Repository: uentinnlea/polymer_cloud_point_qsar

File: data/Binary Polymer Solution Cloud Point Database.csv (part 2 of 26)
Polymer,Polymer CAS,Polymer SMILES,Solvent,Solvent CAS,Solvent SMILES,Mw(Da),PDI,ϕ,w,P(Mpa),CP(°C),1-Phase,Ref.
polystyrene-d8,27732-42-9,[2H]C([2H])(*)C(*)([2H])c1c([2H])c([2H])c([2H])c([2H])c1[2H],nitroethane-d5,57817-88-6,[2H]C([2H])([2H])C([2H])([2H])[N+](=O)[O-],85200,1.02,0.16114,0.1519,3.33,37.63,positive,doi.org/10.1006/jcht.1999.0607
polystyrene-d8,27732-42-9,[2H]C([2H])(*)C(*)([2H])c1c([2H])c([2H])c([2H])c([2H])c1[2H],nitroethane,79-24-3,CC[N+](=O)[O-],27200,1.03,0.15421,0.1453,2.09,-3.87,positive,doi.org/10.1006/jcht.1999.0607
polystyrene-d8,27732-42-9,[2H]C([2H])(*)C(*)([2H])c1c([2H])c([2H])c([2H])c([2H])c1[2H],2-propanone,67-64-1,CC(=O)C,10500,1.02,0.17593,0.209,0.15,-37.17,positive,doi.org/10.1021/ma00107a011
polystyrene-d8,27732-42-9,[2H]C([2H])(*)C(*)([2H])c1c([2H])c([2H])c([2H])c([2H])c1[2H],nitroethane,79-24-3,CC[N+](=O)[O-],85200,1.02,0.18774,0.1773,2.43,14.25,positive,doi.org/10.1006/jcht.1999.0607
polystyrene-d8,27732-42-9,[2H]C([2H])(*)C(*)([2H])c1c([2H])c([2H])c([2H])c([2H])c1[2H],nitroethane,79-24-3,CC[N+](=O)[O-],27200,1.03,0.09315,0.0874,2.77,-4.41,positive,doi.org/10.1006/jcht.1999.0607
polystyrene-d8,27732-42-9,[2H]C([2H])(*)C(*)([2H])c1c([2H])c([2H])c([2H])c([2H])c1[2H],nitroethane,79-24-3,CC[N+](=O)[O-],27200,1.03,0.22404,0.2121,0.34,-4.04,positive,doi.org/10.1006/jcht.1999.0607
polystyrene-d8,27732-42-9,[2H]C([2H])(*)C(*)([2H])c1c([2H])c([2H])c([2H])c([2H])c1[2H],propionitrile,107-12-0,CCC#N,26700,1.05,0.14329,0.1699,2.79,172.28,negative,doi.org/10.1021/ma9517308
polystyrene-d8,27732-42-9,[2H]C([2H])(*)C(*)([2H])c1c([2H])c([2H])c([2H])c([2H])c1[2H],propionitrile,107-12-0,CCC#N,26700,1.05,0.22136,0.2581,2.5,172.32,negative,doi.org/10.1021/ma9517308
polystyrene-d8,27732-42-9,[2H]C([2H])(*)C(*)([2H])c1c([2H])c([2H])c([2H])c([2H])c1[2H],nitroethane,79-24-3,CC[N+](=O)[O-],27200,1.03,0.09315,0.0874,3.98,-4.51,positive,doi.org/10.1006/jcht.1999.0607
polystyrene-d8,27732-42-9,[2H]C([2H])(*)C(*)([2H])c1c([2H])c([2H])c([2H])c([2H])c1[2H],propionitrile,107-12-0,CCC#N,26700,1.05,0.11749,0.1401,2.48,172.29,negative,doi.org/10.1021/ma9517308
polystyrene-d8,27732-42-9,[2H]C([2H])(*)C(*)([2H])c1c([2H])c([2H])c([2H])c([2H])c1[2H],nitroethane,79-24-3,CC[N+](=O)[O-],27200,1.03,0.22404,0.2121,2.75,-4.26,positive,doi.org/10.1006/jcht.1999.0607
polystyrene-d8,27732-42-9,[2H]C([2H])(*)C(*)([2H])c1c([2H])c([2H])c([2H])c([2H])c1[2H],propionitrile,107-12-0,CCC#N,26700,1.05,0.19629,0.2301,1.15,31.5,positive,doi.org/10.1021/ma9517308
polystyrene-d8,27732-42-9,[2H]C([2H])(*)C(*)([2H])c1c([2H])c([2H])c([2H])c([2H])c1[2H],propionitrile,107-12-0,CCC#N,26700,1.05,0.09173,0.11,3.86,25.26,positive,doi.org/10.1021/ma9517308
polystyrene-d8,27732-42-9,[2H]C([2H])(*)C(*)([2H])c1c([2H])c([2H])c([2H])c([2H])c1[2H],nitroethane,79-24-3,CC[N+](=O)[O-],85200,1.02,0.2106,0.1992,1.4,13.94,positive,doi.org/10.1006/jcht.1999.0607
polystyrene-d8,27732-42-9,[2H]C([2H])(*)C(*)([2H])c1c([2H])c([2H])c([2H])c([2H])c1[2H],"1,1,1,3,3,3-hexadeutero-2-propanone",666-52-4,[2H]C([2H])([2H])C(=O)C([2H])([2H])[2H],26900,1.06,0.14505,0.16,3.51,96.8,negative,doi.org/10.1021/ma00107a011
polystyrene-d8,27732-42-9,[2H]C([2H])(*)C(*)([2H])c1c([2H])c([2H])c([2H])c([2H])c1[2H],nitroethane,79-24-3,CC[N+](=O)[O-],85200,1.02,0.05673,0.0531,4.92,13.13,positive,doi.org/10.1006/jcht.1999.0607
polystyrene-d8,27732-42-9,[2H]C([2H])(*)C(*)([2H])c1c([2H])c([2H])c([2H])c([2H])c1[2H],propionitrile,107-12-0,CCC#N,26700,1.05,0.09173,0.11,2.25,172.28,negative,doi.org/10.1021/ma9517308
polystyrene-d8,27732-42-9,[2H]C([2H])(*)C(*)([2H])c1c([2H])c([2H])c([2H])c([2H])c1[2H],nitroethane,79-24-3,CC[N+](=O)[O-],27200,1.03,0.19746,0.1866,3.84,-4.17,positive,doi.org/10.1006/jcht.1999.0607
polystyrene-d8,27732-42-9,[2H]C([2H])(*)C(*)([2H])c1c([2H])c([2H])c([2H])c([2H])c1[2H],nitroethane-d5,57817-88-6,[2H]C([2H])([2H])C([2H])([2H])[N+](=O)[O-],85200,1.02,0.09876,0.0927,3.37,37.94,positive,doi.org/10.1006/jcht.1999.0607
polystyrene-d8,27732-42-9,[2H]C([2H])(*)C(*)([2H])c1c([2H])c([2H])c([2H])c([2H])c1[2H],methylcyclopentane,96-37-7,CC1CCCC1,26900,1.06,0.1428,0.179,0.23,30.24,positive,doi.org/10.1021/ma00107a011
polystyrene-d8,27732-42-9,[2H]C([2H])(*)C(*)([2H])c1c([2H])c([2H])c([2H])c([2H])c1[2H],nitroethane-d5,57817-88-6,[2H]C([2H])([2H])C([2H])([2H])[N+](=O)[O-],85200,1.02,0.13149,0.1237,3.19,38.03,positive,doi.org/10.1006/jcht.1999.0607
polystyrene-d8,27732-42-9,[2H]C([2H])(*)C(*)([2H])c1c([2H])c([2H])c([2H])c([2H])c1[2H],"1,1,1,3,3,3-hexadeutero-2-propanone",666-52-4,[2H]C([2H])([2H])C(=O)C([2H])([2H])[2H],26900,1.06,0.19331,0.212,3.85,56.86,positive,doi.org/10.1021/ma00107a011
polystyrene-d8,27732-42-9,[2H]C([2H])(*)C(*)([2H])c1c([2H])c([2H])c([2H])c([2H])c1[2H],"1,1,1,3,3,3-hexadeutero-2-propanone",666-52-4,[2H]C([2H])([2H])C(=O)C([2H])([2H])[2H],26900,1.06,0.17561,0.193,3.16,63.98,positive,doi.org/10.1021/ma00107a011
polystyrene-d8,27732-42-9,[2H]C([2H])(*)C(*)([2H])c1c([2H])c([2H])c([2H])c([2H])c1[2H],"1,1,1,3,3,3-hexadeutero-2-propanone",666-52-4,[2H]C([2H])([2H])C(=O)C([2H])([2H])[2H],26900,1.06,0.18678,0.205,3.11,63.84,positive,doi.org/10.1021/ma00107a011
polystyrene-d8,27732-42-9,[2H]C([2H])(*)C(*)([2H])c1c([2H])c([2H])c([2H])c([2H])c1[2H],nitroethane,79-24-3,CC[N+](=O)[O-],85200,1.02,0.1397,0.1315,1.45,14.93,positive,doi.org/10.1006/jcht.1999.0607
polystyrene-d8,27732-42-9,[2H]C([2H])(*)C(*)([2H])c1c([2H])c([2H])c([2H])c([2H])c1[2H],propionitrile,107-12-0,CCC#N,26700,1.05,0.09173,0.11,2.6,27.76,positive,doi.org/10.1021/ma9517308
polystyrene-d8,27732-42-9,[2H]C([2H])(*)C(*)([2H])c1c([2H])c([2H])c([2H])c([2H])c1[2H],propionitrile,107-12-0,CCC#N,26700,1.05,0.19629,0.2301,1.85,27.87,positive,doi.org/10.1021/ma9517308
polystyrene-d8,27732-42-9,[2H]C([2H])(*)C(*)([2H])c1c([2H])c([2H])c([2H])c([2H])c1[2H],propionitrile,107-12-0,CCC#N,26700,1.05,0.22136,0.2581,0.57,158.41,negative,doi.org/10.1021/ma9517308
polystyrene-d8,27732-42-9,[2H]C([2H])(*)C(*)([2H])c1c([2H])c([2H])c([2H])c([2H])c1[2H],nitroethane-d5,57817-88-6,[2H]C([2H])([2H])C([2H])([2H])[N+](=O)[O-],85200,1.02,0.13149,0.1237,0.61,38.66,positive,doi.org/10.1006/jcht.1999.0607
polystyrene-d8,27732-42-9,[2H]C([2H])(*)C(*)([2H])c1c([2H])c([2H])c([2H])c([2H])c1[2H],2-propanone,67-64-1,CC(=O)C,26900,1.06,0.23008,0.27,1.03,2.79,positive,doi.org/10.1021/ma00107a011
polystyrene-d8,27732-42-9,[2H]C([2H])(*)C(*)([2H])c1c([2H])c([2H])c([2H])c([2H])c1[2H],methylcyclopentane,96-37-7,CC1CCCC1,26900,1.06,0.1428,0.179,1.51,29.75,positive,doi.org/10.1021/ma00107a011
polystyrene-d8,27732-42-9,[2H]C([2H])(*)C(*)([2H])c1c([2H])c([2H])c([2H])c([2H])c1[2H],propionitrile,107-12-0,CCC#N,26700,1.05,0.14329,0.1699,3.91,181.19,negative,doi.org/10.1021/ma9517308
polystyrene-d8,27732-42-9,[2H]C([2H])(*)C(*)([2H])c1c([2H])c([2H])c([2H])c([2H])c1[2H],"1,1,1,3,3,3-hexadeutero-2-propanone",666-52-4,[2H]C([2H])([2H])C(=O)C([2H])([2H])[2H],26900,1.06,0.23741,0.259,2.41,95.42,negative,doi.org/10.1021/ma00107a011
polystyrene-d8,27732-42-9,[2H]C([2H])(*)C(*)([2H])c1c([2H])c([2H])c([2H])c([2H])c1[2H],nitroethane,79-24-3,CC[N+](=O)[O-],27200,1.03,0.09315,0.0874,0.6,-4.22,positive,doi.org/10.1006/jcht.1999.0607
polystyrene-d8,27732-42-9,[2H]C([2H])(*)C(*)([2H])c1c([2H])c([2H])c([2H])c([2H])c1[2H],nitroethane-d5,57817-88-6,[2H]C([2H])([2H])C([2H])([2H])[N+](=O)[O-],85200,1.02,0.13149,0.1237,4.37,37.72,positive,doi.org/10.1006/jcht.1999.0607
polystyrene-d8,27732-42-9,[2H]C([2H])(*)C(*)([2H])c1c([2H])c([2H])c([2H])c([2H])c1[2H],propionitrile,107-12-0,CCC#N,26700,1.05,0.14329,0.1699,0.82,158.15,negative,doi.org/10.1021/ma9517308
polystyrene-d8,27732-42-9,[2H]C([2H])(*)C(*)([2H])c1c([2H])c([2H])c([2H])c([2H])c1[2H],2-propanone,67-64-1,CC(=O)C,10500,1.02,0.17593,0.209,1.11,-37.9,positive,doi.org/10.1021/ma00107a011
polystyrene-d8,27732-42-9,[2H]C([2H])(*)C(*)([2H])c1c([2H])c([2H])c([2H])c([2H])c1[2H],2-propanone,67-64-1,CC(=O)C,26900,1.06,0.10943,0.132,0.73,3.47,positive,doi.org/10.1021/ma00107a011
polystyrene-d8,27732-42-9,[2H]C([2H])(*)C(*)([2H])c1c([2H])c([2H])c([2H])c([2H])c1[2H],"1,1,1,3,3,3-hexadeutero-2-propanone",666-52-4,[2H]C([2H])([2H])C(=O)C([2H])([2H])[2H],26900,1.06,0.20546,0.225,2.85,63.74,positive,doi.org/10.1021/ma00107a011
polystyrene-d8,27732-42-9,[2H]C([2H])(*)C(*)([2H])c1c([2H])c([2H])c([2H])c([2H])c1[2H],nitroethane,79-24-3,CC[N+](=O)[O-],27200,1.03,0.14812,0.1395,0.39,-3.53,positive,doi.org/10.1006/jcht.1999.0607
polystyrene-d8,27732-42-9,[2H]C([2H])(*)C(*)([2H])c1c([2H])c([2H])c([2H])c([2H])c1[2H],propionitrile,107-12-0,CCC#N,26700,1.05,0.11749,0.1401,2.76,28.59,positive,doi.org/10.1021/ma9517308
polystyrene-d8,27732-42-9,[2H]C([2H])(*)C(*)([2H])c1c([2H])c([2H])c([2H])c([2H])c1[2H],"1,1,1,3,3,3-hexadeutero-2-propanone",666-52-4,[2H]C([2H])([2H])C(=O)C([2H])([2H])[2H],26900,1.06,0.12664,0.14,3.07,90.35,negative,doi.org/10.1021/ma00107a011
polystyrene-d8,27732-42-9,[2H]C([2H])(*)C(*)([2H])c1c([2H])c([2H])c([2H])c([2H])c1[2H],propionitrile,107-12-0,CCC#N,26700,1.05,0.14329,0.1699,1.55,163.49,negative,doi.org/10.1021/ma9517308
polystyrene-d8,27732-42-9,[2H]C([2H])(*)C(*)([2H])c1c([2H])c([2H])c([2H])c([2H])c1[2H],nitroethane,79-24-3,CC[N+](=O)[O-],27200,1.03,0.1278,0.1202,1.28,-3.66,positive,doi.org/10.1006/jcht.1999.0607
polystyrene-d8,27732-42-9,[2H]C([2H])(*)C(*)([2H])c1c([2H])c([2H])c([2H])c([2H])c1[2H],nitroethane-d5,57817-88-6,[2H]C([2H])([2H])C([2H])([2H])[N+](=O)[O-],85200,1.02,0.08605,0.0807,0.5,38.58,positive,doi.org/10.1006/jcht.1999.0607
polystyrene-d8,27732-42-9,[2H]C([2H])(*)C(*)([2H])c1c([2H])c([2H])c([2H])c([2H])c1[2H],2-propanone,67-64-1,CC(=O)C,26900,1.06,0.13079,0.157,1.3,3.5,positive,doi.org/10.1021/ma00107a011
polystyrene-d8,27732-42-9,[2H]C([2H])(*)C(*)([2H])c1c([2H])c([2H])c([2H])c([2H])c1[2H],nitroethane-d5,57817-88-6,[2H]C([2H])([2H])C([2H])([2H])[N+](=O)[O-],85200,1.02,0.14128,0.133,1.7,38.22,positive,doi.org/10.1006/jcht.1999.0607
polystyrene-d8,27732-42-9,[2H]C([2H])(*)C(*)([2H])c1c([2H])c([2H])c([2H])c([2H])c1[2H],"1,1,1,3,3,3-hexadeutero-2-propanone",666-52-4,[2H]C([2H])([2H])C(=O)C([2H])([2H])[2H],26900,1.06,0.17561,0.193,2.93,90.58,negative,doi.org/10.1021/ma00107a011
polystyrene-d8,27732-42-9,[2H]C([2H])(*)C(*)([2H])c1c([2H])c([2H])c([2H])c([2H])c1[2H],propionitrile,107-12-0,CCC#N,26700,1.05,0.22136,0.2581,3.69,181.21,negative,doi.org/10.1021/ma9517308
polystyrene-d8,27732-42-9,[2H]C([2H])(*)C(*)([2H])c1c([2H])c([2H])c([2H])c([2H])c1[2H],propionitrile,107-12-0,CCC#N,26700,1.05,0.09173,0.11,3.56,181.18,negative,doi.org/10.1021/ma9517308
polystyrene-d8,27732-42-9,[2H]C([2H])(*)C(*)([2H])c1c([2H])c([2H])c([2H])c([2H])c1[2H],propionitrile,107-12-0,CCC#N,26700,1.05,0.11749,0.1401,3.71,181.23,negative,doi.org/10.1021/ma9517308
polystyrene-d8,27732-42-9,[2H]C([2H])(*)C(*)([2H])c1c([2H])c([2H])c([2H])c([2H])c1[2H],nitroethane-d5,57817-88-6,[2H]C([2H])([2H])C([2H])([2H])[N+](=O)[O-],85200,1.02,0.09876,0.0927,4.6,37.62,positive,doi.org/10.1006/jcht.1999.0607
polystyrene-d8,27732-42-9,[2H]C([2H])(*)C(*)([2H])c1c([2H])c([2H])c([2H])c([2H])c1[2H],"1,1,1,3,3,3-hexadeutero-2-propanone",666-52-4,[2H]C([2H])([2H])C(=O)C([2H])([2H])[2H],26900,1.06,0.16818,0.185,4.04,56.81,positive,doi.org/10.1021/ma00107a011
polystyrene-d8,27732-42-9,[2H]C([2H])(*)C(*)([2H])c1c([2H])c([2H])c([2H])c([2H])c1[2H],2-propanone,67-64-1,CC(=O)C,26900,1.06,0.19707,0.233,1.41,3.94,positive,doi.org/10.1021/ma00107a011
polystyrene-d8,27732-42-9,[2H]C([2H])(*)C(*)([2H])c1c([2H])c([2H])c([2H])c([2H])c1[2H],"1,1,1,3,3,3-hexadeutero-2-propanone",666-52-4,[2H]C([2H])([2H])C(=O)C([2H])([2H])[2H],26900,1.06,0.19331,0.212,2.82,90.1,negative,doi.org/10.1021/ma00107a011
polystyrene-d8,27732-42-9,[2H]C([2H])(*)C(*)([2H])c1c([2H])c([2H])c([2H])c([2H])c1[2H],nitroethane,79-24-3,CC[N+](=O)[O-],85200,1.02,0.07502,0.0703,4.82,13.85,positive,doi.org/10.1006/jcht.1999.0607
polystyrene-d8,27732-42-9,[2H]C([2H])(*)C(*)([2H])c1c([2H])c([2H])c([2H])c([2H])c1[2H],nitroethane-d5,57817-88-6,[2H]C([2H])([2H])C([2H])([2H])[N+](=O)[O-],85200,1.02,0.1844,0.1741,2.6,37.11,positive,doi.org/10.1006/jcht.1999.0607
polystyrene-d8,27732-42-9,[2H]C([2H])(*)C(*)([2H])c1c([2H])c([2H])c([2H])c([2H])c1[2H],nitroethane,79-24-3,CC[N+](=O)[O-],27200,1.03,0.1278,0.1202,0.39,-3.58,positive,doi.org/10.1006/jcht.1999.0607
polystyrene-d8,27732-42-9,[2H]C([2H])(*)C(*)([2H])c1c([2H])c([2H])c([2H])c([2H])c1[2H],"1,1,1,3,3,3-hexadeutero-2-propanone",666-52-4,[2H]C([2H])([2H])C(=O)C([2H])([2H])[2H],26900,1.06,0.19798,0.217,2.79,90.39,negative,doi.org/10.1021/ma00107a011
polystyrene-d8,27732-42-9,[2H]C([2H])(*)C(*)([2H])c1c([2H])c([2H])c([2H])c([2H])c1[2H],nitroethane,79-24-3,CC[N+](=O)[O-],85200,1.02,0.07502,0.0703,1.45,14.41,positive,doi.org/10.1006/jcht.1999.0607
polystyrene-d8,27732-42-9,[2H]C([2H])(*)C(*)([2H])c1c([2H])c([2H])c([2H])c([2H])c1[2H],propionitrile,107-12-0,CCC#N,26700,1.05,0.16955,0.1999,3.1,28.06,positive,doi.org/10.1021/ma9517308
polystyrene-d8,27732-42-9,[2H]C([2H])(*)C(*)([2H])c1c([2H])c([2H])c([2H])c([2H])c1[2H],nitroethane-d5,57817-88-6,[2H]C([2H])([2H])C([2H])([2H])[N+](=O)[O-],85200,1.02,0.16114,0.1519,2.28,37.88,positive,doi.org/10.1006/jcht.1999.0607
polystyrene-d8,27732-42-9,[2H]C([2H])(*)C(*)([2H])c1c([2H])c([2H])c([2H])c([2H])c1[2H],propionitrile,107-12-0,CCC#N,26700,1.05,0.19629,0.2301,1.08,30.26,positive,doi.org/10.1021/ma9517308
polystyrene-d8,27732-42-9,[2H]C([2H])(*)C(*)([2H])c1c([2H])c([2H])c([2H])c([2H])c1[2H],propionitrile,107-12-0,CCC#N,26700,1.05,0.19629,0.2301,0.67,158.55,negative,doi.org/10.1021/ma9517308
polystyrene-d8,27732-42-9,[2H]C([2H])(*)C(*)([2H])c1c([2H])c([2H])c([2H])c([2H])c1[2H],methylcyclopentane,96-37-7,CC1CCCC1,26900,1.06,0.1428,0.179,2.52,29.33,positive,doi.org/10.1021/ma00107a011
polystyrene-d8,27732-42-9,[2H]C([2H])(*)C(*)([2H])c1c([2H])c([2H])c([2H])c([2H])c1[2H],nitroethane,79-24-3,CC[N+](=O)[O-],85200,1.02,0.23983,0.2273,4.08,13.04,positive,doi.org/10.1006/jcht.1999.0607
polystyrene-d8,27732-42-9,[2H]C([2H])(*)C(*)([2H])c1c([2H])c([2H])c([2H])c([2H])c1[2H],propionitrile,107-12-0,CCC#N,26700,1.05,0.19629,0.2301,2.89,25.37,positive,doi.org/10.1021/ma9517308
polystyrene-d8,27732-42-9,[2H]C([2H])(*)C(*)([2H])c1c([2H])c([2H])c([2H])c([2H])c1[2H],propionitrile,107-12-0,CCC#N,26700,1.05,0.09173,0.11,3.88,25.27,positive,doi.org/10.1021/ma9517308
polystyrene-d8,27732-42-9,[2H]C([2H])(*)C(*)([2H])c1c([2H])c([2H])c([2H])c([2H])c1[2H],propionitrile,107-12-0,CCC#N,26700,1.05,0.14329,0.1699,1.04,34.93,positive,doi.org/10.1021/ma9517308
polystyrene-d8,27732-42-9,[2H]C([2H])(*)C(*)([2H])c1c([2H])c([2H])c([2H])c([2H])c1[2H],propionitrile,107-12-0,CCC#N,26700,1.05,0.14329,0.1699,4.61,26.41,positive,doi.org/10.1021/ma9517308
polystyrene-d8,27732-42-9,[2H]C([2H])(*)C(*)([2H])c1c([2H])c([2H])c([2H])c([2H])c1[2H],2-propanone,67-64-1,CC(=O)C,26900,1.06,0.15151,0.181,1.53,3.64,positive,doi.org/10.1021/ma00107a011
polystyrene-d8,27732-42-9,[2H]C([2H])(*)C(*)([2H])c1c([2H])c([2H])c([2H])c([2H])c1[2H],nitroethane,79-24-3,CC[N+](=O)[O-],85200,1.02,0.12316,0.1158,0.53,15.1,positive,doi.org/10.1006/jcht.1999.0607
polystyrene-d8,27732-42-9,[2H]C([2H])(*)C(*)([2H])c1c([2H])c([2H])c([2H])c([2H])c1[2H],propionitrile,107-12-0,CCC#N,26700,1.05,0.19629,0.2301,1.05,31.5,positive,doi.org/10.1021/ma9517308
polystyrene-d8,27732-42-9,[2H]C([2H])(*)C(*)([2H])c1c([2H])c([2H])c([2H])c([2H])c1[2H],2-propanone,67-64-1,CC(=O)C,26900,1.06,0.18032,0.214,2.57,2.21,positive,doi.org/10.1021/ma00107a011
polystyrene-d8,27732-42-9,[2H]C([2H])(*)C(*)([2H])c1c([2H])c([2H])c([2H])c([2H])c1[2H],nitroethane-d5,57817-88-6,[2H]C([2H])([2H])C([2H])([2H])[N+](=O)[O-],85200,1.02,0.09876,0.0927,2.59,38.12,positive,doi.org/10.1006/jcht.1999.0607
polystyrene-d8,27732-42-9,[2H]C([2H])(*)C(*)([2H])c1c([2H])c([2H])c([2H])c([2H])c1[2H],nitroethane,79-24-3,CC[N+](=O)[O-],85200,1.02,0.16146,0.1522,2.52,14.56,positive,doi.org/10.1006/jcht.1999.0607
polystyrene-d8,27732-42-9,[2H]C([2H])(*)C(*)([2H])c1c([2H])c([2H])c([2H])c([2H])c1[2H],propionitrile,107-12-0,CCC#N,26700,1.05,0.09173,0.11,4.76,190.33,negative,doi.org/10.1021/ma9517308
polystyrene-d8,27732-42-9,[2H]C([2H])(*)C(*)([2H])c1c([2H])c([2H])c([2H])c([2H])c1[2H],nitroethane-d5,57817-88-6,[2H]C([2H])([2H])C([2H])([2H])[N+](=O)[O-],85200,1.02,0.20769,0.1964,6.28,34.94,positive,doi.org/10.1006/jcht.1999.0607
polystyrene-d8,27732-42-9,[2H]C([2H])(*)C(*)([2H])c1c([2H])c([2H])c([2H])c([2H])c1[2H],propionitrile,107-12-0,CCC#N,26700,1.05,0.19629,0.2301,2.63,172.68,negative,doi.org/10.1021/ma9517308
polystyrene-d8,27732-42-9,[2H]C([2H])(*)C(*)([2H])c1c([2H])c([2H])c([2H])c([2H])c1[2H],nitroethane,79-24-3,CC[N+](=O)[O-],27200,1.03,0.1087,0.1021,3.32,-4.08,positive,doi.org/10.1006/jcht.1999.0607
polystyrene-d8,27732-42-9,[2H]C([2H])(*)C(*)([2H])c1c([2H])c([2H])c([2H])c([2H])c1[2H],"1,1,1,3,3,3-hexadeutero-2-propanone",666-52-4,[2H]C([2H])([2H])C(=O)C([2H])([2H])[2H],26900,1.06,0.15429,0.17,3.23,90.52,negative,doi.org/10.1021/ma00107a011
polystyrene-d8,27732-42-9,[2H]C([2H])(*)C(*)([2H])c1c([2H])c([2H])c([2H])c([2H])c1[2H],nitroethane,79-24-3,CC[N+](=O)[O-],85200,1.02,0.07502,0.0703,4.82,13.84,positive,doi.org/10.1006/jcht.1999.0607
polystyrene-d8,27732-42-9,[2H]C([2H])(*)C(*)([2H])c1c([2H])c([2H])c([2H])c([2H])c1[2H],"1,1,1,3,3,3-hexadeutero-2-propanone",666-52-4,[2H]C([2H])([2H])C(=O)C([2H])([2H])[2H],26900,1.06,0.18678,0.205,3.86,56.82,positive,doi.org/10.1021/ma00107a011
polystyrene-d8,27732-42-9,[2H]C([2H])(*)C(*)([2H])c1c([2H])c([2H])c([2H])c([2H])c1[2H],propionitrile,107-12-0,CCC#N,26700,1.05,0.22136,0.2581,1.06,161.89,negative,doi.org/10.1021/ma9517308
polystyrene-d8,27732-42-9,[2H]C([2H])(*)C(*)([2H])c1c([2H])c([2H])c([2H])c([2H])c1[2H],propionitrile,107-12-0,CCC#N,26700,1.05,0.19629,0.2301,5.03,21.51,positive,doi.org/10.1021/ma9517308
polystyrene-d8,27732-42-9,[2H]C([2H])(*)C(*)([2H])c1c([2H])c([2H])c([2H])c([2H])c1[2H],nitroethane,79-24-3,CC[N+](=O)[O-],85200,1.02,0.2106,0.1992,3.64,13.54,positive,doi.org/10.1006/jcht.1999.0607
polystyrene-d8,27732-42-9,[2H]C([2H])(*)C(*)([2H])c1c([2H])c([2H])c([2H])c([2H])c1[2H],nitroethane,79-24-3,CC[N+](=O)[O-],85200,1.02,0.23983,0.2273,1.5,13.5,positive,doi.org/10.1006/jcht.1999.0607
polystyrene-d8,27732-42-9,[2H]C([2H])(*)C(*)([2H])c1c([2H])c([2H])c([2H])c([2H])c1[2H],nitroethane,79-24-3,CC[N+](=O)[O-],85200,1.02,0.16146,0.1522,4.8,14.15,positive,doi.org/10.1006/jcht.1999.0607
polystyrene-d8,27732-42-9,[2H]C([2H])(*)C(*)([2H])c1c([2H])c([2H])c([2H])c([2H])c1[2H],nitroethane,79-24-3,CC[N+](=O)[O-],85200,1.02,0.1397,0.1315,0.41,15.12,positive,doi.org/10.1006/jcht.1999.0607
polystyrene-d8,27732-42-9,[2H]C([2H])(*)C(*)([2H])c1c([2H])c([2H])c([2H])c([2H])c1[2H],propionitrile,107-12-0,CCC#N,26700,1.05,0.19629,0.2301,1.89,27.86,positive,doi.org/10.1021/ma9517308
polystyrene-d8,27732-42-9,[2H]C([2H])(*)C(*)([2H])c1c([2H])c([2H])c([2H])c([2H])c1[2H],propionitrile,107-12-0,CCC#N,26700,1.05,0.11749,0.1401,2.49,172.3,negative,doi.org/10.1021/ma9517308
polystyrene-d8,27732-42-9,[2H]C([2H])(*)C(*)([2H])c1c([2H])c([2H])c([2H])c([2H])c1[2H],"1,1,1,3,3,3-hexadeutero-2-propanone",666-52-4,[2H]C([2H])([2H])C(=O)C([2H])([2H])[2H],26900,1.06,0.17561,0.193,3.32,96.85,negative,doi.org/10.1021/ma00107a011
polystyrene-d8,27732-42-9,[2H]C([2H])(*)C(*)([2H])c1c([2H])c([2H])c([2H])c([2H])c1[2H],propionitrile,107-12-0,CCC#N,26700,1.05,0.14329,0.1699,2.76,172.27,negative,doi.org/10.1021/ma9517308
polystyrene-d8,27732-42-9,[2H]C([2H])(*)C(*)([2H])c1c([2H])c([2H])c([2H])c([2H])c1[2H],nitroethane,79-24-3,CC[N+](=O)[O-],85200,1.02,0.05673,0.0531,0.34,13.9,positive,doi.org/10.1006/jcht.1999.0607
polystyrene-d8,27732-42-9,[2H]C([2H])(*)C(*)([2H])c1c([2H])c([2H])c([2H])c([2H])c1[2H],propionitrile,107-12-0,CCC#N,26700,1.05,0.14329,0.1699,0.72,158.16,negative,doi.org/10.1021/ma9517308
polystyrene-d8,27732-42-9,[2H]C([2H])(*)C(*)([2H])c1c([2H])c([2H])c([2H])c([2H])c1[2H],propionitrile,107-12-0,CCC#N,26700,1.05,0.16955,0.1999,1.55,31.45,positive,doi.org/10.1021/ma9517308
polystyrene-d8,27732-42-9,[2H]C([2H])(*)C(*)([2H])c1c([2H])c([2H])c([2H])c([2H])c1[2H],nitroethane,79-24-3,CC[N+](=O)[O-],85200,1.02,0.2106,0.1992,2.49,13.75,positive,doi.org/10.1006/jcht.1999.0607
polystyrene-d8,27732-42-9,[2H]C([2H])(*)C(*)([2H])c1c([2H])c([2H])c([2H])c([2H])c1[2H],propionitrile,107-12-0,CCC#N,26700,1.05,0.16955,0.1999,4.4,25.55,positive,doi.org/10.1021/ma9517308
polystyrene-d8,27732-42-9,[2H]C([2H])(*)C(*)([2H])c1c([2H])c([2H])c([2H])c([2H])c1[2H],2-propanone,67-64-1,CC(=O)C,26900,1.06,0.25721,0.3,1.11,-2.33,positive,doi.org/10.1021/ma00107a011
polystyrene-d8,27732-42-9,[2H]C([2H])(*)C(*)([2H])c1c([2H])c([2H])c([2H])c([2H])c1[2H],"1,1,1,3,3,3-hexadeutero-2-propanone",666-52-4,[2H]C([2H])([2H])C(=O)C([2H])([2H])[2H],26900,1.06,0.10831,0.12,3.18,96.96,negative,doi.org/10.1021/ma00107a011
polystyrene-d8,27732-42-9,[2H]C([2H])(*)C(*)([2H])c1c([2H])c([2H])c([2H])c([2H])c1[2H],propionitrile,107-12-0,CCC#N,26700,1.05,0.22136,0.2581,1.06,161.89,negative,doi.org/10.1021/ma9517308
polystyrene-d8,27732-42-9,[2H]C([2H])(*)C(*)([2H])c1c([2H])c([2H])c([2H])c([2H])c1[2H],propionitrile,107-12-0,CCC#N,26700,1.05,0.14329,0.1699,2.29,32.49,positive,doi.org/10.1021/ma9517308
polystyrene-d8,27732-42-9,[2H]C([2H])(*)C(*)([2H])c1c([2H])c([2H])c([2H])c([2H])c1[2H],nitroethane,79-24-3,CC[N+](=O)[O-],85200,1.02,0.10595,0.0995,4.62,14.25,positive,doi.org/10.1006/jcht.1999.0607
polystyrene-d8,27732-42-9,[2H]C([2H])(*)C(*)([2H])c1c([2H])c([2H])c([2H])c([2H])c1[2H],nitroethane,79-24-3,CC[N+](=O)[O-],85200,1.02,0.23983,0.2273,0.46,13.7,positive,doi.org/10.1006/jcht.1999.0607
polystyrene-d8,27732-42-9,[2H]C([2H])(*)C(*)([2H])c1c([2H])c([2H])c([2H])c([2H])c1[2H],nitroethane-d5,57817-88-6,[2H]C([2H])([2H])C([2H])([2H])[N+](=O)[O-],85200,1.02,0.1258,0.1183,2.43,38.12,positive,doi.org/10.1006/jcht.1999.0607
polystyrene-d8,27732-42-9,[2H]C([2H])(*)C(*)([2H])c1c([2H])c([2H])c([2H])c([2H])c1[2H],"1,1,1,3,3,3-hexadeutero-2-propanone",666-52-4,[2H]C([2H])([2H])C(=O)C([2H])([2H])[2H],26900,1.06,0.16818,0.185,3.23,63.83,positive,doi.org/10.1021/ma00107a011
polystyrene-d8,27732-42-9,[2H]C([2H])(*)C(*)([2H])c1c([2H])c([2H])c([2H])c([2H])c1[2H],"1,1,1,3,3,3-hexadeutero-2-propanone",666-52-4,[2H]C([2H])([2H])C(=O)C([2H])([2H])[2H],26900,1.06,0.15429,0.17,3.67,64.3,positive,doi.org/10.1021/ma00107a011
polystyrene-d8,27732-42-9,[2H]C([2H])(*)C(*)([2H])c1c([2H])c([2H])c([2H])c([2H])c1[2H],nitroethane,79-24-3,CC[N+](=O)[O-],27200,1.03,0.22404,0.2121,3.99,-4.37,positive,doi.org/10.1006/jcht.1999.0607
polystyrene-d8,27732-42-9,[2H]C([2H])(*)C(*)([2H])c1c([2H])c([2H])c([2H])c([2H])c1[2H],propionitrile,107-12-0,CCC#N,26700,1.05,0.09173,0.11,2.62,27.76,positive,doi.org/10.1021/ma9517308
polystyrene-d8,27732-42-9,[2H]C([2H])(*)C(*)([2H])c1c([2H])c([2H])c([2H])c([2H])c1[2H],nitroethane-d5,57817-88-6,[2H]C([2H])([2H])C([2H])([2H])[N+](=O)[O-],85200,1.02,0.20769,0.1964,5.38,35.13,positive,doi.org/10.1006/jcht.1999.0607
polystyrene-d8,27732-42-9,[2H]C([2H])(*)C(*)([2H])c1c([2H])c([2H])c([2H])c([2H])c1[2H],"1,1,1,3,3,3-hexadeutero-2-propanone",666-52-4,[2H]C([2H])([2H])C(=O)C([2H])([2H])[2H],26900,1.06,0.17561,0.193,3.95,57.06,positive,doi.org/10.1021/ma00107a011
polystyrene-d8,27732-42-9,[2H]C([2H])(*)C(*)([2H])c1c([2H])c([2H])c([2H])c([2H])c1[2H],nitroethane,79-24-3,CC[N+](=O)[O-],27200,1.03,0.08149,0.0764,2.42,-4.81,positive,doi.org/10.1006/jcht.1999.0607
polystyrene-d8,27732-42-9,[2H]C([2H])(*)C(*)([2H])c1c([2H])c([2H])c([2H])c([2H])c1[2H],propionitrile,107-12-0,CCC#N,26700,1.05,0.09173,0.11,4.67,190.34,negative,doi.org/10.1021/ma9517308
polystyrene-d8,27732-42-9,[2H]C([2H])(*)C(*)([2H])c1c([2H])c([2H])c([2H])c([2H])c1[2H],"1,1,1,3,3,3-hexadeutero-2-propanone",666-52-4,[2H]C([2H])([2H])C(=O)C([2H])([2H])[2H],26900,1.06,0.18678,0.205,2.89,90.52,negative,doi.org/10.1021/ma00107a011
polystyrene-d8,27732-42-9,[2H]C([2H])(*)C(*)([2H])c1c([2H])c([2H])c([2H])c([2H])c1[2H],propionitrile,107-12-0,CCC#N,26700,1.05,0.19629,0.2301,1.24,30.25,positive,doi.org/10.1021/ma9517308
polystyrene-d8,27732-42-9,[2H]C([2H])(*)C(*)([2H])c1c([2H])c([2H])c([2H])c([2H])c1[2H],nitroethane,79-24-3,CC[N+](=O)[O-],27200,1.03,0.19746,0.1866,4.94,-4.27,positive,doi.org/10.1006/jcht.1999.0607
polystyrene-d8,27732-42-9,[2H]C([2H])(*)C(*)([2H])c1c([2H])c([2H])c([2H])c([2H])c1[2H],propionitrile,107-12-0,CCC#N,26700,1.05,0.22136,0.2581,5.19,21.52,positive,doi.org/10.1021/ma9517308
polystyrene-d8,27732-42-9,[2H]C([2H])(*)C(*)([2H])c1c([2H])c([2H])c([2H])c([2H])c1[2H],propionitrile,107-12-0,CCC#N,26700,1.05,0.09173,0.11,0.97,31.4,positive,doi.org/10.1021/ma9517308
polystyrene-d8,27732-42-9,[2H]C([2H])(*)C(*)([2H])c1c([2H])c([2H])c([2H])c([2H])c1[2H],methylcyclopentane,96-37-7,CC1CCCC1,26900,1.06,0.1428,0.179,0.95,29.96,positive,doi.org/10.1021/ma00107a011
polystyrene-d8,27732-42-9,[2H]C([2H])(*)C(*)([2H])c1c([2H])c([2H])c([2H])c([2H])c1[2H],nitroethane,79-24-3,CC[N+](=O)[O-],85200,1.02,0.07502,0.0703,2.42,14.25,positive,doi.org/10.1006/jcht.1999.0607
polystyrene-d8,27732-42-9,[2H]C([2H])(*)C(*)([2H])c1c([2H])c([2H])c([2H])c([2H])c1[2H],propionitrile,107-12-0,CCC#N,26700,1.05,0.22136,0.2581,4.98,190.46,negative,doi.org/10.1021/ma9517308
polystyrene-d8,27732-42-9,[2H]C([2H])(*)C(*)([2H])c1c([2H])c([2H])c([2H])c([2H])c1[2H],nitroethane-d5,57817-88-6,[2H]C([2H])([2H])C([2H])([2H])[N+](=O)[O-],85200,1.02,0.1844,0.1741,3.61,36.8,positive,doi.org/10.1006/jcht.1999.0607
polystyrene-d8,27732-42-9,[2H]C([2H])(*)C(*)([2H])c1c([2H])c([2H])c([2H])c([2H])c1[2H],2-propanone,67-64-1,CC(=O)C,26900,1.06,0.10943,0.132,0.29,4.32,positive,doi.org/10.1021/ma00107a011
polystyrene-d8,27732-42-9,[2H]C([2H])(*)C(*)([2H])c1c([2H])c([2H])c([2H])c([2H])c1[2H],nitroethane-d5,57817-88-6,[2H]C([2H])([2H])C([2H])([2H])[N+](=O)[O-],85200,1.02,0.13149,0.1237,1.43,38.44,positive,doi.org/10.1006/jcht.1999.0607
polystyrene-d8,27732-42-9,[2H]C([2H])(*)C(*)([2H])c1c([2H])c([2H])c([2H])c([2H])c1[2H],propionitrile,107-12-0,CCC#N,26700,1.05,0.14329,0.1699,4.91,26.27,positive,doi.org/10.1021/ma9517308
polystyrene-d8,27732-42-9,[2H]C([2H])(*)C(*)([2H])c1c([2H])c([2H])c([2H])c([2H])c1[2H],2-propanone,67-64-1,CC(=O)C,26900,1.06,0.15151,0.181,1.89,2.98,positive,doi.org/10.1021/ma00107a011
polystyrene-d8,27732-42-9,[2H]C([2H])(*)C(*)([2H])c1c([2H])c([2H])c([2H])c([2H])c1[2H],2-propanone,67-64-1,CC(=O)C,26900,1.06,0.21485,0.253,0.35,5.46,positive,doi.org/10.1021/ma00107a011
polystyrene-d8,27732-42-9,[2H]C([2H])(*)C(*)([2H])c1c([2H])c([2H])c([2H])c([2H])c1[2H],nitroethane,79-24-3,CC[N+](=O)[O-],27200,1.03,0.24906,0.2362,0.32,-4.14,positive,doi.org/10.1006/jcht.1999.0607
polystyrene-d8,27732-42-9,[2H]C([2H])(*)C(*)([2H])c1c([2H])c([2H])c([2H])c([2H])c1[2H],nitroethane,79-24-3,CC[N+](=O)[O-],85200,1.02,0.18774,0.1773,1.35,14.46,positive,doi.org/10.1006/jcht.1999.0607
polystyrene-d8,27732-42-9,[2H]C([2H])(*)C(*)([2H])c1c([2H])c([2H])c([2H])c([2H])c1[2H],"1,1,1,3,3,3-hexadeutero-2-propanone",666-52-4,[2H]C([2H])([2H])C(=O)C([2H])([2H])[2H],10500,1.02,0.19985,0.219,0.47,-4.37,positive,doi.org/10.1021/ma00107a011
polystyrene-d8,27732-42-9,[2H]C([2H])(*)C(*)([2H])c1c([2H])c([2H])c([2H])c([2H])c1[2H],nitroethane,79-24-3,CC[N+](=O)[O-],85200,1.02,0.16146,0.1522,0.61,14.91,positive,doi.org/10.1006/jcht.1999.0607
polystyrene-d8,27732-42-9,[2H]C([2H])(*)C(*)([2H])c1c([2H])c([2H])c([2H])c([2H])c1[2H],nitroethane,79-24-3,CC[N+](=O)[O-],27200,1.03,0.1087,0.1021,1.23,-3.88,positive,doi.org/10.1006/jcht.1999.0607
polystyrene-d8,27732-42-9,[2H]C([2H])(*)C(*)([2H])c1c([2H])c([2H])c([2H])c([2H])c1[2H],nitroethane,79-24-3,CC[N+](=O)[O-],85200,1.02,0.10595,0.0995,1.37,14.81,positive,doi.org/10.1006/jcht.1999.0607
polystyrene-d8,27732-42-9,[2H]C([2H])(*)C(*)([2H])c1c([2H])c([2H])c([2H])c([2H])c1[2H],"1,1,1,3,3,3-hexadeutero-2-propanone",666-52-4,[2H]C([2H])([2H])C(=O)C([2H])([2H])[2H],26900,1.06,0.23741,0.259,2.05,89.92,negative,doi.org/10.1021/ma00107a011
polystyrene-d8,27732-42-9,[2H]C([2H])(*)C(*)([2H])c1c([2H])c([2H])c([2H])c([2H])c1[2H],propionitrile,107-12-0,CCC#N,26700,1.05,0.19629,0.2301,1.38,163.69,negative,doi.org/10.1021/ma9517308
polystyrene-d8,27732-42-9,[2H]C([2H])(*)C(*)([2H])c1c([2H])c([2H])c([2H])c([2H])c1[2H],nitroethane,79-24-3,CC[N+](=O)[O-],85200,1.02,0.05673,0.0531,2.43,13.55,positive,doi.org/10.1006/jcht.1999.0607
polystyrene-d8,27732-42-9,[2H]C([2H])(*)C(*)([2H])c1c([2H])c([2H])c([2H])c([2H])c1[2H],"1,1,1,3,3,3-hexadeutero-2-propanone",666-52-4,[2H]C([2H])([2H])C(=O)C([2H])([2H])[2H],26900,1.06,0.20546,0.225,3.59,56.83,positive,doi.org/10.1021/ma00107a011
polystyrene-d8,27732-42-9,[2H]C([2H])(*)C(*)([2H])c1c([2H])c([2H])c([2H])c([2H])c1[2H],propionitrile,107-12-0,CCC#N,26700,1.05,0.09173,0.11,0.72,160.53,negative,doi.org/10.1021/ma9517308
polystyrene-d8,27732-42-9,[2H]C([2H])(*)C(*)([2H])c1c([2H])c([2H])c([2H])c([2H])c1[2H],nitroethane,79-24-3,CC[N+](=O)[O-],85200,1.02,0.16146,0.1522,1.33,14.77,positive,doi.org/10.1006/jcht.1999.0607
polystyrene-d8,27732-42-9,[2H]C([2H])(*)C(*)([2H])c1c([2H])c([2H])c([2H])c([2H])c1[2H],nitroethane,79-24-3,CC[N+](=O)[O-],27200,1.03,0.14812,0.1395,4.59,-3.87,positive,doi.org/10.1006/jcht.1999.0607
polystyrene-d8,27732-42-9,[2H]C([2H])(*)C(*)([2H])c1c([2H])c([2H])c([2H])c([2H])c1[2H],propionitrile,107-12-0,CCC#N,26700,1.05,0.16955,0.1999,1.46,163.5,negative,doi.org/10.1021/ma9517308
polystyrene-d8,27732-42-9,[2H]C([2H])(*)C(*)([2H])c1c([2H])c([2H])c([2H])c([2H])c1[2H],nitroethane,79-24-3,CC[N+](=O)[O-],27200,1.03,0.15421,0.1453,3.21,-3.97,positive,doi.org/10.1006/jcht.1999.0607
polystyrene-d8,27732-42-9,[2H]C([2H])(*)C(*)([2H])c1c([2H])c([2H])c([2H])c([2H])c1[2H],"1,1,1,3,3,3-hexadeutero-2-propanone",666-52-4,[2H]C([2H])([2H])C(=O)C([2H])([2H])[2H],26900,1.06,0.15429,0.17,3.57,96.95,negative,doi.org/10.1021/ma00107a011
polystyrene-d8,27732-42-9,[2H]C([2H])(*)C(*)([2H])c1c([2H])c([2H])c([2H])c([2H])c1[2H],nitroethane-d5,57817-88-6,[2H]C([2H])([2H])C([2H])([2H])[N+](=O)[O-],85200,1.02,0.08605,0.0807,3.05,37.93,positive,doi.org/10.1006/jcht.1999.0607
polystyrene-d8,27732-42-9,[2H]C([2H])(*)C(*)([2H])c1c([2H])c([2H])c([2H])c([2H])c1[2H],nitroethane-d5,57817-88-6,[2H]C([2H])([2H])C([2H])([2H])[N+](=O)[O-],85200,1.02,0.1258,0.1183,3.56,37.84,positive,doi.org/10.1006/jcht.1999.0607
polystyrene-d8,27732-42-9,[2H]C([2H])(*)C(*)([2H])c1c([2H])c([2H])c([2H])c([2H])c1[2H],"1,1,1,3,3,3-hexadeutero-2-propanone",666-52-4,[2H]C([2H])([2H])C(=O)C([2H])([2H])[2H],26900,1.06,0.13583,0.15,3.22,70.01,positive,doi.org/10.1021/ma00107a011
polystyrene-d8,27732-42-9,[2H]C([2H])(*)C(*)([2H])c1c([2H])c([2H])c([2H])c([2H])c1[2H],"1,1,1,3,3,3-hexadeutero-2-propanone",666-52-4,[2H]C([2H])([2H])C(=O)C([2H])([2H])[2H],26900,1.06,0.14505,0.16,3.33,69.09,positive,doi.org/10.1021/ma00107a011
polystyrene-d8,27732-42-9,[2H]C([2H])(*)C(*)([2H])c1c([2H])c([2H])c([2H])c([2H])c1[2H],nitroethane-d5,57817-88-6,[2H]C([2H])([2H])C([2H])([2H])[N+](=O)[O-],85200,1.02,0.20769,0.1964,6.28,34.93,positive,doi.org/10.1006/jcht.1999.0607
polystyrene-d8,27732-42-9,[2H]C([2H])(*)C(*)([2H])c1c([2H])c([2H])c([2H])c([2H])c1[2H],nitroethane,79-24-3,CC[N+](=O)[O-],85200,1.02,0.11958,0.1124,0.36,14.97,positive,doi.org/10.1006/jcht.1999.0607
polystyrene-d8,27732-42-9,[2H]C([2H])(*)C(*)([2H])c1c([2H])c([2H])c([2H])c([2H])c1[2H],nitroethane-d5,57817-88-6,[2H]C([2H])([2H])C([2H])([2H])[N+](=O)[O-],85200,1.02,0.16114,0.1519,0.47,38.36,positive,doi.org/10.1006/jcht.1999.0607
polystyrene-d8,27732-42-9,[2H]C([2H])(*)C(*)([2H])c1c([2H])c([2H])c([2H])c([2H])c1[2H],nitroethane-d5,57817-88-6,[2H]C([2H])([2H])C([2H])([2H])[N+](=O)[O-],85200,1.02,0.13149,0.1237,4.36,37.72,positive,doi.org/10.1006/jcht.1999.0607
polystyrene-d8,27732-42-9,[2H]C([2H])(*)C(*)([2H])c1c([2H])c([2H])c([2H])c([2H])c1[2H],nitroethane,79-24-3,CC[N+](=O)[O-],85200,1.02,0.2106,0.1992,0.46,14.14,positive,doi.org/10.1006/jcht.1999.0607
polystyrene-d8,27732-42-9,[2H]C([2H])(*)C(*)([2H])c1c([2H])c([2H])c([2H])c([2H])c1[2H],propionitrile,107-12-0,CCC#N,26700,1.05,0.14329,0.1699,1.82,32.41,positive,doi.org/10.1021/ma9517308
polystyrene-d8,27732-42-9,[2H]C([2H])(*)C(*)([2H])c1c([2H])c([2H])c([2H])c([2H])c1[2H],propionitrile,107-12-0,CCC#N,26700,1.05,0.22136,0.2581,3.26,25.25,positive,doi.org/10.1021/ma9517308
polystyrene-d8,27732-42-9,[2H]C([2H])(*)C(*)([2H])c1c([2H])c([2H])c([2H])c([2H])c1[2H],nitroethane-d5,57817-88-6,[2H]C([2H])([2H])C([2H])([2H])[N+](=O)[O-],85200,1.02,0.07629,0.0715,2.35,37.95,positive,doi.org/10.1006/jcht.1999.0607
polystyrene-d8,27732-42-9,[2H]C([2H])(*)C(*)([2H])c1c([2H])c([2H])c([2H])c([2H])c1[2H],nitroethane,79-24-3,CC[N+](=O)[O-],85200,1.02,0.18774,0.1773,3.53,14.05,positive,doi.org/10.1006/jcht.1999.0607
polystyrene-d8,27732-42-9,[2H]C([2H])(*)C(*)([2H])c1c([2H])c([2H])c([2H])c([2H])c1[2H],nitroethane-d5,57817-88-6,[2H]C([2H])([2H])C([2H])([2H])[N+](=O)[O-],85200,1.02,0.08605,0.0807,1.89,38.23,positive,doi.org/10.1006/jcht.1999.0607
polystyrene-d8,27732-42-9,[2H]C([2H])(*)C(*)([2H])c1c([2H])c([2H])c([2H])c([2H])c1[2H],nitroethane,79-24-3,CC[N+](=O)[O-],27200,1.03,0.08149,0.0764,1.41,-4.72,positive,doi.org/10.1006/jcht.1999.0607
polystyrene-d8,27732-42-9,[2H]C([2H])(*)C(*)([2H])c1c([2H])c([2H])c([2H])c([2H])c1[2H],nitroethane,79-24-3,CC[N+](=O)[O-],27200,1.03,0.08149,0.0764,4.88,-5.02,positive,doi.org/10.1006/jcht.1999.0607
polystyrene-d8,27732-42-9,[2H]C([2H])(*)C(*)([2H])c1c([2H])c([2H])c([2H])c([2H])c1[2H],nitroethane,79-24-3,CC[N+](=O)[O-],85200,1.02,0.1397,0.1315,4.8,14.34,positive,doi.org/10.1006/jcht.1999.0607
polystyrene-d8,27732-42-9,[2H]C([2H])(*)C(*)([2H])c1c([2H])c([2H])c([2H])c([2H])c1[2H],nitroethane-d5,57817-88-6,[2H]C([2H])([2H])C([2H])([2H])[N+](=O)[O-],85200,1.02,0.20769,0.1964,5.85,35.03,positive,doi.org/10.1006/jcht.1999.0607
polystyrene-d8,27732-42-9,[2H]C([2H])(*)C(*)([2H])c1c([2H])c([2H])c([2H])c([2H])c1[2H],propionitrile,107-12-0,CCC#N,26700,1.05,0.19629,0.2301,3.84,181.62,negative,doi.org/10.1021/ma9517308
polystyrene-d8,27732-42-9,[2H]C([2H])(*)C(*)([2H])c1c([2H])c([2H])c([2H])c([2H])c1[2H],nitroethane-d5,57817-88-6,[2H]C([2H])([2H])C([2H])([2H])[N+](=O)[O-],85200,1.02,0.16114,0.1519,1.57,38.08,positive,doi.org/10.1006/jcht.1999.0607
polystyrene-d8,27732-42-9,[2H]C([2H])(*)C(*)([2H])c1c([2H])c([2H])c([2H])c([2H])c1[2H],nitroethane,79-24-3,CC[N+](=O)[O-],27200,1.03,0.14812,0.1395,4.55,-3.87,positive,doi.org/10.1006/jcht.1999.0607
polystyrene-d8,27732-42-9,[2H]C([2H])(*)C(*)([2H])c1c([2H])c([2H])c([2H])c([2H])c1[2H],nitroethane-d5,57817-88-6,[2H]C([2H])([2H])C([2H])([2H])[N+](=O)[O-],85200,1.02,0.11377,0.1069,1.81,38.44,positive,doi.org/10.1006/jcht.1999.0607
polystyrene-d8,27732-42-9,[2H]C([2H])(*)C(*)([2H])c1c([2H])c([2H])c([2H])c([2H])c1[2H],propionitrile,107-12-0,CCC#N,26700,1.05,0.11749,0.1401,3.73,181.24,negative,doi.org/10.1021/ma9517308
polystyrene-d8,27732-42-9,[2H]C([2H])(*)C(*)([2H])c1c([2H])c([2H])c([2H])c([2H])c1[2H],propionitrile,107-12-0,CCC#N,26700,1.05,0.19629,0.2301,1.46,30.26,positive,doi.org/10.1021/ma9517308
polystyrene-d8,27732-42-9,[2H]C([2H])(*)C(*)([2H])c1c([2H])c([2H])c([2H])c([2H])c1[2H],nitroethane-d5,57817-88-6,[2H]C([2H])([2H])C([2H])([2H])[N+](=O)[O-],85200,1.02,0.07629,0.0715,1.56,38.15,positive,doi.org/10.1006/jcht.1999.0607
polystyrene-d8,27732-42-9,[2H]C([2H])(*)C(*)([2H])c1c([2H])c([2H])c([2H])c([2H])c1[2H],nitroethane,79-24-3,CC[N+](=O)[O-],85200,1.02,0.23983,0.2273,5.25,12.83,positive,doi.org/10.1006/jcht.1999.0607
polystyrene-d8,27732-42-9,[2H]C([2H])(*)C(*)([2H])c1c([2H])c([2H])c([2H])c([2H])c1[2H],nitroethane-d5,57817-88-6,[2H]C([2H])([2H])C([2H])([2H])[N+](=O)[O-],85200,1.02,0.20769,0.1964,0.24,36.5,positive,doi.org/10.1006/jcht.1999.0607
polystyrene-d8,27732-42-9,[2H]C([2H])(*)C(*)([2H])c1c([2H])c([2H])c([2H])c([2H])c1[2H],"1,1,1,3,3,3-hexadeutero-2-propanone",666-52-4,[2H]C([2H])([2H])C(=O)C([2H])([2H])[2H],26900,1.06,0.14505,0.16,3.86,63.09,positive,doi.org/10.1021/ma00107a011
polystyrene-d8,27732-42-9,[2H]C([2H])(*)C(*)([2H])c1c([2H])c([2H])c([2H])c([2H])c1[2H],propionitrile,107-12-0,CCC#N,26700,1.05,0.22136,0.2581,1.7,166.68,negative,doi.org/10.1021/ma9517308
polystyrene-d8,27732-42-9,[2H]C([2H])(*)C(*)([2H])c1c([2H])c([2H])c([2H])c([2H])c1[2H],nitroethane-d5,57817-88-6,[2H]C([2H])([2H])C([2H])([2H])[N+](=O)[O-],85200,1.02,0.13149,0.1237,2.3,38.22,positive,doi.org/10.1006/jcht.1999.0607
polystyrene-d8,27732-42-9,[2H]C([2H])(*)C(*)([2H])c1c([2H])c([2H])c([2H])c([2H])c1[2H],"1,1,1,3,3,3-hexadeutero-2-propanone",666-52-4,[2H]C([2H])([2H])C(=O)C([2H])([2H])[2H],26900,1.06,0.21859,0.239,2.56,90.22,negative,doi.org/10.1021/ma00107a011
polystyrene-d8,27732-42-9,[2H]C([2H])(*)C(*)([2H])c1c([2H])c([2H])c([2H])c([2H])c1[2H],"1,1,1,3,3,3-hexadeutero-2-propanone",666-52-4,[2H]C([2H])([2H])C(=O)C([2H])([2H])[2H],26900,1.06,0.17561,0.193,2.8,70.1,positive,doi.org/10.1021/ma00107a011
polystyrene-d8,27732-42-9,[2H]C([2H])(*)C(*)([2H])c1c([2H])c([2H])c([2H])c([2H])c1[2H],nitroethane,79-24-3,CC[N+](=O)[O-],27200,1.03,0.17425,0.1644,4.43,-4.08,positive,doi.org/10.1006/jcht.1999.0607
polystyrene-d8,27732-42-9,[2H]C([2H])(*)C(*)([2H])c1c([2H])c([2H])c([2H])c([2H])c1[2H],"1,1,1,3,3,3-hexadeutero-2-propanone",666-52-4,[2H]C([2H])([2H])C(=O)C([2H])([2H])[2H],10500,1.02,0.19985,0.219,1.22,-5.1,positive,doi.org/10.1021/ma00107a011
polystyrene-d8,27732-42-9,[2H]C([2H])(*)C(*)([2H])c1c([2H])c([2H])c([2H])c([2H])c1[2H],nitroethane,79-24-3,CC[N+](=O)[O-],27200,1.03,0.1087,0.1021,2.33,-3.98,positive,doi.org/10.1006/jcht.1999.0607
polystyrene-d8,27732-42-9,[2H]C([2H])(*)C(*)([2H])c1c([2H])c([2H])c([2H])c([2H])c1[2H],nitroethane-d5,57817-88-6,[2H]C([2H])([2H])C([2H])([2H])[N+](=O)[O-],85200,1.02,0.08605,0.0807,5.12,37.42,positive,doi.org/10.1006/jcht.1999.0607
polystyrene-d8,27732-42-9,[2H]C([2H])(*)C(*)([2H])c1c([2H])c([2H])c([2H])c([2H])c1[2H],propionitrile,107-12-0,CCC#N,26700,1.05,0.22136,0.2581,2.1,27.7,positive,doi.org/10.1021/ma9517308
polystyrene-d8,27732-42-9,[2H]C([2H])(*)C(*)([2H])c1c([2H])c([2H])c([2H])c([2H])c1[2H],propionitrile,107-12-0,CCC#N,26700,1.05,0.11749,0.1401,0.61,158.37,negative,doi.org/10.1021/ma9517308
polystyrene-d8,27732-42-9,[2H]C([2H])(*)C(*)([2H])c1c([2H])c([2H])c([2H])c([2H])c1[2H],2-propanone,67-64-1,CC(=O)C,26900,1.06,0.21485,0.253,0.71,4.63,positive,doi.org/10.1021/ma00107a011
polystyrene-d8,27732-42-9,[2H]C([2H])(*)C(*)([2H])c1c([2H])c([2H])c([2H])c([2H])c1[2H],nitroethane,79-24-3,CC[N+](=O)[O-],85200,1.02,0.11958,0.1124,0.67,14.91,positive,doi.org/10.1006/jcht.1999.0607
polystyrene-d8,27732-42-9,[2H]C([2H])(*)C(*)([2H])c1c([2H])c([2H])c([2H])c([2H])c1[2H],nitroethane-d5,57817-88-6,[2H]C([2H])([2H])C([2H])([2H])[N+](=O)[O-],85200,1.02,0.1258,0.1183,0.5,38.63,positive,doi.org/10.1006/jcht.1999.0607
polystyrene-d8,27732-42-9,[2H]C([2H])(*)C(*)([2H])c1c([2H])c([2H])c([2H])c([2H])c1[2H],2-propanone,67-64-1,CC(=O)C,26900,1.06,0.25721,0.3,0.28,-0.73,positive,doi.org/10.1021/ma00107a011
polystyrene-d8,27732-42-9,[2H]C([2H])(*)C(*)([2H])c1c([2H])c([2H])c([2H])c([2H])c1[2H],propionitrile,107-12-0,CCC#N,26700,1.05,0.22136,0.2581,5.04,190.46,negative,doi.org/10.1021/ma9517308
polystyrene-d8,27732-42-9,[2H]C([2H])(*)C(*)([2H])c1c([2H])c([2H])c([2H])c([2H])c1[2H],nitroethane,79-24-3,CC[N+](=O)[O-],27200,1.03,0.24906,0.2362,5.19,-4.57,positive,doi.org/10.1006/jcht.1999.0607
polystyrene-d8,27732-42-9,[2H]C([2H])(*)C(*)([2H])c1c([2H])c([2H])c([2H])c([2H])c1[2H],propionitrile,107-12-0,CCC#N,26700,1.05,0.14329,0.1699,5.2,190.34,negative,doi.org/10.1021/ma9517308
polystyrene-d8,27732-42-9,[2H]C([2H])(*)C(*)([2H])c1c([2H])c([2H])c([2H])c([2H])c1[2H],nitroethane,79-24-3,CC[N+](=O)[O-],27200,1.03,0.17425,0.1644,2.14,-3.87,positive,doi.org/10.1006/jcht.1999.0607
polystyrene-d8,27732-42-9,[2H]C([2H])(*)C(*)([2H])c1c([2H])c([2H])c([2H])c([2H])c1[2H],propionitrile,107-12-0,CCC#N,26700,1.05,0.16955,0.1999,3.88,181.21,negative,doi.org/10.1021/ma9517308
polystyrene-d8,27732-42-9,[2H]C([2H])(*)C(*)([2H])c1c([2H])c([2H])c([2H])c([2H])c1[2H],propionitrile,107-12-0,CCC#N,26700,1.05,0.11749,0.1401,0.5,33.84,positive,doi.org/10.1021/ma9517308
polystyrene-d8,27732-42-9,[2H]C([2H])(*)C(*)([2H])c1c([2H])c([2H])c([2H])c([2H])c1[2H],propionitrile,107-12-0,CCC#N,26700,1.05,0.11749,0.1401,1.31,163.51,negative,doi.org/10.1021/ma9517308
polystyrene-d8,27732-42-9,[2H]C([2H])(*)C(*)([2H])c1c([2H])c([2H])c([2H])c([2H])c1[2H],2-propanone,67-64-1,CC(=O)C,26900,1.06,0.21485,0.253,2.23,1.43,positive,doi.org/10.1021/ma00107a011
