Repository: uentinnlea/polymer_cloud_point_qsar

File: data/Binary Polymer Solution Cloud Point Database.csv (part 3 of 26)
Polymer,Polymer CAS,Polymer SMILES,Solvent,Solvent CAS,Solvent SMILES,Mw(Da),PDI,ϕ,w,P(Mpa),CP(°C),1-Phase,Ref.
polystyrene-d8,27732-42-9,[2H]C([2H])(*)C(*)([2H])c1c([2H])c([2H])c([2H])c([2H])c1[2H],nitroethane-d5,57817-88-6,[2H]C([2H])([2H])C([2H])([2H])[N+](=O)[O-],85200,1.02,0.14128,0.133,4.53,37.53,positive,doi.org/10.1006/jcht.1999.0607
polystyrene-d8,27732-42-9,[2H]C([2H])(*)C(*)([2H])c1c([2H])c([2H])c([2H])c([2H])c1[2H],propionitrile,107-12-0,CCC#N,26700,1.05,0.19629,0.2301,2.6,172.67,negative,doi.org/10.1021/ma9517308
polystyrene-d8,27732-42-9,[2H]C([2H])(*)C(*)([2H])c1c([2H])c([2H])c([2H])c([2H])c1[2H],propionitrile,107-12-0,CCC#N,26700,1.05,0.09173,0.11,0.72,160.5,negative,doi.org/10.1021/ma9517308
polystyrene-d8,27732-42-9,[2H]C([2H])(*)C(*)([2H])c1c([2H])c([2H])c([2H])c([2H])c1[2H],2-propanone,67-64-1,CC(=O)C,26900,1.06,0.19707,0.233,0.88,5.01,positive,doi.org/10.1021/ma00107a011
polystyrene-d8,27732-42-9,[2H]C([2H])(*)C(*)([2H])c1c([2H])c([2H])c([2H])c([2H])c1[2H],2-propanone,67-64-1,CC(=O)C,26900,1.06,0.18032,0.214,1.49,4.19,positive,doi.org/10.1021/ma00107a011
polystyrene-d8,27732-42-9,[2H]C([2H])(*)C(*)([2H])c1c([2H])c([2H])c([2H])c([2H])c1[2H],nitroethane,79-24-3,CC[N+](=O)[O-],27200,1.03,0.22404,0.2121,5.11,-4.47,positive,doi.org/10.1006/jcht.1999.0607
polystyrene-d8,27732-42-9,[2H]C([2H])(*)C(*)([2H])c1c([2H])c([2H])c([2H])c([2H])c1[2H],propionitrile,107-12-0,CCC#N,26700,1.05,0.19629,0.2301,0.66,158.55,negative,doi.org/10.1021/ma9517308
polystyrene-d8,27732-42-9,[2H]C([2H])(*)C(*)([2H])c1c([2H])c([2H])c([2H])c([2H])c1[2H],"1,1,1,3,3,3-hexadeutero-2-propanone",666-52-4,[2H]C([2H])([2H])C(=O)C([2H])([2H])[2H],26900,1.06,0.16818,0.185,3.02,90.37,negative,doi.org/10.1021/ma00107a011
polystyrene-d8,27732-42-9,[2H]C([2H])(*)C(*)([2H])c1c([2H])c([2H])c([2H])c([2H])c1[2H],nitroethane,79-24-3,CC[N+](=O)[O-],85200,1.02,0.10595,0.0995,0.56,14.96,positive,doi.org/10.1006/jcht.1999.0607
polystyrene-d8,27732-42-9,[2H]C([2H])(*)C(*)([2H])c1c([2H])c([2H])c([2H])c([2H])c1[2H],nitroethane,79-24-3,CC[N+](=O)[O-],27200,1.03,0.09315,0.0874,1.65,-4.31,positive,doi.org/10.1006/jcht.1999.0607
polystyrene,9003-53-6,*C(C*)c1ccccc1,methylcyclohexane,108-87-2,CC1CCCCC1,17500,1.06,0.11406,0.15,82.81,21.34,positive,doi.org/10.1002/macp.1994.021950233
polystyrene,9003-53-6,*C(C*)c1ccccc1,methylcyclohexane,108-87-2,CC1CCCCC1,17500,1.06,0.18196,0.23366,80,21.18,positive,doi.org/10.1002/macp.1994.021950233
polystyrene,9003-53-6,*C(C*)c1ccccc1,cyclohexanol,108-93-0,OC1CCCCC1,78800,1.12,0.00632,0.007,0.1,73.99,positive,doi.org/10.1021/je0504865
polystyrene,9003-53-6,*C(C*)c1ccccc1,methylcyclopentane,96-37-7,CC1CCCC1,22100,1.03,0.11401,0.153,1.02,27.42,positive,doi.org/10.1021/ma00107a011
polystyrene,9003-53-6,*C(C*)c1ccccc1,nitroethane,79-24-3,CC[N+](=O)[O-],13500,1.06,0.1799,0.1799,4.35,6.08,positive,doi.org/10.1006/jcht.1999.0607
polystyrene,9003-53-6,*C(C*)c1ccccc1,ethyl acetate,141-78-6,CCOC(=O)C,600000,1.1,0.04326,0.05,0.1,147.7,negative,doi.org/10.1021/ma00015a024
polystyrene,9003-53-6,*C(C*)c1ccccc1,dodecadeuterocyclohexane,1735-17-7,[2H]C1([2H])C([2H])([2H])C([2H])([2H])C([2H])([2H])C([2H])([2H])C1([2H])[2H],400000,1.06,0.086,NaN,0.1,29.78,positive,doi.org/10.1039/B301190A
polystyrene,9003-53-6,*C(C*)c1ccccc1,methylcyclohexane,108-87-2,CC1CCCCC1,405000,2.83,0.01836,0.025,4.09,56.35,positive,doi.org/10.1016/S0378-3812(97)00157-X
polystyrene,9003-53-6,*C(C*)c1ccccc1,dodecadeuterocyclohexane,1735-17-7,[2H]C1([2H])C([2H])([2H])C([2H])([2H])C([2H])([2H])C([2H])([2H])C1([2H])[2H],400000,1.06,0.019,NaN,0.1,29.71,positive,doi.org/10.1039/B301190A
polystyrene,9003-53-6,*C(C*)c1ccccc1,nitroethane,79-24-3,CC[N+](=O)[O-],129200,1.03,0.0457,0.0457,4.77,48.29,positive,doi.org/10.1006/jcht.1999.0607
polystyrene,9003-53-6,*C(C*)c1ccccc1,cyclopentane,287-92-3,C1CCCC1,354000,1.02,0.09862,0.1336,0.1,9,positive,doi.org/10.1627/jpi1958.33.117
polystyrene,9003-53-6,*C(C*)c1ccccc1,propionitrile,107-12-0,CCC#N,8000,1.09,0.15162,0.19,0.91,-1.75,positive,doi.org/10.1021/ma9517308
polystyrene,9003-53-6,*C(C*)c1ccccc1,methylcyclohexane,108-87-2,CC1CCCCC1,16100,1.06,0.09728,0.1287,51.68,19.63,positive,doi.org/10.1063/1.464440
polystyrene,9003-53-6,*C(C*)c1ccccc1,propionitrile,107-12-0,CCC#N,8000,1.09,0.27287,0.33,4.58,-5.29,positive,doi.org/10.1021/ma9517308
polystyrene,9003-53-6,*C(C*)c1ccccc1,dodecadeuterocyclohexane,1735-17-7,[2H]C1([2H])C([2H])([2H])C([2H])([2H])C([2H])([2H])C([2H])([2H])C1([2H])[2H],13200000,1.13,0.0123,NaN,0.1,36.78,positive,doi.org/10.1039/B301190A
polystyrene,9003-53-6,*C(C*)c1ccccc1,2-propanone,67-64-1,CC(=O)C,11700,1.03,0.16684,0.21,0.41,1.76,positive,doi.org/10.1021/ma00107a011
polystyrene,9003-53-6,*C(C*)c1ccccc1,acetaldehyde,75-07-0,CC=O,4140,1.03,0.04244,0.0563,0.53,-1.08,positive,"See 1997DES in ISBN: 9781420067989, doi.org/10.1002/(SICI)1099-0488(199703)35:4<631::AID-POLB11>3.0.CO;2-H"
polystyrene,9003-53-6,*C(C*)c1ccccc1,nitroethane,79-24-3,CC[N+](=O)[O-],30740,1.06,0.0944,0.0944,0.84,23.77,positive,doi.org/10.1006/jcht.1999.0607
polystyrene,9003-53-6,*C(C*)c1ccccc1,propionitrile,107-12-0,CCC#N,22100,1.03,0.2242,0.275,2.63,163.52,negative,doi.org/10.1021/ma9517308
polystyrene,9003-53-6,*C(C*)c1ccccc1,bisphenol-A diglycidyl ether,1675-54-3,CC(C)(c1ccc(OCC2CO2)cc1)c3ccc(OCC4CO4)cc3,86700,1.04,0.0554,NaN,0.1,62.3,positive,doi.org/10.1002/macp.200300106
polystyrene,9003-53-6,*C(C*)c1ccccc1,propionitrile,107-12-0,CCC#N,22100,1.03,0.1768,0.2199,0.54,138.32,negative,doi.org/10.1021/ma9517308
polystyrene,9003-53-6,*C(C*)c1ccccc1,2-propanone,67-64-1,CC(=O)C,13500,1.06,0.12794,0.163,0.08,13.98,positive,doi.org/10.1021/ma00107a011
polystyrene,9003-53-6,*C(C*)c1ccccc1,methylcyclohexane,108-87-2,CC1CCCCC1,297000,5.45,0.04374,0.059,0.1,57.82,positive,See 1988SC2 in ISBN: 9781420067989
polystyrene,9003-53-6,*C(C*)c1ccccc1,nitroethane,79-24-3,CC[N+](=O)[O-],30740,1.06,0.1388,0.1388,0.56,24.2,positive,doi.org/10.1006/jcht.1999.0607
polystyrene,9003-53-6,*C(C*)c1ccccc1,cyclohexane,110-82-7,C1CCCCC1,171300,1.96,0.1078,NaN,0.1,24.43,positive,doi.org/10.1002/(SICI)1521-3935(19990801)200:8<1889::AID-MACP1889>3.0.CO;2-A
polystyrene,9003-53-6,*C(C*)c1ccccc1,propionitrile,107-12-0,CCC#N,25000,1.06,0.24359,0.2971,3.85,165.11,negative,doi.org/10.1021/ma9517308
polystyrene,9003-53-6,*C(C*)c1ccccc1,methylcyclohexane,108-87-2,CC1CCCCC1,16100,1.06,0.19234,0.2461,7.06,21.42,positive,doi.org/10.1063/1.464440
polystyrene,9003-53-6,*C(C*)c1ccccc1,methylcyclohexane,108-87-2,CC1CCCCC1,17500,1.06,0.23818,0.3,82.26,20.89,positive,doi.org/10.1002/macp.1994.021950233
polystyrene,9003-53-6,*C(C*)c1ccccc1,dodecadeuterocyclohexane,1735-17-7,[2H]C1([2H])C([2H])([2H])C([2H])([2H])C([2H])([2H])C([2H])([2H])C1([2H])[2H],400000,1.06,0.061,NaN,0.1,30.12,positive,doi.org/10.1039/B301190A
polystyrene,9003-53-6,*C(C*)c1ccccc1,cyclohexane,110-82-7,C1CCCCC1,769500,1.28,0.07303,0.096,0.1,26.61,positive,See 1986KRU in ISBN: 9781420067989
polystyrene,9003-53-6,*C(C*)c1ccccc1,cyclohexane,110-82-7,C1CCCCC1,200000,1.02,0.0558,NaN,0.1,23.83,positive,doi.org/10.1063/1.430349
polystyrene,9003-53-6,*C(C*)c1ccccc1,cyclohexane,110-82-7,C1CCCCC1,280000,4.83,0.11737,0.152,0.1,23.59,positive,See 1984GIL in ISBN: 9781420067989
polystyrene,9003-53-6,*C(C*)c1ccccc1,methylcyclohexane,108-87-2,CC1CCCCC1,10200,1.06,0.2558,NaN,0.1,12.4,positive,doi.org/10.1063/1.439127
polystyrene,9003-53-6,*C(C*)c1ccccc1,cyclohexane,110-82-7,C1CCCCC1,209000,2.13,0.0914,NaN,0.1,25.92,positive,"doi.org/10.1016/S0378-3812(99)00017-5, doi.org/10.1016/S0014-3057(98)00245-6"
polystyrene,9003-53-6,*C(C*)c1ccccc1,cyclohexane,110-82-7,C1CCCCC1,1560000,1.03,0.1652,NaN,0.1,26.01,positive,doi.org/10.1103/PhysRevA.18.2683
polystyrene,9003-53-6,*C(C*)c1ccccc1,ethyl acetate,141-78-6,CCOC(=O)C,100000,1.06,0.13074,0.149,0.1,164.6,negative,doi.org/10.1021/ma00015a024
polystyrene,9003-53-6,*C(C*)c1ccccc1,2-propanone,67-64-1,CC(=O)C,22100,1.03,0.12385,0.158,1.73,99.57,negative,doi.org/10.1021/ma00107a011
polystyrene,9003-53-6,*C(C*)c1ccccc1,cyclohexane,110-82-7,C1CCCCC1,111000,1.05,0.06138,0.081,0.1,21.22,positive,See 1986KRU in ISBN: 9781420067989
polystyrene,9003-53-6,*C(C*)c1ccccc1,methylcyclohexane,108-87-2,CC1CCCCC1,405000,2.83,0.0049,0.0067,3,55.87,positive,doi.org/10.1016/S0378-3812(97)00157-X
polystyrene,9003-53-6,*C(C*)c1ccccc1,nitroethane,79-24-3,CC[N+](=O)[O-],129200,1.03,0.025,0.025,0.37,46.6,positive,doi.org/10.1006/jcht.1999.0607
polystyrene,9003-53-6,*C(C*)c1ccccc1,cyclohexane,110-82-7,C1CCCCC1,600000,1.1,0.06176,0.0815,0.1,28.13,positive,doi.org/10.1007/BF01525017
polystyrene,9003-53-6,*C(C*)c1ccccc1,methylcyclopentane,96-37-7,CC1CCCC1,25000,1.06,0.12261,0.164,0.55,30.28,positive,doi.org/10.1021/ma00107a011
polystyrene,9003-53-6,*C(C*)c1ccccc1,diisodecyl phthalate,26761-40-0,CC(C)CCCCCCCOC(=O)c1ccccc1C(=O)OCCCCCCCC(C)C,235000,2.1,0.2637,0.28,0.1,48.65,positive,See 2001HE1 in ISBN: 9036516463
polystyrene,9003-53-6,*C(C*)c1ccccc1,methylcyclohexane,108-87-2,CC1CCCCC1,2700000,1.1,0.00792,0.01083,0.1,215.16,negative,doi.org/10.1021/ma60032a020
polystyrene,9003-53-6,*C(C*)c1ccccc1,methylcyclohexane,108-87-2,CC1CCCCC1,16100,1.06,0.15784,0.2044,46.29,19.55,positive,doi.org/10.1063/1.464440
polystyrene,9003-53-6,*C(C*)c1ccccc1,2-propanone,67-64-1,CC(=O)C,13500,1.06,0.21273,0.264,0.07,11.95,positive,doi.org/10.1021/ma00107a011
polystyrene,9003-53-6,*C(C*)c1ccccc1,cyclohexane,110-82-7,C1CCCCC1,97200,1.06,0.06673,0.0879,0.1,228.76,negative,doi.org/10.1021/ma60032a020
polystyrene,9003-53-6,*C(C*)c1ccccc1,propionitrile,107-12-0,CCC#N,22100,1.03,0.20245,0.2499,2.7,163.56,negative,doi.org/10.1021/ma9517308
polystyrene,9003-53-6,*C(C*)c1ccccc1,cyclohexane,110-82-7,C1CCCCC1,335500,1.69,0.09694,0.1264,0.1,24.27,positive,See 1986KRU in ISBN: 9781420067989
polystyrene,9003-53-6,*C(C*)c1ccccc1,acetaldehyde,75-07-0,CC=O,4140,1.03,0.12638,0.163,4.01,113.96,negative,"See 1997DES in ISBN: 9781420067989, doi.org/10.1002/(SICI)1099-0488(199703)35:4<631::AID-POLB11>3.0.CO;2-H"
polystyrene,9003-53-6,*C(C*)c1ccccc1,cyclohexane,110-82-7,C1CCCCC1,90000,1.04,0.01259,0.0169,0.1,16.96,positive,doi.org/10.1016/S0378-3812(99)00128-4
polystyrene,9003-53-6,*C(C*)c1ccccc1,propionitrile,107-12-0,CCC#N,22100,1.03,0.2242,0.275,3.61,172.31,negative,doi.org/10.1021/ma9517308
polystyrene,9003-53-6,*C(C*)c1ccccc1,tert-butyl acetate,540-88-5,CC(=O)OC(C)(C)C,233000,1.06,0.0857,0.102,0.1,-2.6,positive,doi.org/10.1021/ma00015a024
polystyrene,9003-53-6,*C(C*)c1ccccc1,dodecadeuterocyclohexane,1735-17-7,[2H]C1([2H])C([2H])([2H])C([2H])([2H])C([2H])([2H])C([2H])([2H])C1([2H])[2H],2000000,1.3,0.012,NaN,0.1,34.05,positive,doi.org/10.1039/B301190A
polystyrene,9003-53-6,*C(C*)c1ccccc1,methylcyclohexane,108-87-2,CC1CCCCC1,670000,1.1,0.02695,0.03657,0.1,218.8,negative,doi.org/10.1021/ma60032a020
polystyrene,9003-53-6,*C(C*)c1ccccc1,methylcyclohexane,108-87-2,CC1CCCCC1,16100,1.06,0.05859,0.0786,28.93,19.5,positive,doi.org/10.1063/1.464440
polystyrene,9003-53-6,*C(C*)c1ccccc1,cyclohexane,110-82-7,C1CCCCC1,13200000,1.13,0.007,NaN,0.1,32.01,positive,doi.org/10.1039/B301190A
polystyrene,9003-53-6,*C(C*)c1ccccc1,methylcyclohexane,108-87-2,CC1CCCCC1,250000,3.91,0.103,0.136,3.5,54.18,positive,doi.org/10.1016/S0378-3812(97)00302-6
polystyrene,9003-53-6,*C(C*)c1ccccc1,1-dodecanol,112-53-8,CCCCCCCCCCCCO,235000,2.1,0.62711,0.68,0.1,123.7,positive,"See 2001HE1 ISBN: 9036516463, doi.org/10.1016/S0040-6031(01)00587-1"
polystyrene,9003-53-6,*C(C*)c1ccccc1,nitroethane,79-24-3,CC[N+](=O)[O-],30740,1.06,0.0944,0.0944,0.43,23.84,positive,doi.org/10.1006/jcht.1999.0607
polystyrene,9003-53-6,*C(C*)c1ccccc1,methylcyclohexane,108-87-2,CC1CCCCC1,405000,2.83,0.0132,0.018,1.33,57.5,positive,doi.org/10.1016/S0378-3812(97)00157-X
polystyrene,9003-53-6,*C(C*)c1ccccc1,cyclohexane,110-82-7,C1CCCCC1,200000,1.02,0.0489,NaN,0.1,23.81,positive,doi.org/10.1063/1.430349
polystyrene,9003-53-6,*C(C*)c1ccccc1,acetaldehyde,75-07-0,CC=O,4140,1.03,0.08527,0.1115,3.64,139.54,negative,"See 1997DES in ISBN: 9781420067989, doi.org/10.1002/(SICI)1099-0488(199703)35:4<631::AID-POLB11>3.0.CO;2-H"
polystyrene,9003-53-6,*C(C*)c1ccccc1,cyclohexane,110-82-7,C1CCCCC1,171300,1.96,0.0472,NaN,0.1,26,positive,"doi.org/10.1016/S0378-3812(99)00017-5, doi.org/10.1016/S0014-3057(98)00245-6"
polystyrene,9003-53-6,*C(C*)c1ccccc1,cyclohexane,110-82-7,C1CCCCC1,142100,1.09,0.02233,0.02986,0.1,20.13,positive,See 1986KRU in ISBN: 9781420067989
polystyrene,9003-53-6,*C(C*)c1ccccc1,cyclohexane,110-82-7,C1CCCCC1,400000,1.06,0.041,NaN,0.1,26.15,positive,doi.org/10.1039/B301190A
polystyrene,9003-53-6,*C(C*)c1ccccc1,cyclohexane,110-82-7,C1CCCCC1,280000,4.83,0.17865,0.22671,0.1,22.5,positive,See 1984GIL in ISBN: 9781420067989
polystyrene,9003-53-6,*C(C*)c1ccccc1,methylcyclopentane,96-37-7,CC1CCCC1,22100,1.03,0.11401,0.153,0.51,27.6,positive,doi.org/10.1021/ma00107a011
polystyrene,9003-53-6,*C(C*)c1ccccc1,cyclohexane,110-82-7,C1CCCCC1,1560000,1.03,0.0167,NaN,0.1,30.41,positive,doi.org/10.1103/PhysRevA.18.2683
polystyrene,9003-53-6,*C(C*)c1ccccc1,cyclohexane,110-82-7,C1CCCCC1,346000,1.65,0.01357,0.0182,0.1,24,positive,doi.org/10.1002/macp.1965.020880115
polystyrene,9003-53-6,*C(C*)c1ccccc1,2-propanone,67-64-1,CC(=O)C,24700,1.04,0.01362,0.018,7.88,8.65,positive,doi.org/10.1039/B109405J
polystyrene,9003-53-6,*C(C*)c1ccccc1,nitroethane,79-24-3,CC[N+](=O)[O-],30740,1.06,0.1654,0.1654,4.35,23.59,positive,doi.org/10.1006/jcht.1999.0607
polystyrene,9003-53-6,*C(C*)c1ccccc1,cyclohexane,110-82-7,C1CCCCC1,2000000,1.3,0.021,NaN,0.1,29.74,positive,doi.org/10.1039/B301190A
polystyrene,9003-53-6,*C(C*)c1ccccc1,propionitrile,107-12-0,CCC#N,25000,1.06,0.24359,0.2971,1.36,139.6,negative,doi.org/10.1021/ma9517308
polystyrene,9003-53-6,*C(C*)c1ccccc1,cyclohexane,110-82-7,C1CCCCC1,346000,1.65,0.26674,0.329,0.1,20,positive,doi.org/10.1002/macp.1965.020880115
polystyrene,9003-53-6,*C(C*)c1ccccc1,hexyl acetate,142-92-7,CCCCCCOC(=O)C,233000,1.06,0.08898,0.1048,0.1,269.2,negative,doi.org/10.1016/0032-3861(95)91454-F
polystyrene,9003-53-6,*C(C*)c1ccccc1,cyclohexane,110-82-7,C1CCCCC1,346000,1.65,0.03811,0.0507,0.1,27.5,positive,doi.org/10.1002/macp.1965.020880115
polystyrene,9003-53-6,*C(C*)c1ccccc1,methylcyclohexane,108-87-2,CC1CCCCC1,17200,1.06,0.2116,NaN,0.1,23.53,positive,doi.org/10.1063/1.446753
polystyrene,9003-53-6,*C(C*)c1ccccc1,cyclohexane,110-82-7,C1CCCCC1,2000000,1.3,0.003,NaN,0.1,28.68,positive,doi.org/10.1039/B301190A
polystyrene,9003-53-6,*C(C*)c1ccccc1,nitroethane-d5,57817-88-6,[2H]C([2H])([2H])C([2H])([2H])[N+](=O)[O-],90100,1.04,0.1543,0.1543,4.17,65.87,positive,doi.org/10.1006/jcht.1999.0607
polystyrene,9003-53-6,*C(C*)c1ccccc1,propionitrile,107-12-0,CCC#N,22000,1.03,0.04873,0.063,3.77,61.9,positive,doi.org/10.1002/polb.1994.090321315
polystyrene,9003-53-6,*C(C*)c1ccccc1,"1,1,1,3,3,3-hexadeutero-2-propanone",666-52-4,[2H]C([2H])([2H])C(=O)C([2H])([2H])[2H],13500,1.06,0.19786,0.229,0.58,70.37,positive,doi.org/10.1021/ma00107a011
polystyrene,9003-53-6,*C(C*)c1ccccc1,cyclopentane,287-92-3,C1CCCC1,791000,1.01,0.01298,0.0182,0.1,161.3,negative,doi.org/10.1002/pen.760330806
polystyrene,9003-53-6,*C(C*)c1ccccc1,cyclohexane,110-82-7,C1CCCCC1,13200000,1.13,0.0179,NaN,0.1,32.15,positive,doi.org/10.1039/B301190A
polystyrene,9003-53-6,*C(C*)c1ccccc1,cyclohexane,110-82-7,C1CCCCC1,239000,2.78,0.0152,NaN,0.1,27.41,positive,doi.org/10.1103/PhysRevE.55.3159
polystyrene,9003-53-6,*C(C*)c1ccccc1,methylcyclohexane,108-87-2,CC1CCCCC1,16100,1.06,0.09728,0.1287,65.51,19.81,positive,doi.org/10.1063/1.464440
polystyrene,9003-53-6,*C(C*)c1ccccc1,trans-decahydronaphthalene,493-02-7,C1CCC2CCCCC2C1,90000,1.04,0.07121,0.0847,0.1,8,positive,doi.org/10.1016/0032-3861(95)91454-F
polystyrene,9003-53-6,*C(C*)c1ccccc1,2-propanone,67-64-1,CC(=O)C,16600,1.05,0.1419,0.18,6.25,19.85,positive,doi.org/10.1039/B109405J
polystyrene,9003-53-6,*C(C*)c1ccccc1,cyclopentane,287-92-3,C1CCCC1,43000,1.01,0.0306,0.0426,0.1,-6.8,positive,doi.org/10.1627/jpi1958.33.117
polystyrene,9003-53-6,*C(C*)c1ccccc1,acetaldehyde,75-07-0,CC=O,4140,1.03,0.1094,0.1419,5.8,7.02,positive,"See 1997DES in ISBN: 9781420067989, doi.org/10.1002/(SICI)1099-0488(199703)35:4<631::AID-POLB11>3.0.CO;2-H"
polystyrene,9003-53-6,*C(C*)c1ccccc1,methylcyclohexane,108-87-2,CC1CCCCC1,405000,2.83,0.05069,0.0682,2.91,57.75,positive,doi.org/10.1016/S0378-3812(97)00157-X
polystyrene,9003-53-6,*C(C*)c1ccccc1,nitroethane,79-24-3,CC[N+](=O)[O-],90100,1.04,0.1911,0.1911,3.8,39.68,positive,doi.org/10.1006/jcht.1999.0607
polystyrene,9003-53-6,*C(C*)c1ccccc1,cyclohexane,110-82-7,C1CCCCC1,100000,1.06,0.05443,0.072,0.1,229.1,negative,doi.org/10.1002/app.1993.070470707
polystyrene,9003-53-6,*C(C*)c1ccccc1,methylcyclohexane,108-87-2,CC1CCCCC1,18700,1.06,0.1466,NaN,0.1,23.4,positive,doi.org/10.1063/1.479914
polystyrene,9003-53-6,*C(C*)c1ccccc1,"1,1,1,3,3,3-hexadeutero-2-propanone",666-52-4,[2H]C([2H])([2H])C(=O)C([2H])([2H])[2H],7800,1.18,0.13834,0.162,0.1,13.7,positive,doi.org/10.1063/1.1143329
polystyrene,9003-53-6,*C(C*)c1ccccc1,cyclohexane,110-82-7,C1CCCCC1,280000,4.83,0.03237,0.04315,0.1,21.99,positive,See 1984GIL in ISBN: 9781420067989
polystyrene,9003-53-6,*C(C*)c1ccccc1,cyclohexane,110-82-7,C1CCCCC1,769500,1.28,0.00886,0.0119,0.1,25.92,positive,See 1986KRU in ISBN: 9781420067989
polystyrene,9003-53-6,*C(C*)c1ccccc1,nitroethane-d5,57817-88-6,[2H]C([2H])([2H])C([2H])([2H])[N+](=O)[O-],90100,1.04,0.1205,0.1205,4.57,66.2,positive,doi.org/10.1006/jcht.1999.0607
polystyrene,9003-53-6,*C(C*)c1ccccc1,acetaldehyde,75-07-0,CC=O,4140,1.03,0.14593,0.187,1.71,42.96,positive,"See 1997DES in ISBN: 9781420067989, doi.org/10.1002/(SICI)1099-0488(199703)35:4<631::AID-POLB11>3.0.CO;2-H"
polystyrene,9003-53-6,*C(C*)c1ccccc1,methylcyclohexane,108-87-2,CC1CCCCC1,17500,1.06,0.18196,0.23366,70,20.88,positive,doi.org/10.1002/macp.1994.021950233
polystyrene,9003-53-6,*C(C*)c1ccccc1,cyclohexane,110-82-7,C1CCCCC1,286000,2.2,0.03606,0.048,0.1,25.3,positive,doi.org/10.1021/je0504865
polystyrene,9003-53-6,*C(C*)c1ccccc1,2-propanone,67-64-1,CC(=O)C,24700,1.04,0.01362,0.018,15.6,-0.15,positive,doi.org/10.1039/B109405J
polystyrene,9003-53-6,*C(C*)c1ccccc1,2-propanone,67-64-1,CC(=O)C,13500,1.06,0.16852,0.212,0.56,12.11,positive,doi.org/10.1021/ma00107a011
polystyrene,9003-53-6,*C(C*)c1ccccc1,cyclohexane,110-82-7,C1CCCCC1,1560000,1.03,0.0199,NaN,0.1,30.46,positive,doi.org/10.1103/PhysRevA.18.2683
polystyrene,9003-53-6,*C(C*)c1ccccc1,propionitrile,107-12-0,CCC#N,25000,1.06,0.17688,0.22,3.78,99.86,positive,doi.org/10.1021/ma9517308
polystyrene,9003-53-6,*C(C*)c1ccccc1,methylcyclohexane,108-87-2,CC1CCCCC1,405000,2.83,0.0132,0.018,8.22,53.66,positive,doi.org/10.1016/S0378-3812(97)00157-X
polystyrene,9003-53-6,*C(C*)c1ccccc1,acetaldehyde,75-07-0,CC=O,4140,1.03,0.14593,0.187,2.2,41.01,positive,"See 1997DES in ISBN: 9781420067989, doi.org/10.1002/(SICI)1099-0488(199703)35:4<631::AID-POLB11>3.0.CO;2-H"
polystyrene,9003-53-6,*C(C*)c1ccccc1,methylcyclopentane,96-37-7,CC1CCCC1,25000,1.06,0.1234,0.165,2.33,29.49,positive,doi.org/10.1021/ma00107a011
polystyrene,9003-53-6,*C(C*)c1ccccc1,"1,1,1,3,3,3-hexadeutero-2-propanone",666-52-4,[2H]C([2H])([2H])C(=O)C([2H])([2H])[2H],13500,1.06,0.09654,0.114,0.93,98.63,negative,doi.org/10.1021/ma00107a011
polystyrene,9003-53-6,*C(C*)c1ccccc1,methylcyclohexane,108-87-2,CC1CCCCC1,10200,1.06,0.2424,NaN,0.1,12.48,positive,doi.org/10.1063/1.439127
polystyrene,9003-53-6,*C(C*)c1ccccc1,cyclohexane,110-82-7,C1CCCCC1,346000,1.65,0.00267,0.0036,0.1,20,positive,doi.org/10.1002/macp.1965.020880115
polystyrene,9003-53-6,*C(C*)c1ccccc1,nitroethane-d5,57817-88-6,[2H]C([2H])([2H])C([2H])([2H])[N+](=O)[O-],90100,1.04,0.2291,0.2291,3.9,63.37,positive,doi.org/10.1006/jcht.1999.0607
polystyrene,9003-53-6,*C(C*)c1ccccc1,propionitrile,107-12-0,CCC#N,22100,1.03,0.12673,0.16,1.91,155.19,negative,doi.org/10.1021/ma9517308
polystyrene,9003-53-6,*C(C*)c1ccccc1,propionitrile,107-12-0,CCC#N,22100,1.03,0.20245,0.2499,4.7,181.32,negative,doi.org/10.1021/ma9517308
polystyrene,9003-53-6,*C(C*)c1ccccc1,nitroethane,79-24-3,CC[N+](=O)[O-],129200,1.03,0.1212,0.1212,2.12,49.48,positive,doi.org/10.1006/jcht.1999.0607
polystyrene,9003-53-6,*C(C*)c1ccccc1,propionitrile,107-12-0,CCC#N,22100,1.03,0.2242,0.275,0.49,80.61,positive,doi.org/10.1021/ma9517308
polystyrene,9003-53-6,*C(C*)c1ccccc1,propionitrile,107-12-0,CCC#N,8000,1.09,0.27287,0.33,1.41,-2.63,positive,doi.org/10.1021/ma9517308
polystyrene,9003-53-6,*C(C*)c1ccccc1,2-propanone,67-64-1,CC(=O)C,24700,1.04,0.01362,0.018,7.3,159.85,negative,doi.org/10.1039/B109405J
polystyrene,9003-53-6,*C(C*)c1ccccc1,cyclohexane,110-82-7,C1CCCCC1,25000,1.06,0.11,NaN,0.1,7.08,positive,doi.org/10.1039/B301190A
polystyrene,9003-53-6,*C(C*)c1ccccc1,methylcyclohexane,108-87-2,CC1CCCCC1,16100,1.06,0.07483,0.0998,72.77,19.8,positive,doi.org/10.1063/1.464440
polystyrene,9003-53-6,*C(C*)c1ccccc1,cyclohexane,110-82-7,C1CCCCC1,2000000,1.3,0.024,NaN,0.1,29.76,positive,doi.org/10.1039/B301190A
polystyrene,9003-53-6,*C(C*)c1ccccc1,methylcyclohexane,108-87-2,CC1CCCCC1,34900,1.06,0.09767,0.1292,21.97,31.38,positive,doi.org/10.1063/1.464440
polystyrene,9003-53-6,*C(C*)c1ccccc1,methylcyclohexane,108-87-2,CC1CCCCC1,181000,1.06,0.0823,NaN,0.1,53.84,positive,doi.org/10.1063/1.439127
polystyrene,9003-53-6,*C(C*)c1ccccc1,nitroethane,79-24-3,CC[N+](=O)[O-],13500,1.06,0.2634,0.2634,2.04,5.23,positive,doi.org/10.1006/jcht.1999.0607
polystyrene,9003-53-6,*C(C*)c1ccccc1,methylcyclohexane,108-87-2,CC1CCCCC1,16100,1.06,0.15784,0.2044,31.19,19.87,positive,doi.org/10.1063/1.464440
polystyrene,9003-53-6,*C(C*)c1ccccc1,2-propanone,67-64-1,CC(=O)C,11500,1.07,0.14438,0.183,0.1,-25.04,positive,doi.org/10.1063/1.1143329
polystyrene,9003-53-6,*C(C*)c1ccccc1,methylcyclohexane,108-87-2,CC1CCCCC1,31600,1.09,0.09681,0.1281,9.05,29.41,positive,doi.org/10.1016/S0378-3812(97)00302-6
polystyrene,9003-53-6,*C(C*)c1ccccc1,methylcyclohexane,108-87-2,CC1CCCCC1,16100,1.06,0.05859,0.0786,11.96,20.76,positive,doi.org/10.1063/1.464440
polystyrene,9003-53-6,*C(C*)c1ccccc1,acetaldehyde,75-07-0,CC=O,4140,1.03,0.14593,0.187,1.28,45,positive,"See 1997DES in ISBN: 9781420067989, doi.org/10.1002/(SICI)1099-0488(199703)35:4<631::AID-POLB11>3.0.CO;2-H"
polystyrene,9003-53-6,*C(C*)c1ccccc1,tert-butyl acetate,540-88-5,CC(=O)OC(C)(C)C,100000,1.06,0.00413,0.005,0.1,-32.5,positive,doi.org/10.1021/ma00015a024
polystyrene,9003-53-6,*C(C*)c1ccccc1,acetaldehyde,75-07-0,CC=O,4140,1.03,0.05318,0.0703,1.26,29.64,positive,"See 1997DES in ISBN: 9781420067989, doi.org/10.1002/(SICI)1099-0488(199703)35:4<631::AID-POLB11>3.0.CO;2-H"
polystyrene,9003-53-6,*C(C*)c1ccccc1,acetaldehyde,75-07-0,CC=O,4140,1.03,0.07507,0.0985,3.07,101.96,negative,"See 1997DES in ISBN: 9781420067989, doi.org/10.1002/(SICI)1099-0488(199703)35:4<631::AID-POLB11>3.0.CO;2-H"
polystyrene,9003-53-6,*C(C*)c1ccccc1,cyclohexane,110-82-7,C1CCCCC1,1560000,1.03,0.0452,NaN,0.1,30.46,positive,doi.org/10.1103/PhysRevA.18.2683
polystyrene,9003-53-6,*C(C*)c1ccccc1,methylcyclohexane,108-87-2,CC1CCCCC1,16100,1.06,0.07483,0.0998,32.75,19.66,positive,doi.org/10.1063/1.464440
polystyrene,9003-53-6,*C(C*)c1ccccc1,cyclohexane,110-82-7,C1CCCCC1,123000,1.06,0.03,NaN,0.1,20.63,positive,doi.org/10.1039/B301190A
polystyrene,9003-53-6,*C(C*)c1ccccc1,trans-decahydronaphthalene,493-02-7,C1CCC2CCCCC2C1,90000,1.04,0.02055,0.0247,0.1,5.6,positive,doi.org/10.1016/0032-3861(95)91454-F
polystyrene,9003-53-6,*C(C*)c1ccccc1,methylcyclohexane,108-87-2,CC1CCCCC1,17500,1.06,0.11372,0.14958,50,20.65,positive,doi.org/10.1002/macp.1994.021950233
polystyrene,9003-53-6,*C(C*)c1ccccc1,2-propanone,67-64-1,CC(=O)C,13500,1.06,0.15599,0.197,0.98,11.45,positive,doi.org/10.1021/ma00107a011
polystyrene,9003-53-6,*C(C*)c1ccccc1,propionitrile,107-12-0,CCC#N,25000,1.06,0.1432,0.1799,4.15,100.19,positive,doi.org/10.1021/ma9517308
polystyrene,9003-53-6,*C(C*)c1ccccc1,nitroethane,79-24-3,CC[N+](=O)[O-],129200,1.03,0.0307,0.0307,5.37,46.49,positive,doi.org/10.1006/jcht.1999.0607
polystyrene,9003-53-6,*C(C*)c1ccccc1,tert-butyl acetate,540-88-5,CC(=O)OC(C)(C)C,600000,1.1,0.00413,0.005,0.1,124.9,negative,doi.org/10.1021/ma00015a024
polystyrene,9003-53-6,*C(C*)c1ccccc1,cyclohexane,110-82-7,C1CCCCC1,189000,1.02,0.0981,NaN,0.1,23.57,positive,doi.org/10.1103/PhysRevE.55.3159
polystyrene,9003-53-6,*C(C*)c1ccccc1,propionitrile,107-12-0,CCC#N,22100,1.03,0.20245,0.2499,0.28,84.69,positive,doi.org/10.1021/ma9517308
polystyrene,9003-53-6,*C(C*)c1ccccc1,cyclohexane,110-82-7,C1CCCCC1,280000,4.83,0.12083,0.1563,0.1,24.5,positive,See 1984GIL in ISBN: 9781420067989
polystyrene,9003-53-6,*C(C*)c1ccccc1,n-pentane,109-66-0,CCCCC,1240,1.07,0.13256,0.203,0.1,11.85,positive,doi.org/10.1016/S0378-3812(01)00548-9
polystyrene,9003-53-6,*C(C*)c1ccccc1,propionitrile,107-12-0,CCC#N,8000,1.09,0.14328,0.18,3.39,-4.7,positive,doi.org/10.1021/ma9517308
polystyrene,9003-53-6,*C(C*)c1ccccc1,methylcyclohexane,108-87-2,CC1CCCCC1,10200,1.06,0.199,NaN,0.1,12.56,positive,doi.org/10.1063/1.439127
polystyrene,9003-53-6,*C(C*)c1ccccc1,cyclohexane,110-82-7,C1CCCCC1,280000,4.83,0.03877,0.05156,0.1,21.48,positive,See 1984GIL in ISBN: 9781420067989
polystyrene,9003-53-6,*C(C*)c1ccccc1,cyclohexanol,108-93-0,OC1CCCCC1,4215,1.07,0.18643,0.2026,0.1,44.76,positive,doi.org/10.1021/je0504865
polystyrene,9003-53-6,*C(C*)c1ccccc1,methylcyclohexane,108-87-2,CC1CCCCC1,17200,1.06,0.1207,NaN,0.1,23.48,positive,doi.org/10.1063/1.446753
polystyrene,9003-53-6,*C(C*)c1ccccc1,methylcyclohexane,108-87-2,CC1CCCCC1,17500,1.06,0.18196,0.23366,0.1,24.49,positive,doi.org/10.1002/macp.1994.021950233
polystyrene,9003-53-6,*C(C*)c1ccccc1,"1,1,1,3,3,3-hexadeutero-2-propanone",666-52-4,[2H]C([2H])([2H])C(=O)C([2H])([2H])[2H],11500,1.07,0.10173,0.12,0.1,10.44,positive,doi.org/10.1063/1.1143329
polystyrene,9003-53-6,*C(C*)c1ccccc1,methylcyclohexane,108-87-2,CC1CCCCC1,16100,1.06,0.07483,0.0998,15.98,20.67,positive,doi.org/10.1063/1.464440
polystyrene,9003-53-6,*C(C*)c1ccccc1,propionitrile,107-12-0,CCC#N,22100,1.03,0.12673,0.16,3.19,70.81,positive,doi.org/10.1021/ma9517308
polystyrene,9003-53-6,*C(C*)c1ccccc1,cyclohexane,110-82-7,C1CCCCC1,280000,4.83,0.02629,0.03512,0.1,24.93,positive,See 1984GIL in ISBN: 9781420067989
polystyrene,9003-53-6,*C(C*)c1ccccc1,cyclohexane,110-82-7,C1CCCCC1,280000,4.83,0.18333,0.23229,0.1,22,positive,See 1984GIL in ISBN: 9781420067989
polystyrene,9003-53-6,*C(C*)c1ccccc1,cyclohexane,110-82-7,C1CCCCC1,423300,1.24,0.01282,0.0172,0.1,23.79,positive,See 1986KRU in ISBN: 9781420067989
polystyrene,9003-53-6,*C(C*)c1ccccc1,cyclohexane,110-82-7,C1CCCCC1,346000,1.65,0.18645,0.236,0.1,24,positive,doi.org/10.1002/macp.1965.020880115
polystyrene,9003-53-6,*C(C*)c1ccccc1,nitroethane,79-24-3,CC[N+](=O)[O-],13500,1.06,0.1215,0.1215,5.72,6.34,positive,doi.org/10.1006/jcht.1999.0607
polystyrene,9003-53-6,*C(C*)c1ccccc1,methylcyclohexane,108-87-2,CC1CCCCC1,16100,1.06,0.19234,0.2461,41.78,19.09,positive,doi.org/10.1063/1.464440
polystyrene,9003-53-6,*C(C*)c1ccccc1,cyclohexane,110-82-7,C1CCCCC1,37000,1.06,0.05066,0.0671,0.1,237.84,negative,doi.org/10.1021/ma60032a020
polystyrene,9003-53-6,*C(C*)c1ccccc1,methylcyclohexane,108-87-2,CC1CCCCC1,405000,2.83,0.14369,0.187,4.96,52.4,positive,doi.org/10.1016/S0378-3812(97)00157-X
polystyrene,9003-53-6,*C(C*)c1ccccc1,cyclohexane,110-82-7,C1CCCCC1,400000,1.06,0.01469,0.0197,0.1,222.12,negative,doi.org/10.1021/ma60032a020
polystyrene,9003-53-6,*C(C*)c1ccccc1,2-propanone,67-64-1,CC(=O)C,13500,1.06,0.12794,0.163,0.09,13.96,positive,doi.org/10.1021/ma00107a011
polystyrene,9003-53-6,*C(C*)c1ccccc1,dodecadeuterocyclohexane,1735-17-7,[2H]C1([2H])C([2H])([2H])C([2H])([2H])C([2H])([2H])C([2H])([2H])C1([2H])[2H],13200000,1.13,0.0113,NaN,0.1,36.77,positive,doi.org/10.1039/B301190A
polystyrene,9003-53-6,*C(C*)c1ccccc1,cyclohexane,110-82-7,C1CCCCC1,286000,2.2,0.00968,0.013,0.1,24.8,positive,doi.org/10.1021/je0504865
polystyrene,9003-53-6,*C(C*)c1ccccc1,methylcyclohexane,108-87-2,CC1CCCCC1,31600,1.09,0.02377,0.0323,11.05,24.45,positive,doi.org/10.1016/S0378-3812(97)00302-6
polystyrene,9003-53-6,*C(C*)c1ccccc1,cyclohexane,110-82-7,C1CCCCC1,769500,1.28,0.10521,0.1368,0.1,26.21,positive,See 1986KRU in ISBN: 9781420067989
polystyrene,9003-53-6,*C(C*)c1ccccc1,nitroethane,79-24-3,CC[N+](=O)[O-],30740,1.06,0.1393,0.1393,3.8,23.62,positive,doi.org/10.1006/jcht.1999.0607
polystyrene,9003-53-6,*C(C*)c1ccccc1,methylcyclohexane,108-87-2,CC1CCCCC1,31600,1.09,0.05402,0.0726,8.05,27.9,positive,doi.org/10.1016/S0378-3812(97)00302-6
polystyrene,9003-53-6,*C(C*)c1ccccc1,propionitrile,107-12-0,CCC#N,22100,1.03,0.08414,0.1076,2.67,163.89,negative,doi.org/10.1021/ma9517308
polystyrene,9003-53-6,*C(C*)c1ccccc1,cyclohexane,110-82-7,C1CCCCC1,239000,2.78,0.1077,NaN,0.1,25.85,positive,doi.org/10.1103/PhysRevE.55.3159
polystyrene,9003-53-6,*C(C*)c1ccccc1,cyclohexane,110-82-7,C1CCCCC1,37000,1.06,0.15275,0.1955,0.1,240.29,negative,doi.org/10.1021/ma60032a020
polystyrene,9003-53-6,*C(C*)c1ccccc1,2-propanone,67-64-1,CC(=O)C,24700,1.04,0.01362,0.018,4.93,12.85,positive,doi.org/10.1039/B109405J
polystyrene,9003-53-6,*C(C*)c1ccccc1,methylcyclohexane,108-87-2,CC1CCCCC1,16100,1.06,0.15784,0.2044,19.61,20.53,positive,doi.org/10.1063/1.464440
polystyrene,9003-53-6,*C(C*)c1ccccc1,methyl acetate,79-20-9,COC(=O)C,100000,1.06,0.0695,0.078,0.1,26.1,positive,doi.org/10.1021/ma00015a024
polystyrene,9003-53-6,*C(C*)c1ccccc1,2-propanone,67-64-1,CC(=O)C,24700,1.04,0.01362,0.018,26,-8.15,positive,doi.org/10.1039/B109405J
polystyrene,9003-53-6,*C(C*)c1ccccc1,cyclohexane,110-82-7,C1CCCCC1,200000,1.02,0.1051,NaN,0.1,23.7,positive,doi.org/10.1063/1.430349
polystyrene,9003-53-6,*C(C*)c1ccccc1,methylcyclohexane,108-87-2,CC1CCCCC1,405000,2.83,0.03383,0.0458,17.05,51.69,positive,doi.org/10.1016/S0378-3812(97)00157-X
polystyrene,9003-53-6,*C(C*)c1ccccc1,methylcyclohexane,108-87-2,CC1CCCCC1,16100,1.06,0.07483,0.0998,27.36,19.96,positive,doi.org/10.1063/1.464440
polystyrene,9003-53-6,*C(C*)c1ccccc1,acetaldehyde,75-07-0,CC=O,4140,1.03,0.17331,0.2201,4.29,117.97,negative,"See 1997DES in ISBN: 9781420067989, doi.org/10.1002/(SICI)1099-0488(199703)35:4<631::AID-POLB11>3.0.CO;2-H"
polystyrene,9003-53-6,*C(C*)c1ccccc1,dodecadeuterocyclohexane,1735-17-7,[2H]C1([2H])C([2H])([2H])C([2H])([2H])C([2H])([2H])C([2H])([2H])C1([2H])[2H],2000000,1.3,0.022,NaN,0.1,34.22,positive,doi.org/10.1039/B301190A
polystyrene,9003-53-6,*C(C*)c1ccccc1,methylcyclohexane,108-87-2,CC1CCCCC1,90000,1.04,0.026,0.0353,0.1,43.15,positive,doi.org/10.1016/j.eurpolymj.2003.09.027
polystyrene,9003-53-6,*C(C*)c1ccccc1,cyclohexane,110-82-7,C1CCCCC1,346000,1.65,0.02545,0.034,0.1,27,positive,doi.org/10.1002/macp.1965.020880115
polystyrene,9003-53-6,*C(C*)c1ccccc1,cyclohexane,110-82-7,C1CCCCC1,200000,1.02,0.115,NaN,0.1,23.57,positive,doi.org/10.1063/1.430349
polystyrene,9003-53-6,*C(C*)c1ccccc1,methylcyclohexane,108-87-2,CC1CCCCC1,16100,1.06,0.07483,0.0998,62.27,19.53,positive,doi.org/10.1063/1.464440
polystyrene,9003-53-6,*C(C*)c1ccccc1,methylcyclohexane,108-87-2,CC1CCCCC1,90000,1.04,0.09916,0.1311,0.1,46.95,positive,doi.org/10.1016/j.eurpolymj.2003.09.027
polystyrene,9003-53-6,*C(C*)c1ccccc1,methylcyclohexane,108-87-2,CC1CCCCC1,405000,2.83,0.00805,0.011,9.13,53,positive,doi.org/10.1016/S0378-3812(97)00157-X
polystyrene,9003-53-6,*C(C*)c1ccccc1,cyclohexane,110-82-7,C1CCCCC1,346000,1.65,0.19573,0.247,0.1,24,positive,doi.org/10.1002/macp.1965.020880115
polystyrene,9003-53-6,*C(C*)c1ccccc1,methylcyclohexane,108-87-2,CC1CCCCC1,16100,1.06,0.13168,0.1721,47.27,19.53,positive,doi.org/10.1063/1.464440
polystyrene,9003-53-6,*C(C*)c1ccccc1,nitroethane,79-24-3,CC[N+](=O)[O-],13500,1.06,0.3145,0.3145,0.36,4.4,positive,doi.org/10.1006/jcht.1999.0607
polystyrene,9003-53-6,*C(C*)c1ccccc1,"1,1,1,3,3,3-hexadeutero-2-propanone",666-52-4,[2H]C([2H])([2H])C(=O)C([2H])([2H])[2H],13500,1.06,0.17549,0.204,0.88,99.47,negative,doi.org/10.1021/ma00107a011
polystyrene,9003-53-6,*C(C*)c1ccccc1,methylcyclohexane,108-87-2,CC1CCCCC1,31600,1.09,0.06592,0.0882,9.05,28.64,positive,doi.org/10.1016/S0378-3812(97)00302-6
polystyrene,9003-53-6,*C(C*)c1ccccc1,nitroethane,79-24-3,CC[N+](=O)[O-],90100,1.04,0.1454,0.1454,1.53,42.9,positive,doi.org/10.1006/jcht.1999.0607
polystyrene,9003-53-6,*C(C*)c1ccccc1,ethyl acetate,141-78-6,CCOC(=O)C,233000,1.06,0.01723,0.02,0.1,154.2,negative,doi.org/10.1021/ma00015a024
polystyrene,9003-53-6,*C(C*)c1ccccc1,methylcyclohexane,108-87-2,CC1CCCCC1,97200,1.06,0.06075,0.08144,0.1,48.18,positive,doi.org/10.1021/ma60032a020
polystyrene,9003-53-6,*C(C*)c1ccccc1,2-propanone,67-64-1,CC(=O)C,11700,1.03,0.16684,0.21,1.42,0.6,positive,doi.org/10.1021/ma00107a011
polystyrene,9003-53-6,*C(C*)c1ccccc1,methylcyclohexane,108-87-2,CC1CCCCC1,17500,1.06,0.23818,0.3,7.68,22.56,positive,doi.org/10.1002/macp.1994.021950233
polystyrene,9003-53-6,*C(C*)c1ccccc1,methylcyclopentane,96-37-7,CC1CCCC1,106300,1.06,0.11557,0.155,0.55,53.86,positive,doi.org/10.1021/ma00107a011
polystyrene,9003-53-6,*C(C*)c1ccccc1,cyclohexane,110-82-7,C1CCCCC1,239000,2.78,0.0977,NaN,0.1,26.05,positive,doi.org/10.1103/PhysRevE.55.3159
polystyrene,9003-53-6,*C(C*)c1ccccc1,cyclohexane,110-82-7,C1CCCCC1,41000,5.12,0.03423,0.0456,0.1,25.7,positive,doi.org/10.1002/pi.4980080407
polystyrene,9003-53-6,*C(C*)c1ccccc1,methylcyclohexane,108-87-2,CC1CCCCC1,31600,1.09,0.02377,0.0323,9.05,24.77,positive,doi.org/10.1016/S0378-3812(97)00302-6
polystyrene,9003-53-6,*C(C*)c1ccccc1,cyclohexane,110-82-7,C1CCCCC1,200000,1.02,0.0846,NaN,0.1,23.83,positive,doi.org/10.1063/1.430349
polystyrene,9003-53-6,*C(C*)c1ccccc1,methylcyclohexane,108-87-2,CC1CCCCC1,16100,1.06,0.09728,0.1287,60.9,19.74,positive,doi.org/10.1063/1.464440
polystyrene,9003-53-6,*C(C*)c1ccccc1,propionitrile,107-12-0,CCC#N,25000,1.06,0.199,0.2459,3.93,155.55,negative,doi.org/10.1021/ma9517308
polystyrene,9003-53-6,*C(C*)c1ccccc1,nitroethane,79-24-3,CC[N+](=O)[O-],30740,1.06,0.0944,0.0944,4.39,23.21,positive,doi.org/10.1006/jcht.1999.0607
polystyrene,9003-53-6,*C(C*)c1ccccc1,acetaldehyde,75-07-0,CC=O,4140,1.03,0.07507,0.0985,2.14,63.93,positive,"See 1997DES in ISBN: 9781420067989, doi.org/10.1002/(SICI)1099-0488(199703)35:4<631::AID-POLB11>3.0.CO;2-H"
polystyrene,9003-53-6,*C(C*)c1ccccc1,propionitrile,107-12-0,CCC#N,22100,1.03,0.07007,0.09,2.4,163.8,negative,doi.org/10.1021/ma9517308
polystyrene,9003-53-6,*C(C*)c1ccccc1,methylcyclohexane,108-87-2,CC1CCCCC1,405000,2.83,0.01836,0.025,31.29,46.98,positive,doi.org/10.1016/S0378-3812(97)00157-X
polystyrene,9003-53-6,*C(C*)c1ccccc1,cyclohexane,110-82-7,C1CCCCC1,101400,1.09,0.08164,0.107,3.8,232.99,negative,doi.org/10.1016/S0896-8446(01)00144-9
polystyrene,9003-53-6,*C(C*)c1ccccc1,nitroethane,79-24-3,CC[N+](=O)[O-],129200,1.03,0.0307,0.0307,1.24,47.79,positive,doi.org/10.1006/jcht.1999.0607
polystyrene,9003-53-6,*C(C*)c1ccccc1,"2,2,4-trimethylpentane",540-84-1,CC(C)CC(C)(C)C,1240,1.07,0.0542,0.08,0.1,-17.15,positive,doi.org/10.1016/S0378-3812(01)00548-9
polystyrene,9003-53-6,*C(C*)c1ccccc1,nitroethane,79-24-3,CC[N+](=O)[O-],30740,1.06,0.0977,0.0977,1.26,23.74,positive,doi.org/10.1006/jcht.1999.0607
polystyrene,9003-53-6,*C(C*)c1ccccc1,nitroethane,79-24-3,CC[N+](=O)[O-],13500,1.06,0.2048,0.2048,2.26,6.11,positive,doi.org/10.1006/jcht.1999.0607
polystyrene,9003-53-6,*C(C*)c1ccccc1,nitroethane,79-24-3,CC[N+](=O)[O-],90100,1.04,0.1245,0.1245,4.66,42,positive,doi.org/10.1006/jcht.1999.0607
polystyrene,9003-53-6,*C(C*)c1ccccc1,cyclohexane,110-82-7,C1CCCCC1,239000,2.78,0.1109,NaN,0.1,25.34,positive,doi.org/10.1103/PhysRevE.55.3159
polystyrene,9003-53-6,*C(C*)c1ccccc1,acetaldehyde,75-07-0,CC=O,4140,1.03,0.14593,0.187,0.28,50.84,positive,"See 1997DES in ISBN: 9781420067989, doi.org/10.1002/(SICI)1099-0488(199703)35:4<631::AID-POLB11>3.0.CO;2-H"
polystyrene,9003-53-6,*C(C*)c1ccccc1,cyclohexane,110-82-7,C1CCCCC1,200000,1.02,0.0429,NaN,0.1,23.76,positive,doi.org/10.1063/1.430349
polystyrene,9003-53-6,*C(C*)c1ccccc1,cyclohexane,110-82-7,C1CCCCC1,2000000,1.3,0.017,NaN,0.1,29.71,positive,doi.org/10.1039/B301190A
polystyrene,9003-53-6,*C(C*)c1ccccc1,methylcyclohexane,108-87-2,CC1CCCCC1,405000,2.83,0.0132,0.018,21.76,49.08,positive,doi.org/10.1016/S0378-3812(97)00157-X
polystyrene,9003-53-6,*C(C*)c1ccccc1,cyclohexane,110-82-7,C1CCCCC1,123000,1.06,0.129,NaN,0.1,21.27,positive,doi.org/10.1039/B301190A
polystyrene,9003-53-6,*C(C*)c1ccccc1,methylcyclohexane,108-87-2,CC1CCCCC1,250000,3.91,0.01548,0.0211,6.55,55.35,positive,doi.org/10.1016/S0378-3812(97)00302-6
polystyrene,9003-53-6,*C(C*)c1ccccc1,propionitrile,107-12-0,CCC#N,22000,1.03,0.16084,0.201,1.45,147.65,negative,doi.org/10.1002/polb.1994.090321315
polystyrene,9003-53-6,*C(C*)c1ccccc1,cyclohexane,110-82-7,C1CCCCC1,320000,2.5,0.03226,0.043,0.1,26,positive,doi.org/10.1021/ma00040a033
polystyrene,9003-53-6,*C(C*)c1ccccc1,ethyl acetate,141-78-6,CCOC(=O)C,600000,1.1,0.05986,0.069,0.1,148.5,negative,doi.org/10.1021/ma00015a024
polystyrene,9003-53-6,*C(C*)c1ccccc1,cyclohexane,110-82-7,C1CCCCC1,190000,1.04,0.01027,0.0138,0.1,22.37,positive,See 1996RON in ISBN: 9781420067989
polystyrene,9003-53-6,*C(C*)c1ccccc1,pentyl acetate,628-63-7,CCCCCOC(=O)C,1971000,1.26,0.00836,0.01,0.1,235.5,negative,doi.org/10.1016/0032-3861(95)91454-F
polystyrene,9003-53-6,*C(C*)c1ccccc1,methylcyclohexane,108-87-2,CC1CCCCC1,16100,1.06,0.23404,0.2952,81.49,18.98,positive,doi.org/10.1063/1.464440
polystyrene,9003-53-6,*C(C*)c1ccccc1,2-propanone,67-64-1,CC(=O)C,22100,1.03,0.08597,0.111,0.31,57.73,positive,doi.org/10.1021/ma00107a011
polystyrene,9003-53-6,*C(C*)c1ccccc1,cyclohexane,110-82-7,C1CCCCC1,200000,1.02,0.0417,NaN,0.1,23.75,positive,doi.org/10.1063/1.430349
polystyrene,9003-53-6,*C(C*)c1ccccc1,dodecadeuterocyclohexane,1735-17-7,[2H]C1([2H])C([2H])([2H])C([2H])([2H])C([2H])([2H])C([2H])([2H])C1([2H])[2H],123000,1.06,0.058,NaN,0.1,24.86,positive,doi.org/10.1039/B301190A
polystyrene,9003-53-6,*C(C*)c1ccccc1,methylcyclohexane,108-87-2,CC1CCCCC1,17500,1.06,0.14197,0.18487,80,21.19,positive,doi.org/10.1002/macp.1994.021950233
polystyrene,9003-53-6,*C(C*)c1ccccc1,methylcyclohexane,108-87-2,CC1CCCCC1,670000,1.1,0.04244,0.05728,0.1,61.46,positive,doi.org/10.1021/ma60032a020
polystyrene,9003-53-6,*C(C*)c1ccccc1,propionitrile,107-12-0,CCC#N,22100,1.03,0.20245,0.2499,1.31,77.65,positive,doi.org/10.1021/ma9517308
polystyrene,9003-53-6,*C(C*)c1ccccc1,cyclohexane,110-82-7,C1CCCCC1,280000,4.83,0.01424,0.0191,0.1,19.99,positive,See 1984GIL in ISBN: 9781420067989
polystyrene,9003-53-6,*C(C*)c1ccccc1,2-propanone,67-64-1,CC(=O)C,22100,1.03,0.1141,0.146,0.47,63.91,positive,doi.org/10.1021/ma00107a011
polystyrene,9003-53-6,*C(C*)c1ccccc1,methylcyclohexane,108-87-2,CC1CCCCC1,16100,1.06,0.1465,NaN,0.1,22.82,positive,doi.org/10.1063/1.439127
polystyrene,9003-53-6,*C(C*)c1ccccc1,propionitrile,107-12-0,CCC#N,8000,1.09,0.16842,0.21,2.6,-4.68,positive,doi.org/10.1021/ma9517308
polystyrene,9003-53-6,*C(C*)c1ccccc1,cyclohexane,110-82-7,C1CCCCC1,1560000,1.03,0.0454,NaN,0.1,30.46,positive,doi.org/10.1103/PhysRevA.18.2683
polystyrene,9003-53-6,*C(C*)c1ccccc1,cyclopentane,287-92-3,C1CCCC1,791000,1.01,0.02289,0.03196,0.1,12.9,positive,doi.org/10.1627/jpi1958.33.117
polystyrene,9003-53-6,*C(C*)c1ccccc1,propionitrile,107-12-0,CCC#N,8000,1.09,0.24615,0.3,5.57,-4.7,positive,doi.org/10.1021/ma9517308
polystyrene,9003-53-6,*C(C*)c1ccccc1,cyclohexane,110-82-7,C1CCCCC1,346000,1.65,0.06992,0.092,0.1,27.05,positive,doi.org/10.1002/pol.1968.110060608
polystyrene,9003-53-6,*C(C*)c1ccccc1,methylcyclohexane,108-87-2,CC1CCCCC1,34900,1.06,0.09767,0.1292,58.94,29.56,positive,doi.org/10.1063/1.464440
polystyrene,9003-53-6,*C(C*)c1ccccc1,cyclohexane,110-82-7,C1CCCCC1,280000,4.83,0.0875,0.11445,0.1,24.51,positive,See 1984GIL in ISBN: 9781420067989
polystyrene,9003-53-6,*C(C*)c1ccccc1,propionitrile,107-12-0,CCC#N,22100,1.03,0.07007,0.09,4.4,181.56,negative,doi.org/10.1021/ma9517308
polystyrene,9003-53-6,*C(C*)c1ccccc1,nitroethane-d5,57817-88-6,[2H]C([2H])([2H])C([2H])([2H])[N+](=O)[O-],90100,1.04,0.2291,0.2291,3.6,63.46,positive,doi.org/10.1006/jcht.1999.0607
polystyrene,9003-53-6,*C(C*)c1ccccc1,propionitrile,107-12-0,CCC#N,25000,1.06,0.18607,0.2308,4.68,163.91,negative,doi.org/10.1021/ma9517308
polystyrene,9003-53-6,*C(C*)c1ccccc1,cyclohexane,110-82-7,C1CCCCC1,97200,1.06,0.04813,0.0638,0.1,229.06,negative,doi.org/10.1021/ma60032a020
