Repository: uentinnlea/polymer_cloud_point_qsar

File: data/Binary Polymer Solution Cloud Point Database.csv (part 4 of 26)
Polymer,Polymer CAS,Polymer SMILES,Solvent,Solvent CAS,Solvent SMILES,Mw(Da),PDI,ϕ,w,P(Mpa),CP(°C),1-Phase,Ref.
polystyrene,9003-53-6,*C(C*)c1ccccc1,cyclohexane,110-82-7,C1CCCCC1,1560000,1.03,0.0195,NaN,0.1,30.45,positive,doi.org/10.1103/PhysRevA.18.2683
polystyrene,9003-53-6,*C(C*)c1ccccc1,cyclohexane,110-82-7,C1CCCCC1,200000,1.02,0.0897,NaN,0.1,23.81,positive,doi.org/10.1063/1.430349
polystyrene,9003-53-6,*C(C*)c1ccccc1,"2,2-dimethylbutane",75-83-2,CCC(C)(C)C,1240,1.07,0.07097,0.11,0.1,30.45,positive,doi.org/10.1016/S0378-3812(01)00548-9
polystyrene,9003-53-6,*C(C*)c1ccccc1,acetaldehyde,75-07-0,CC=O,4140,1.03,0.17331,0.2201,0.88,42.03,positive,"See 1997DES in ISBN: 9781420067989, doi.org/10.1002/(SICI)1099-0488(199703)35:4<631::AID-POLB11>3.0.CO;2-H"
polystyrene,9003-53-6,*C(C*)c1ccccc1,methylcyclohexane,108-87-2,CC1CCCCC1,719000,1.06,0.0006,NaN,0.1,56.23,positive,doi.org/10.1063/1.439127
polystyrene,9003-53-6,*C(C*)c1ccccc1,cyclohexane,110-82-7,C1CCCCC1,190500,2.29,0.057,NaN,0.1,25.71,positive,"doi.org/10.1016/S0378-3812(99)00017-5, doi.org/10.1016/S0014-3057(98)00245-6"
polystyrene,9003-53-6,*C(C*)c1ccccc1,methylcyclohexane,108-87-2,CC1CCCCC1,181000,1.06,0.12,NaN,0.1,53.36,positive,doi.org/10.1063/1.439127
polystyrene,9003-53-6,*C(C*)c1ccccc1,cyclohexane,110-82-7,C1CCCCC1,239000,2.78,0.0565,NaN,0.1,26.2,positive,doi.org/10.1103/PhysRevE.55.3159
polystyrene,9003-53-6,*C(C*)c1ccccc1,methylcyclohexane,108-87-2,CC1CCCCC1,405000,2.83,0.00805,0.011,2.3,56.23,positive,doi.org/10.1016/S0378-3812(97)00157-X
polystyrene,9003-53-6,*C(C*)c1ccccc1,methylcyclohexane,108-87-2,CC1CCCCC1,46400,1.06,0.1605,NaN,0.1,39.29,positive,doi.org/10.1063/1.439127
polystyrene,9003-53-6,*C(C*)c1ccccc1,cyclohexane,110-82-7,C1CCCCC1,280000,4.83,0.18333,0.23229,0.1,23.92,positive,See 1984GIL in ISBN: 9781420067989
polystyrene,9003-53-6,*C(C*)c1ccccc1,methylcyclohexane,108-87-2,CC1CCCCC1,17500,1.06,0.21249,0.27,15.12,21.93,positive,doi.org/10.1002/macp.1994.021950233
polystyrene,9003-53-6,*C(C*)c1ccccc1,1-dodecanol,112-53-8,CCCCCCCCCCCCO,235000,2.1,0.68151,0.73,0.1,110.8,positive,"See 2001HE1 ISBN: 9036516463, doi.org/10.1016/S0040-6031(01)00587-1"
polystyrene,9003-53-6,*C(C*)c1ccccc1,nitroethane-d5,57817-88-6,[2H]C([2H])([2H])C([2H])([2H])[N+](=O)[O-],90100,1.04,0.0738,0.0738,1.8,67.1,positive,doi.org/10.1006/jcht.1999.0607
polystyrene,9003-53-6,*C(C*)c1ccccc1,methylcyclohexane,108-87-2,CC1CCCCC1,31600,1.09,0.11556,0.1519,14.05,29.02,positive,doi.org/10.1016/S0378-3812(97)00302-6
polystyrene,9003-53-6,*C(C*)c1ccccc1,acetaldehyde,75-07-0,CC=O,4140,1.03,0.17331,0.2201,2.44,109.98,negative,"See 1997DES in ISBN: 9781420067989, doi.org/10.1002/(SICI)1099-0488(199703)35:4<631::AID-POLB11>3.0.CO;2-H"
polystyrene,9003-53-6,*C(C*)c1ccccc1,methylcyclohexane,108-87-2,CC1CCCCC1,16100,1.06,0.15784,0.2044,81.2,20.2,positive,doi.org/10.1063/1.464440
polystyrene,9003-53-6,*C(C*)c1ccccc1,propionitrile,107-12-0,CCC#N,22000,1.03,0.16084,0.201,0.21,88.9,positive,doi.org/10.1002/polb.1994.090321315
polystyrene,9003-53-6,*C(C*)c1ccccc1,cyclohexane,110-82-7,C1CCCCC1,209000,2.13,0.0092,NaN,0.1,222.47,negative,doi.org/10.1002/(SICI)1521-3935(19990801)200:8<1889::AID-MACP1889>3.0.CO;2-A
polystyrene,9003-53-6,*C(C*)c1ccccc1,"1,1,1,3,3,3-hexadeutero-2-propanone",666-52-4,[2H]C([2H])([2H])C(=O)C([2H])([2H])[2H],13500,1.06,0.17549,0.204,0.68,96.18,negative,doi.org/10.1021/ma00107a011
polystyrene,9003-53-6,*C(C*)c1ccccc1,methylcyclohexane,108-87-2,CC1CCCCC1,34900,1.06,0.09767,0.1292,19.61,31.62,positive,doi.org/10.1063/1.464440
polystyrene,9003-53-6,*C(C*)c1ccccc1,cyclohexane,110-82-7,C1CCCCC1,346000,1.65,0.243,0.302,0.1,21,positive,doi.org/10.1002/macp.1965.020880115
polystyrene,9003-53-6,*C(C*)c1ccccc1,nitroethane,79-24-3,CC[N+](=O)[O-],129200,1.03,0.1322,0.1322,5.44,48.39,positive,doi.org/10.1006/jcht.1999.0607
polystyrene,9003-53-6,*C(C*)c1ccccc1,acetaldehyde,75-07-0,CC=O,4140,1.03,0.13206,0.17,1.34,42.07,positive,"See 1997DES in ISBN: 9781420067989, doi.org/10.1002/(SICI)1099-0488(199703)35:4<631::AID-POLB11>3.0.CO;2-H"
polystyrene,9003-53-6,*C(C*)c1ccccc1,methylcyclohexane,108-87-2,CC1CCCCC1,200000,1.06,0.07612,0.10148,0.1,54.01,positive,doi.org/10.1021/ma60032a020
polystyrene,9003-53-6,*C(C*)c1ccccc1,nitroethane,79-24-3,CC[N+](=O)[O-],90100,1.04,0.2265,0.2265,4.96,36.28,positive,doi.org/10.1006/jcht.1999.0607
polystyrene,9003-53-6,*C(C*)c1ccccc1,methylcyclohexane,108-87-2,CC1CCCCC1,17500,1.06,0.16581,0.21412,20,21.73,positive,doi.org/10.1002/macp.1994.021950233
polystyrene,9003-53-6,*C(C*)c1ccccc1,propionitrile,107-12-0,CCC#N,8000,1.09,0.16842,0.21,2.82,-3.17,positive,doi.org/10.1021/ma9517308
polystyrene,9003-53-6,*C(C*)c1ccccc1,cyclopentane,287-92-3,C1CCCC1,171900,1.03,0.11267,0.1518,0.1,169.6,negative,doi.org/10.1002/pen.760330806
polystyrene,9003-53-6,*C(C*)c1ccccc1,methylcyclohexane,108-87-2,CC1CCCCC1,405000,2.83,0.0049,0.0067,7.44,53.28,positive,doi.org/10.1016/S0378-3812(97)00157-X
polystyrene,9003-53-6,*C(C*)c1ccccc1,methylcyclohexane,108-87-2,CC1CCCCC1,405000,2.83,0.01836,0.025,7.33,54.52,positive,doi.org/10.1016/S0378-3812(97)00157-X
polystyrene,9003-53-6,*C(C*)c1ccccc1,methylcyclohexane,108-87-2,CC1CCCCC1,16100,1.06,0.15784,0.2044,76.49,20.05,positive,doi.org/10.1063/1.464440
polystyrene,9003-53-6,*C(C*)c1ccccc1,cyclohexane,110-82-7,C1CCCCC1,423300,1.24,0.00923,0.0124,0.1,23.28,positive,See 1986KRU in ISBN: 9781420067989
polystyrene,9003-53-6,*C(C*)c1ccccc1,cyclohexane,110-82-7,C1CCCCC1,111000,1.05,0.07929,0.104,0.1,21.32,positive,See 1986KRU in ISBN: 9781420067989
polystyrene,9003-53-6,*C(C*)c1ccccc1,methylcyclohexane,108-87-2,CC1CCCCC1,109000,1.06,0.0344,NaN,0.1,48.85,positive,doi.org/10.1063/1.439127
polystyrene,9003-53-6,*C(C*)c1ccccc1,cyclopentane,287-92-3,C1CCCC1,1300000,1.05,0.02649,0.03693,0.1,14,positive,doi.org/10.1627/jpi1958.33.117
polystyrene,9003-53-6,*C(C*)c1ccccc1,cyclohexane,110-82-7,C1CCCCC1,209000,2.13,0.0416,NaN,0.1,27.15,positive,"doi.org/10.1016/S0378-3812(99)00017-5, doi.org/10.1016/S0014-3057(98)00245-6"
polystyrene,9003-53-6,*C(C*)c1ccccc1,cyclohexane,110-82-7,C1CCCCC1,423300,1.24,0.04438,0.05891,0.1,25.58,positive,See 1986KRU in ISBN: 9781420067989
polystyrene,9003-53-6,*C(C*)c1ccccc1,nitroethane,79-24-3,CC[N+](=O)[O-],13500,1.06,0.2242,0.2242,2.66,6.01,positive,doi.org/10.1006/jcht.1999.0607
polystyrene,9003-53-6,*C(C*)c1ccccc1,tert-butyl acetate,540-88-5,CC(=O)OC(C)(C)C,233000,1.06,0.02572,0.031,0.1,-4.1,positive,doi.org/10.1021/ma00015a024
polystyrene,9003-53-6,*C(C*)c1ccccc1,methylcyclohexane,108-87-2,CC1CCCCC1,250000,3.91,0.0378,0.0511,11.3,53.08,positive,doi.org/10.1016/S0378-3812(97)00302-6
polystyrene,9003-53-6,*C(C*)c1ccccc1,cyclohexane,110-82-7,C1CCCCC1,239000,2.78,0.1344,NaN,0.1,25.08,positive,doi.org/10.1103/PhysRevE.55.3159
polystyrene,9003-53-6,*C(C*)c1ccccc1,methylcyclohexane,108-87-2,CC1CCCCC1,37900,1.01,0.1681,0.2169,0.1,36.9,positive,See 1996RON in ISBN: 9781420067989
polystyrene,9003-53-6,*C(C*)c1ccccc1,methyl acetate,79-20-9,COC(=O)C,190000,1.04,0.02693,0.0304,0.1,25.76,positive,doi.org/10.1016/S0378-3812(99)00128-4
polystyrene,9003-53-6,*C(C*)c1ccccc1,methylcyclohexane,108-87-2,CC1CCCCC1,16100,1.06,0.19234,0.2461,85.51,19.88,positive,doi.org/10.1063/1.464440
polystyrene,9003-53-6,*C(C*)c1ccccc1,nitroethane,79-24-3,CC[N+](=O)[O-],30740,1.06,0.1503,0.1503,1.9,24.09,positive,doi.org/10.1006/jcht.1999.0607
polystyrene,9003-53-6,*C(C*)c1ccccc1,nitroethane,79-24-3,CC[N+](=O)[O-],129200,1.03,0.1119,0.1119,3.26,49.19,positive,doi.org/10.1006/jcht.1999.0607
polystyrene,9003-53-6,*C(C*)c1ccccc1,2-propanone,67-64-1,CC(=O)C,11500,1.07,0.12876,0.164,0.1,-24.97,positive,doi.org/10.1063/1.1143329
polystyrene,9003-53-6,*C(C*)c1ccccc1,2-propanone,67-64-1,CC(=O)C,22100,1.03,0.12794,0.163,1.2,57.75,positive,doi.org/10.1021/ma00107a011
polystyrene,9003-53-6,*C(C*)c1ccccc1,cyclohexane,110-82-7,C1CCCCC1,769500,1.28,0.01222,0.0164,0.1,26.42,positive,See 1986KRU in ISBN: 9781420067989
polystyrene,9003-53-6,*C(C*)c1ccccc1,trans-decahydronaphthalene,493-02-7,C1CCC2CCCCC2C1,270000,2,0.128,NaN,60,15.25,positive,"doi.org/10.1002/macp.200390038, doi.org/10.1016/j.chemphys.2003.11.002"
polystyrene,9003-53-6,*C(C*)c1ccccc1,methylcyclohexane,108-87-2,CC1CCCCC1,17500,1.06,0.11796,0.15492,10,22.74,positive,doi.org/10.1002/macp.1994.021950233
polystyrene,9003-53-6,*C(C*)c1ccccc1,nitroethane,79-24-3,CC[N+](=O)[O-],129200,1.03,0.0645,0.0645,5.61,48.57,positive,doi.org/10.1006/jcht.1999.0607
polystyrene,9003-53-6,*C(C*)c1ccccc1,methylcyclohexane,108-87-2,CC1CCCCC1,405000,2.83,0.01836,0.025,1.16,58.23,positive,doi.org/10.1016/S0378-3812(97)00157-X
polystyrene,9003-53-6,*C(C*)c1ccccc1,nitroethane-d5,57817-88-6,[2H]C([2H])([2H])C([2H])([2H])[N+](=O)[O-],90100,1.04,0.1543,0.1543,0.48,67.32,positive,doi.org/10.1006/jcht.1999.0607
polystyrene,9003-53-6,*C(C*)c1ccccc1,cyclopentane,287-92-3,C1CCCC1,184000,1.07,0.05905,0.08126,0.1,5.6,positive,doi.org/10.1627/jpi1958.33.117
polystyrene,9003-53-6,*C(C*)c1ccccc1,methylcyclohexane,108-87-2,CC1CCCCC1,90000,1.04,0.15604,0.2022,0.1,46.95,positive,doi.org/10.1016/j.eurpolymj.2003.09.027
polystyrene,9003-53-6,*C(C*)c1ccccc1,2-propanone,67-64-1,CC(=O)C,11500,1.07,0.20843,0.259,0.1,-26.3,positive,doi.org/10.1063/1.1143329
polystyrene,9003-53-6,*C(C*)c1ccccc1,nitroethane,79-24-3,CC[N+](=O)[O-],13500,1.06,0.134,0.134,0.15,6.6,positive,doi.org/10.1006/jcht.1999.0607
polystyrene,9003-53-6,*C(C*)c1ccccc1,methylcyclohexane,108-87-2,CC1CCCCC1,405000,2.83,0.05069,0.0682,5.74,55.96,positive,doi.org/10.1016/S0378-3812(97)00157-X
polystyrene,9003-53-6,*C(C*)c1ccccc1,methylcyclohexane,108-87-2,CC1CCCCC1,37900,1.01,0.10002,0.1322,0.1,37.24,positive,See 1996RON in ISBN: 9781420067989
polystyrene,9003-53-6,*C(C*)c1ccccc1,methylcyclohexane,108-87-2,CC1CCCCC1,2700000,1.1,0.01408,0.0192,0.1,66.5,positive,doi.org/10.1021/ma60032a020
polystyrene,9003-53-6,*C(C*)c1ccccc1,cyclohexane,110-82-7,C1CCCCC1,190000,1.04,0.06262,0.0826,0.1,24.02,positive,See 1996RON in ISBN: 9781420067989
polystyrene,9003-53-6,*C(C*)c1ccccc1,cyclohexane,110-82-7,C1CCCCC1,769500,1.28,0.1337,0.1722,0.1,25.02,positive,See 1986KRU in ISBN: 9781420067989
polystyrene,9003-53-6,*C(C*)c1ccccc1,cyclohexane,110-82-7,C1CCCCC1,190000,1.04,0.01829,0.0245,0.1,23.1,positive,See 1996RON in ISBN: 9781420067989
polystyrene,9003-53-6,*C(C*)c1ccccc1,nitroethane,79-24-3,CC[N+](=O)[O-],129200,1.03,0.0457,0.0457,4.21,48.48,positive,doi.org/10.1006/jcht.1999.0607
polystyrene,9003-53-6,*C(C*)c1ccccc1,"1,1,1,3,3,3-hexadeutero-2-propanone",666-52-4,[2H]C([2H])([2H])C(=O)C([2H])([2H])[2H],13500,1.06,0.17549,0.204,0.4,89.68,negative,doi.org/10.1021/ma00107a011
polystyrene,9003-53-6,*C(C*)c1ccccc1,acetaldehyde,75-07-0,CC=O,4140,1.03,0.12638,0.163,3.65,36,positive,"See 1997DES in ISBN: 9781420067989, doi.org/10.1002/(SICI)1099-0488(199703)35:4<631::AID-POLB11>3.0.CO;2-H"
polystyrene,9003-53-6,*C(C*)c1ccccc1,cyclohexane,110-82-7,C1CCCCC1,400000,1.06,0.053,NaN,0.1,26.22,positive,doi.org/10.1039/B301190A
polystyrene,9003-53-6,*C(C*)c1ccccc1,methylcyclohexane,108-87-2,CC1CCCCC1,37000,1.06,0.06847,0.09153,0.1,34.96,positive,doi.org/10.1021/ma60032a020
polystyrene,9003-53-6,*C(C*)c1ccccc1,cyclohexane,110-82-7,C1CCCCC1,280000,4.83,0.10283,0.13382,0.1,24.1,positive,See 1984GIL in ISBN: 9781420067989
polystyrene,9003-53-6,*C(C*)c1ccccc1,nitroethane,79-24-3,CC[N+](=O)[O-],13500,1.06,0.2634,0.2634,5.56,4.93,positive,doi.org/10.1006/jcht.1999.0607
polystyrene,9003-53-6,*C(C*)c1ccccc1,methylcyclohexane,108-87-2,CC1CCCCC1,405000,2.83,0.05069,0.0682,24.3,49.35,positive,doi.org/10.1016/S0378-3812(97)00157-X
polystyrene,9003-53-6,*C(C*)c1ccccc1,propionitrile,107-12-0,CCC#N,25000,1.06,0.13391,0.1687,4.59,163.83,negative,doi.org/10.1021/ma9517308
polystyrene,9003-53-6,*C(C*)c1ccccc1,cyclohexane,110-82-7,C1CCCCC1,200000,1.02,0.0457,NaN,0.1,23.79,positive,doi.org/10.1063/1.430349
polystyrene,9003-53-6,*C(C*)c1ccccc1,acetaldehyde,75-07-0,CC=O,4140,1.03,0.14593,0.187,0.52,48.92,positive,"See 1997DES in ISBN: 9781420067989, doi.org/10.1002/(SICI)1099-0488(199703)35:4<631::AID-POLB11>3.0.CO;2-H"
polystyrene,9003-53-6,*C(C*)c1ccccc1,methylcyclohexane,108-87-2,CC1CCCCC1,405000,2.83,0.03563,0.0482,35.48,47.37,positive,doi.org/10.1016/S0378-3812(97)00157-X
polystyrene,9003-53-6,*C(C*)c1ccccc1,trans-decahydronaphthalene,493-02-7,C1CCC2CCCCC2C1,270000,2,0.042,NaN,50,10.05,positive,"doi.org/10.1002/macp.200390038, doi.org/10.1016/j.chemphys.2003.11.002"
polystyrene,9003-53-6,*C(C*)c1ccccc1,cyclohexane,110-82-7,C1CCCCC1,346000,1.65,0.10936,0.142,0.1,26.8,positive,doi.org/10.1002/macp.1965.020880115
polystyrene,9003-53-6,*C(C*)c1ccccc1,cyclohexane,110-82-7,C1CCCCC1,423300,1.24,0.14995,0.1921,0.1,23.79,positive,See 1986KRU in ISBN: 9781420067989
polystyrene,9003-53-6,*C(C*)c1ccccc1,methylcyclohexane,108-87-2,CC1CCCCC1,405000,2.83,0.04449,0.06,3.44,57.76,positive,doi.org/10.1016/S0378-3812(97)00157-X
polystyrene,9003-53-6,*C(C*)c1ccccc1,methylcyclohexane,108-87-2,CC1CCCCC1,31600,1.09,0.08248,0.1097,5.05,29.91,positive,doi.org/10.1016/S0378-3812(97)00302-6
polystyrene,9003-53-6,*C(C*)c1ccccc1,cyclohexane,110-82-7,C1CCCCC1,200000,1.02,0.1391,NaN,0.1,23.08,positive,doi.org/10.1063/1.430349
polystyrene,9003-53-6,*C(C*)c1ccccc1,trans-decahydronaphthalene,493-02-7,C1CCC2CCCCC2C1,270000,2,0.084,NaN,40,11.95,positive,"doi.org/10.1002/macp.200390038, doi.org/10.1016/j.chemphys.2003.11.002"
polystyrene,9003-53-6,*C(C*)c1ccccc1,methylcyclohexane,108-87-2,CC1CCCCC1,31600,1.09,0.15915,0.206,3.05,31.8,positive,doi.org/10.1016/S0378-3812(97)00302-6
polystyrene,9003-53-6,*C(C*)c1ccccc1,nitroethane,79-24-3,CC[N+](=O)[O-],30740,1.06,0.0727,0.0727,0.36,23.1,positive,doi.org/10.1006/jcht.1999.0607
polystyrene,9003-53-6,*C(C*)c1ccccc1,propionitrile,107-12-0,CCC#N,8000,1.09,0.10221,0.13,0.51,-4.75,positive,doi.org/10.1021/ma9517308
polystyrene,9003-53-6,*C(C*)c1ccccc1,methylcyclohexane,108-87-2,CC1CCCCC1,16100,1.06,0.15784,0.2044,14.51,20.98,positive,doi.org/10.1063/1.464440
polystyrene,9003-53-6,*C(C*)c1ccccc1,cyclohexane,110-82-7,C1CCCCC1,346000,1.65,0.18392,0.233,0.1,24,positive,doi.org/10.1002/macp.1965.020880115
polystyrene,9003-53-6,*C(C*)c1ccccc1,methylcyclohexane,108-87-2,CC1CCCCC1,109000,1.06,0.1924,NaN,0.1,47.07,positive,doi.org/10.1063/1.439127
polystyrene,9003-53-6,*C(C*)c1ccccc1,cyclohexane,110-82-7,C1CCCCC1,41000,5.12,0.15234,0.195,0.1,25.7,positive,doi.org/10.1002/pi.4980080407
polystyrene,9003-53-6,*C(C*)c1ccccc1,acetaldehyde,75-07-0,CC=O,4140,1.03,0.08527,0.1115,3.11,139.07,negative,"See 1997DES in ISBN: 9781420067989, doi.org/10.1002/(SICI)1099-0488(199703)35:4<631::AID-POLB11>3.0.CO;2-H"
polystyrene,9003-53-6,*C(C*)c1ccccc1,propionitrile,107-12-0,CCC#N,22100,1.03,0.12673,0.16,3.15,70.81,positive,doi.org/10.1021/ma9517308
polystyrene,9003-53-6,*C(C*)c1ccccc1,methylcyclohexane,108-87-2,CC1CCCCC1,250000,3.91,0.01548,0.0211,9.25,54.09,positive,doi.org/10.1016/S0378-3812(97)00302-6
polystyrene,9003-53-6,*C(C*)c1ccccc1,nitroethane,79-24-3,CC[N+](=O)[O-],129200,1.03,0.0355,0.0355,1.98,48.79,positive,doi.org/10.1006/jcht.1999.0607
polystyrene,9003-53-6,*C(C*)c1ccccc1,trans-decahydronaphthalene,493-02-7,C1CCC2CCCCC2C1,270000,2,0.128,NaN,20,12.95,positive,"doi.org/10.1002/macp.200390038, doi.org/10.1016/j.chemphys.2003.11.002"
polystyrene,9003-53-6,*C(C*)c1ccccc1,methylcyclohexane,108-87-2,CC1CCCCC1,16100,1.06,0.1402,NaN,0.1,22.8,positive,doi.org/10.1063/1.439127
polystyrene,9003-53-6,*C(C*)c1ccccc1,cyclohexane,110-82-7,C1CCCCC1,769500,1.28,0.10019,0.1305,0.1,26.32,positive,See 1986KRU in ISBN: 9781420067989
polystyrene,9003-53-6,*C(C*)c1ccccc1,cyclohexane,110-82-7,C1CCCCC1,400000,1.06,0.058,NaN,0.1,26.21,positive,doi.org/10.1039/B301190A
polystyrene,9003-53-6,*C(C*)c1ccccc1,propionitrile,107-12-0,CCC#N,8000,1.09,0.19394,0.24,4.3,-3.69,positive,doi.org/10.1021/ma9517308
polystyrene,9003-53-6,*C(C*)c1ccccc1,cyclohexane,110-82-7,C1CCCCC1,400000,1.06,0.079,NaN,0.1,25.89,positive,doi.org/10.1039/B301190A
polystyrene,9003-53-6,*C(C*)c1ccccc1,cyclohexane,110-82-7,C1CCCCC1,280000,4.83,0.03782,0.05032,0.1,21,positive,See 1984GIL in ISBN: 9781420067989
polystyrene,9003-53-6,*C(C*)c1ccccc1,cyclohexane,110-82-7,C1CCCCC1,190500,2.29,0.0475,NaN,0.1,25.77,positive,doi.org/10.1002/(SICI)1521-3935(19990801)200:8<1889::AID-MACP1889>3.0.CO;2-A
polystyrene,9003-53-6,*C(C*)c1ccccc1,acetaldehyde,75-07-0,CC=O,4140,1.03,0.13458,0.1731,2.1,37.97,positive,"See 1997DES in ISBN: 9781420067989, doi.org/10.1002/(SICI)1099-0488(199703)35:4<631::AID-POLB11>3.0.CO;2-H"
polystyrene,9003-53-6,*C(C*)c1ccccc1,nitroethane,79-24-3,CC[N+](=O)[O-],13500,1.06,0.0714,0.0714,2.96,4.31,positive,doi.org/10.1006/jcht.1999.0607
polystyrene,9003-53-6,*C(C*)c1ccccc1,propionitrile,107-12-0,CCC#N,22100,1.03,0.08414,0.1076,1.09,146.87,negative,doi.org/10.1021/ma9517308
polystyrene,9003-53-6,*C(C*)c1ccccc1,cyclohexane,110-82-7,C1CCCCC1,239000,2.78,0.0416,NaN,0.1,25.97,positive,doi.org/10.1103/PhysRevE.55.3159
polystyrene,9003-53-6,*C(C*)c1ccccc1,nitroethane,79-24-3,CC[N+](=O)[O-],90100,1.04,0.1059,0.1059,3.57,42.59,positive,doi.org/10.1006/jcht.1999.0607
polystyrene,9003-53-6,*C(C*)c1ccccc1,methylcyclohexane,108-87-2,CC1CCCCC1,405000,2.83,0.14369,0.187,3.95,52.82,positive,doi.org/10.1016/S0378-3812(97)00157-X
polystyrene,9003-53-6,*C(C*)c1ccccc1,cyclohexane,110-82-7,C1CCCCC1,400000,1.06,0.092,NaN,0.1,25.53,positive,doi.org/10.1039/B301190A
polystyrene,9003-53-6,*C(C*)c1ccccc1,nitroethane,79-24-3,CC[N+](=O)[O-],30740,1.06,0.0861,0.0861,1.56,23.49,positive,doi.org/10.1006/jcht.1999.0607
polystyrene,9003-53-6,*C(C*)c1ccccc1,propionitrile,107-12-0,CCC#N,25000,1.06,0.199,0.2459,4.68,164.03,negative,doi.org/10.1021/ma9517308
polystyrene,9003-53-6,*C(C*)c1ccccc1,methylcyclohexane,108-87-2,CC1CCCCC1,405000,2.83,0.03563,0.0482,29.96,48.44,positive,doi.org/10.1016/S0378-3812(97)00157-X
polystyrene,9003-53-6,*C(C*)c1ccccc1,methylcyclohexane,108-87-2,CC1CCCCC1,17500,1.06,0.0926,0.12272,80,21.08,positive,doi.org/10.1002/macp.1994.021950233
polystyrene,9003-53-6,*C(C*)c1ccccc1,methylcyclohexane,108-87-2,CC1CCCCC1,250000,3.91,0.01548,0.0211,7.95,54.72,positive,doi.org/10.1016/S0378-3812(97)00302-6
polystyrene,9003-53-6,*C(C*)c1ccccc1,cyclohexane,110-82-7,C1CCCCC1,280000,4.83,0.21118,0.26517,0.1,20.99,positive,See 1984GIL in ISBN: 9781420067989
polystyrene,9003-53-6,*C(C*)c1ccccc1,methylcyclohexane,108-87-2,CC1CCCCC1,17500,1.06,0.23818,0.3,25.3,20.79,positive,doi.org/10.1002/macp.1994.021950233
polystyrene,9003-53-6,*C(C*)c1ccccc1,methylcyclohexane,108-87-2,CC1CCCCC1,97200,1.06,0.07865,0.10475,0.1,48.51,positive,doi.org/10.1021/ma60032a020
polystyrene,9003-53-6,*C(C*)c1ccccc1,methylcyclohexane,108-87-2,CC1CCCCC1,405000,2.83,0.09048,0.12,8.23,53.24,positive,doi.org/10.1016/S0378-3812(97)00157-X
polystyrene,9003-53-6,*C(C*)c1ccccc1,propionitrile,107-12-0,CCC#N,22100,1.03,0.2242,0.275,4.3,63.93,positive,doi.org/10.1021/ma9517308
polystyrene,9003-53-6,*C(C*)c1ccccc1,cyclohexanol,108-93-0,OC1CCCCC1,849000,1.45,0.04987,0.055,0.1,80.12,positive,doi.org/10.1021/je0504865
polystyrene,9003-53-6,*C(C*)c1ccccc1,nitroethane,79-24-3,CC[N+](=O)[O-],30740,1.06,0.0622,0.0622,0.73,22.34,positive,doi.org/10.1006/jcht.1999.0607
polystyrene,9003-53-6,*C(C*)c1ccccc1,methylcyclohexane,108-87-2,CC1CCCCC1,17300,1.06,0.2638,NaN,0.1,22.12,positive,doi.org/10.1063/1.439127
polystyrene,9003-53-6,*C(C*)c1ccccc1,propionitrile,107-12-0,CCC#N,8000,1.09,0.22857,0.28,4.8,-3.31,positive,doi.org/10.1021/ma9517308
polystyrene,9003-53-6,*C(C*)c1ccccc1,cyclohexane,110-82-7,C1CCCCC1,423300,1.24,0.08744,0.11438,0.1,24.8,positive,See 1986KRU in ISBN: 9781420067989
polystyrene,9003-53-6,*C(C*)c1ccccc1,cyclohexane,110-82-7,C1CCCCC1,769500,1.28,0.01672,0.0224,0.1,26.77,positive,See 1986KRU in ISBN: 9781420067989
polystyrene,9003-53-6,*C(C*)c1ccccc1,acetaldehyde,75-07-0,CC=O,4140,1.03,0.07507,0.0985,3.58,106.98,negative,"See 1997DES in ISBN: 9781420067989, doi.org/10.1002/(SICI)1099-0488(199703)35:4<631::AID-POLB11>3.0.CO;2-H"
polystyrene,9003-53-6,*C(C*)c1ccccc1,propionitrile,107-12-0,CCC#N,25000,1.06,0.17688,0.22,5,164.32,negative,doi.org/10.1021/ma9517308
polystyrene,9003-53-6,*C(C*)c1ccccc1,cyclohexane,110-82-7,C1CCCCC1,680000,1.02,0.041,NaN,0.1,28.03,positive,doi.org/10.1016/0032-3861(73)90005-0
polystyrene,9003-53-6,*C(C*)c1ccccc1,cyclohexane,110-82-7,C1CCCCC1,335500,1.69,0.06603,0.087,0.1,24.8,positive,See 1986KRU in ISBN: 9781420067989
polystyrene,9003-53-6,*C(C*)c1ccccc1,nitroethane,79-24-3,CC[N+](=O)[O-],90100,1.04,0.0633,0.0633,1.52,43.19,positive,doi.org/10.1006/jcht.1999.0607
polystyrene,9003-53-6,*C(C*)c1ccccc1,cyclohexane,110-82-7,C1CCCCC1,280000,4.83,0.01654,0.02216,0.1,21.98,positive,See 1984GIL in ISBN: 9781420067989
polystyrene,9003-53-6,*C(C*)c1ccccc1,methylcyclopentane,96-37-7,CC1CCCC1,13500,1.06,0.1234,0.165,0.79,18.53,positive,doi.org/10.1021/ma00107a011
polystyrene,9003-53-6,*C(C*)c1ccccc1,cyclohexane,110-82-7,C1CCCCC1,280000,4.83,0.03278,0.04369,0.1,21,positive,See 1984GIL in ISBN: 9781420067989
polystyrene,9003-53-6,*C(C*)c1ccccc1,ethyl acetate,141-78-6,CCOC(=O)C,100000,1.06,0.26816,0.299,0.1,173.3,negative,doi.org/10.1021/ma00015a024
polystyrene,9003-53-6,*C(C*)c1ccccc1,"1,1,1,3,3,3-hexadeutero-2-propanone",666-52-4,[2H]C([2H])([2H])C(=O)C([2H])([2H])[2H],13500,1.06,0.19786,0.229,0.83,67.67,positive,doi.org/10.1021/ma00107a011
polystyrene,9003-53-6,*C(C*)c1ccccc1,methylcyclohexane,108-87-2,CC1CCCCC1,31600,1.09,0.2069,0.2634,1.05,31.88,positive,doi.org/10.1016/S0378-3812(97)00302-6
polystyrene,9003-53-6,*C(C*)c1ccccc1,cyclohexane,110-82-7,C1CCCCC1,123000,1.06,0.144,NaN,0.1,21.03,positive,doi.org/10.1039/B301190A
polystyrene,9003-53-6,*C(C*)c1ccccc1,acetaldehyde,75-07-0,CC=O,4140,1.03,0.1094,0.1419,4.83,8.04,positive,"See 1997DES in ISBN: 9781420067989, doi.org/10.1002/(SICI)1099-0488(199703)35:4<631::AID-POLB11>3.0.CO;2-H"
polystyrene,9003-53-6,*C(C*)c1ccccc1,cyclohexane,110-82-7,C1CCCCC1,346000,1.65,0.01462,0.0196,0.1,24,positive,doi.org/10.1002/macp.1965.020880115
polystyrene,9003-53-6,*C(C*)c1ccccc1,1-dodecanol,112-53-8,CCCCCCCCCCCCO,235000,2.1,0.06439,0.08,0.1,172.5,positive,"See 2001HE1 ISBN: 9036516463, doi.org/10.1016/S0040-6031(01)00587-1"
polystyrene,9003-53-6,*C(C*)c1ccccc1,cyclohexane,110-82-7,C1CCCCC1,123000,1.06,0.009,NaN,0.1,18.54,positive,doi.org/10.1039/B301190A
polystyrene,9003-53-6,*C(C*)c1ccccc1,propionitrile,107-12-0,CCC#N,25000,1.06,0.1432,0.1799,4.42,156.22,negative,doi.org/10.1021/ma9517308
polystyrene,9003-53-6,*C(C*)c1ccccc1,cyclohexane,110-82-7,C1CCCCC1,280000,4.83,0.16955,0.2158,0.1,22.5,positive,See 1984GIL in ISBN: 9781420067989
polystyrene,9003-53-6,*C(C*)c1ccccc1,"1,1,1,3,3,3-hexadeutero-2-propanone",666-52-4,[2H]C([2H])([2H])C(=O)C([2H])([2H])[2H],13500,1.06,0.17549,0.204,1.11,68.16,positive,doi.org/10.1021/ma00107a011
polystyrene,9003-53-6,*C(C*)c1ccccc1,propionitrile,107-12-0,CCC#N,8000,1.09,0.24615,0.3,1.02,-1.22,positive,doi.org/10.1021/ma9517308
polystyrene,9003-53-6,*C(C*)c1ccccc1,"2,2,4-trimethylpentane",540-84-1,CC(C)CC(C)(C)C,1240,1.07,0.17227,0.24,0.1,-12.15,positive,doi.org/10.1016/S0378-3812(01)00548-9
polystyrene,9003-53-6,*C(C*)c1ccccc1,acetaldehyde,75-07-0,CC=O,4140,1.03,0.13206,0.17,2.11,107.03,negative,"See 1997DES in ISBN: 9781420067989, doi.org/10.1002/(SICI)1099-0488(199703)35:4<631::AID-POLB11>3.0.CO;2-H"
polystyrene,9003-53-6,*C(C*)c1ccccc1,methylcyclohexane,108-87-2,CC1CCCCC1,181000,1.06,0.1077,NaN,0.1,53.61,positive,doi.org/10.1063/1.439127
polystyrene,9003-53-6,*C(C*)c1ccccc1,cyclohexane,110-82-7,C1CCCCC1,90000,1.04,0.01724,0.0231,0.1,17.81,positive,doi.org/10.1016/S0378-3812(99)00128-4
polystyrene,9003-53-6,*C(C*)c1ccccc1,cyclohexane,110-82-7,C1CCCCC1,346000,1.65,0.19235,0.243,0.1,24,positive,doi.org/10.1002/macp.1965.020880115
polystyrene,9003-53-6,*C(C*)c1ccccc1,nitroethane,79-24-3,CC[N+](=O)[O-],30740,1.06,0.0944,0.0944,5.17,23.09,positive,doi.org/10.1006/jcht.1999.0607
polystyrene,9003-53-6,*C(C*)c1ccccc1,methylcyclohexane,108-87-2,CC1CCCCC1,16100,1.06,0.19234,0.2461,18.83,20.07,positive,doi.org/10.1063/1.464440
polystyrene,9003-53-6,*C(C*)c1ccccc1,cyclohexane,110-82-7,C1CCCCC1,101400,1.09,0.08164,0.107,2.6,225.46,negative,doi.org/10.1016/S0896-8446(01)00144-9
polystyrene,9003-53-6,*C(C*)c1ccccc1,propionitrile,107-12-0,CCC#N,22100,1.03,0.2242,0.275,3.58,172.32,negative,doi.org/10.1021/ma9517308
polystyrene,9003-53-6,*C(C*)c1ccccc1,cyclohexane,110-82-7,C1CCCCC1,280000,4.83,0.06929,0.0912,0.1,24.85,positive,See 1984GIL in ISBN: 9781420067989
polystyrene,9003-53-6,*C(C*)c1ccccc1,cyclohexane,110-82-7,C1CCCCC1,1560000,1.03,0.0413,NaN,0.1,30.49,positive,doi.org/10.1103/PhysRevA.18.2683
polystyrene,9003-53-6,*C(C*)c1ccccc1,cyclohexane,110-82-7,C1CCCCC1,200000,1.02,0.0532,NaN,0.1,23.83,positive,doi.org/10.1063/1.430349
polystyrene,9003-53-6,*C(C*)c1ccccc1,tert-butyl acetate,540-88-5,CC(=O)OC(C)(C)C,100000,1.06,0.26127,0.3,0.1,-26.1,positive,doi.org/10.1021/ma00015a024
polystyrene,9003-53-6,*C(C*)c1ccccc1,nitroethane,79-24-3,CC[N+](=O)[O-],30740,1.06,0.1654,0.1654,4.9,23.5,positive,doi.org/10.1006/jcht.1999.0607
polystyrene,9003-53-6,*C(C*)c1ccccc1,methylcyclohexane,108-87-2,CC1CCCCC1,18700,1.06,0.1111,NaN,0.1,23.21,positive,doi.org/10.1063/1.479914
polystyrene,9003-53-6,*C(C*)c1ccccc1,dodecadeuterocyclohexane,1735-17-7,[2H]C1([2H])C([2H])([2H])C([2H])([2H])C([2H])([2H])C([2H])([2H])C1([2H])[2H],400000,1.06,0.033,NaN,0.1,30.03,positive,doi.org/10.1039/B301190A
polystyrene,9003-53-6,*C(C*)c1ccccc1,pentyl acetate,628-63-7,CCCCCOC(=O)C,600000,1.1,0.09729,0.1144,0.1,239.9,negative,doi.org/10.1016/0032-3861(95)91454-F
polystyrene,9003-53-6,*C(C*)c1ccccc1,cyclopentane,287-92-3,C1CCCC1,171900,1.03,0.0398,0.0552,0.1,168.8,negative,doi.org/10.1002/pen.760330806
polystyrene,9003-53-6,*C(C*)c1ccccc1,cyclohexane,110-82-7,C1CCCCC1,346000,1.65,0.0606,0.08,0.1,27.3,positive,doi.org/10.1002/macp.1965.020880115
polystyrene,9003-53-6,*C(C*)c1ccccc1,nitroethane-d5,57817-88-6,[2H]C([2H])([2H])C([2H])([2H])[N+](=O)[O-],90100,1.04,0.0848,0.0848,1.62,67.29,positive,doi.org/10.1006/jcht.1999.0607
polystyrene,9003-53-6,*C(C*)c1ccccc1,nitroethane,79-24-3,CC[N+](=O)[O-],129200,1.03,0.0307,0.0307,4.14,46.89,positive,doi.org/10.1006/jcht.1999.0607
polystyrene,9003-53-6,*C(C*)c1ccccc1,methylcyclohexane,108-87-2,CC1CCCCC1,16100,1.06,0.13168,0.1721,37.76,19.63,positive,doi.org/10.1063/1.464440
polystyrene,9003-53-6,*C(C*)c1ccccc1,methylcyclohexane,108-87-2,CC1CCCCC1,16100,1.06,0.13168,0.1721,56.19,19.57,positive,doi.org/10.1063/1.464440
polystyrene,9003-53-6,*C(C*)c1ccccc1,methylcyclohexane,108-87-2,CC1CCCCC1,109000,1.06,0.0635,NaN,0.1,49.53,positive,doi.org/10.1063/1.439127
polystyrene,9003-53-6,*C(C*)c1ccccc1,nitroethane,79-24-3,CC[N+](=O)[O-],13500,1.06,0.0833,0.0833,3.84,6.25,positive,doi.org/10.1006/jcht.1999.0607
polystyrene,9003-53-6,*C(C*)c1ccccc1,propionitrile,107-12-0,CCC#N,25000,1.06,0.24359,0.2971,1.67,139.87,negative,doi.org/10.1021/ma9517308
polystyrene,9003-53-6,*C(C*)c1ccccc1,cyclohexane,110-82-7,C1CCCCC1,200000,1.02,0.1073,NaN,0.1,23.67,positive,doi.org/10.1063/1.430349
polystyrene,9003-53-6,*C(C*)c1ccccc1,2-propanone,67-64-1,CC(=O)C,16600,1.05,0.1419,0.18,52.5,-14.25,positive,doi.org/10.1039/B109405J
polystyrene,9003-53-6,*C(C*)c1ccccc1,methylcyclohexane,108-87-2,CC1CCCCC1,17500,1.06,0.23925,0.30123,80,20.82,positive,doi.org/10.1002/macp.1994.021950233
polystyrene,9003-53-6,*C(C*)c1ccccc1,methylcyclohexane,108-87-2,CC1CCCCC1,37000,1.06,0.10897,0.14357,0.1,245.98,negative,doi.org/10.1021/ma60032a020
polystyrene,9003-53-6,*C(C*)c1ccccc1,cyclohexane,110-82-7,C1CCCCC1,769500,1.28,0.0207,0.0277,0.1,26.85,positive,See 1986KRU in ISBN: 9781420067989
polystyrene,9003-53-6,*C(C*)c1ccccc1,cyclohexane,110-82-7,C1CCCCC1,200000,1.02,0.1329,NaN,0.1,23.17,positive,doi.org/10.1063/1.430349
polystyrene,9003-53-6,*C(C*)c1ccccc1,2-propanone,67-64-1,CC(=O)C,22100,1.03,0.12794,0.163,0.92,60.94,positive,doi.org/10.1021/ma00107a011
polystyrene,9003-53-6,*C(C*)c1ccccc1,methylcyclohexane,108-87-2,CC1CCCCC1,16100,1.06,0.09728,0.1287,74.73,20.09,positive,doi.org/10.1063/1.464440
polystyrene,9003-53-6,*C(C*)c1ccccc1,methylcyclohexane,108-87-2,CC1CCCCC1,16100,1.06,0.07483,0.0998,87.28,20.36,positive,doi.org/10.1063/1.464440
polystyrene,9003-53-6,*C(C*)c1ccccc1,cyclohexane,110-82-7,C1CCCCC1,25000,1.06,0.084,NaN,0.1,6.87,positive,doi.org/10.1039/B301190A
polystyrene,9003-53-6,*C(C*)c1ccccc1,cyclohexane,110-82-7,C1CCCCC1,280000,4.83,0.03782,0.05032,0.1,26.82,positive,See 1984GIL in ISBN: 9781420067989
polystyrene,9003-53-6,*C(C*)c1ccccc1,nitroethane,79-24-3,CC[N+](=O)[O-],13500,1.06,0.1801,0.1801,1.52,6.3,positive,doi.org/10.1006/jcht.1999.0607
polystyrene,9003-53-6,*C(C*)c1ccccc1,propionitrile,107-12-0,CCC#N,22100,1.03,0.2242,0.275,0.47,80.61,positive,doi.org/10.1021/ma9517308
polystyrene,9003-53-6,*C(C*)c1ccccc1,methylcyclohexane,108-87-2,CC1CCCCC1,16100,1.06,0.23404,0.2952,15.2,19.55,positive,doi.org/10.1063/1.464440
polystyrene,9003-53-6,*C(C*)c1ccccc1,butyl acetate,123-86-4,CCCCOC(=O)C,600000,1.1,0.08276,0.0977,0.1,216.1,negative,doi.org/10.1016/0032-3861(95)91454-F
polystyrene,9003-53-6,*C(C*)c1ccccc1,1-dodecanol,112-53-8,CCCCCCCCCCCCO,235000,2.1,0.63789,0.69,0.1,130.4,positive,"See 2001HE1 ISBN: 9036516463, doi.org/10.1016/S0040-6031(01)00587-1"
polystyrene,9003-53-6,*C(C*)c1ccccc1,2-propanone,67-64-1,CC(=O)C,16600,1.05,0.1419,0.18,37,-8.15,positive,doi.org/10.1039/B109405J
polystyrene,9003-53-6,*C(C*)c1ccccc1,"2,3-dimethylbutane",79-29-8,CC(C)C(C)C,1240,1.07,0.05197,0.08,0.1,9.45,positive,doi.org/10.1016/S0378-3812(01)00548-9
polystyrene,9003-53-6,*C(C*)c1ccccc1,methylcyclohexane,108-87-2,CC1CCCCC1,16100,1.06,0.05859,0.0786,77.47,19.73,positive,doi.org/10.1063/1.464440
polystyrene,9003-53-6,*C(C*)c1ccccc1,cyclohexane,110-82-7,C1CCCCC1,346000,1.65,0.00744,0.01,0.1,25,positive,doi.org/10.1002/macp.1965.020880115
polystyrene,9003-53-6,*C(C*)c1ccccc1,propionitrile,107-12-0,CCC#N,22100,1.03,0.15154,0.1899,3.09,70.67,positive,doi.org/10.1021/ma9517308
polystyrene,9003-53-6,*C(C*)c1ccccc1,methylcyclohexane,108-87-2,CC1CCCCC1,405000,2.83,0.0132,0.018,26.99,48,positive,doi.org/10.1016/S0378-3812(97)00157-X
polystyrene,9003-53-6,*C(C*)c1ccccc1,propionitrile,107-12-0,CCC#N,22100,1.03,0.20245,0.2499,0.27,84.69,positive,doi.org/10.1021/ma9517308
polystyrene,9003-53-6,*C(C*)c1ccccc1,2-propanone,67-64-1,CC(=O)C,16600,1.05,0.1419,0.18,6.15,143.85,negative,doi.org/10.1039/B109405J
polystyrene,9003-53-6,*C(C*)c1ccccc1,2-propanone,67-64-1,CC(=O)C,13500,1.06,0.08279,0.107,1.47,8.15,positive,doi.org/10.1021/ma00107a011
polystyrene,9003-53-6,*C(C*)c1ccccc1,2-propanone,67-64-1,CC(=O)C,13500,1.06,0.16852,0.212,1.55,10.48,positive,doi.org/10.1021/ma00107a011
polystyrene,9003-53-6,*C(C*)c1ccccc1,acetaldehyde,75-07-0,CC=O,4140,1.03,0.09618,0.1253,1.35,10.53,positive,"See 1997DES in ISBN: 9781420067989, doi.org/10.1002/(SICI)1099-0488(199703)35:4<631::AID-POLB11>3.0.CO;2-H"
polystyrene,9003-53-6,*C(C*)c1ccccc1,methylcyclohexane,108-87-2,CC1CCCCC1,109000,1.06,0.1052,NaN,0.1,49.53,positive,doi.org/10.1063/1.439127
polystyrene,9003-53-6,*C(C*)c1ccccc1,cyclohexane,110-82-7,C1CCCCC1,769500,1.28,0.10824,0.1406,0.1,25.52,positive,See 1986KRU in ISBN: 9781420067989
polystyrene,9003-53-6,*C(C*)c1ccccc1,cyclohexane,110-82-7,C1CCCCC1,200000,1.02,0.0222,NaN,0.1,23.2,positive,doi.org/10.1063/1.430349
polystyrene,9003-53-6,*C(C*)c1ccccc1,trans-decahydronaphthalene,493-02-7,C1CCC2CCCCC2C1,270000,2,0.172,NaN,80,15.35,positive,"doi.org/10.1002/macp.200390038, doi.org/10.1016/j.chemphys.2003.11.002"
polystyrene,9003-53-6,*C(C*)c1ccccc1,tert-butyl acetate,540-88-5,CC(=O)OC(C)(C)C,233000,1.06,0.04247,0.051,0.1,130.2,negative,doi.org/10.1021/ma00015a024
polystyrene,9003-53-6,*C(C*)c1ccccc1,cyclohexane,110-82-7,C1CCCCC1,239000,2.78,0.045,NaN,0.1,26.05,positive,doi.org/10.1103/PhysRevE.55.3159
polystyrene,9003-53-6,*C(C*)c1ccccc1,cyclohexane,110-82-7,C1CCCCC1,171300,1.96,0.0533,NaN,0.1,25.6,positive,doi.org/10.1002/(SICI)1521-3935(19990801)200:8<1889::AID-MACP1889>3.0.CO;2-A
polystyrene,9003-53-6,*C(C*)c1ccccc1,methylcyclohexane,108-87-2,CC1CCCCC1,16100,1.06,0.19234,0.2461,22.85,19.8,positive,doi.org/10.1063/1.464440
polystyrene,9003-53-6,*C(C*)c1ccccc1,nitroethane,79-24-3,CC[N+](=O)[O-],30740,1.06,0.1126,0.1126,0.39,24.1,positive,doi.org/10.1006/jcht.1999.0607
polystyrene,9003-53-6,*C(C*)c1ccccc1,propionitrile,107-12-0,CCC#N,22100,1.03,0.08414,0.1076,2.97,70.95,positive,doi.org/10.1021/ma9517308
polystyrene,9003-53-6,*C(C*)c1ccccc1,nitroethane,79-24-3,CC[N+](=O)[O-],13500,1.06,0.2634,0.2634,4.45,5.02,positive,doi.org/10.1006/jcht.1999.0607
polystyrene,9003-53-6,*C(C*)c1ccccc1,methylcyclohexane,108-87-2,CC1CCCCC1,200000,1.06,0.06707,0.08971,0.1,226.62,negative,doi.org/10.1021/ma60032a020
polystyrene,9003-53-6,*C(C*)c1ccccc1,dodecadeuterocyclohexane,1735-17-7,[2H]C1([2H])C([2H])([2H])C([2H])([2H])C([2H])([2H])C([2H])([2H])C1([2H])[2H],2000000,1.3,0.041,NaN,0.1,34.18,positive,doi.org/10.1039/B301190A
polystyrene,9003-53-6,*C(C*)c1ccccc1,methylcyclohexane,108-87-2,CC1CCCCC1,34900,1.06,0.2542,NaN,0.1,33.7,positive,doi.org/10.1063/1.439127
polystyrene,9003-53-6,*C(C*)c1ccccc1,cyclohexane,110-82-7,C1CCCCC1,190500,2.29,0.1167,NaN,0.1,225.03,negative,doi.org/10.1002/(SICI)1521-3935(19990801)200:8<1889::AID-MACP1889>3.0.CO;2-A
polystyrene,9003-53-6,*C(C*)c1ccccc1,acetaldehyde,75-07-0,CC=O,4140,1.03,0.04244,0.0563,4.94,-5.08,positive,"See 1997DES in ISBN: 9781420067989, doi.org/10.1002/(SICI)1099-0488(199703)35:4<631::AID-POLB11>3.0.CO;2-H"
polystyrene,9003-53-6,*C(C*)c1ccccc1,cyclohexane,110-82-7,C1CCCCC1,346000,1.65,0.02243,0.03,0.1,27.9,positive,doi.org/10.1002/macp.1965.020880115
polystyrene,9003-53-6,*C(C*)c1ccccc1,cyclohexane,110-82-7,C1CCCCC1,280000,4.83,0.0621,0.08193,0.1,24,positive,See 1984GIL in ISBN: 9781420067989
polystyrene,9003-53-6,*C(C*)c1ccccc1,cyclohexane,110-82-7,C1CCCCC1,280000,4.83,0.03526,0.04695,0.1,24,positive,See 1984GIL in ISBN: 9781420067989
polystyrene,9003-53-6,*C(C*)c1ccccc1,butyl acetate,123-86-4,CCCCOC(=O)C,600000,1.1,0.05928,0.0703,0.1,216.8,negative,doi.org/10.1016/0032-3861(95)91454-F
polystyrene,9003-53-6,*C(C*)c1ccccc1,nitroethane,79-24-3,CC[N+](=O)[O-],13500,1.06,0.1179,0.1179,4.4,6.15,positive,doi.org/10.1006/jcht.1999.0607
polystyrene,9003-53-6,*C(C*)c1ccccc1,cyclohexane,110-82-7,C1CCCCC1,200000,1.02,0.0237,NaN,0.1,23.28,positive,doi.org/10.1063/1.430349
polystyrene,9003-53-6,*C(C*)c1ccccc1,methylcyclohexane,108-87-2,CC1CCCCC1,405000,2.83,0.03563,0.0482,4.45,57.08,positive,doi.org/10.1016/S0378-3812(97)00157-X
polystyrene,9003-53-6,*C(C*)c1ccccc1,propionitrile,107-12-0,CCC#N,25000,1.06,0.13391,0.1687,3.95,155.38,negative,doi.org/10.1021/ma9517308
polystyrene,9003-53-6,*C(C*)c1ccccc1,cyclohexane,110-82-7,C1CCCCC1,209000,2.13,0.0881,NaN,0.1,223.11,negative,doi.org/10.1002/(SICI)1521-3935(19990801)200:8<1889::AID-MACP1889>3.0.CO;2-A
polystyrene,9003-53-6,*C(C*)c1ccccc1,cyclohexane,110-82-7,C1CCCCC1,200000,1.02,0.1207,NaN,0.1,23.47,positive,doi.org/10.1063/1.430349
polystyrene,9003-53-6,*C(C*)c1ccccc1,cyclohexane,110-82-7,C1CCCCC1,346000,1.65,0.14905,0.191,0.1,26,positive,doi.org/10.1002/macp.1965.020880115
polystyrene,9003-53-6,*C(C*)c1ccccc1,propionitrile,107-12-0,CCC#N,25000,1.06,0.13391,0.1687,4.56,163.83,negative,doi.org/10.1021/ma9517308
polystyrene,9003-53-6,*C(C*)c1ccccc1,methylcyclohexane,108-87-2,CC1CCCCC1,10200,1.06,0.1576,NaN,0.1,12.48,positive,doi.org/10.1063/1.439127
polystyrene,9003-53-6,*C(C*)c1ccccc1,methylcyclohexane,108-87-2,CC1CCCCC1,34900,1.06,0.09767,0.1292,2.65,34.95,positive,doi.org/10.1063/1.464440
polystyrene,9003-53-6,*C(C*)c1ccccc1,methylcyclohexane,108-87-2,CC1CCCCC1,46400,1.06,0.2501,NaN,0.1,36.62,positive,doi.org/10.1063/1.439127
polystyrene,9003-53-6,*C(C*)c1ccccc1,cyclohexane,110-82-7,C1CCCCC1,200000,1.02,0.0551,NaN,0.1,23.83,positive,doi.org/10.1063/1.430349
polystyrene,9003-53-6,*C(C*)c1ccccc1,methylcyclohexane,108-87-2,CC1CCCCC1,405000,2.83,0.14369,0.187,3.51,53,positive,doi.org/10.1016/S0378-3812(97)00157-X
polystyrene,9003-53-6,*C(C*)c1ccccc1,methylcyclohexane,108-87-2,CC1CCCCC1,2700000,1.1,0.03459,0.04682,0.1,215.4,negative,doi.org/10.1021/ma60032a020
polystyrene,9003-53-6,*C(C*)c1ccccc1,cyclohexane,110-82-7,C1CCCCC1,346000,1.65,0.00983,0.0132,0.1,23,positive,doi.org/10.1002/macp.1965.020880115
polystyrene,9003-53-6,*C(C*)c1ccccc1,dodecadeuterocyclohexane,1735-17-7,[2H]C1([2H])C([2H])([2H])C([2H])([2H])C([2H])([2H])C([2H])([2H])C1([2H])[2H],2000000,1.3,0.014,NaN,0.1,34.1,positive,doi.org/10.1039/B301190A
polystyrene,9003-53-6,*C(C*)c1ccccc1,cyclohexane,110-82-7,C1CCCCC1,100000,1.06,0.02243,0.03,0.1,229.8,negative,doi.org/10.1002/app.1993.070470707
polystyrene,9003-53-6,*C(C*)c1ccccc1,cyclohexane,110-82-7,C1CCCCC1,423300,1.24,0.06576,0.08665,0.1,25.35,positive,See 1986KRU in ISBN: 9781420067989
polystyrene,9003-53-6,*C(C*)c1ccccc1,acetaldehyde,75-07-0,CC=O,4140,1.03,0.14593,0.187,2.77,109.99,negative,"See 1997DES in ISBN: 9781420067989, doi.org/10.1002/(SICI)1099-0488(199703)35:4<631::AID-POLB11>3.0.CO;2-H"
polystyrene,9003-53-6,*C(C*)c1ccccc1,cyclohexanol,108-93-0,OC1CCCCC1,849000,1.45,0.01717,0.019,0.1,80.35,positive,doi.org/10.1021/je0504865
polystyrene,9003-53-6,*C(C*)c1ccccc1,"2,2-dimethylbutane",75-83-2,CCC(C)(C)C,1240,1.07,0.11237,0.17,0.1,36.65,positive,doi.org/10.1016/S0378-3812(01)00548-9
polystyrene,9003-53-6,*C(C*)c1ccccc1,cyclohexane,110-82-7,C1CCCCC1,280000,4.83,0.01439,0.0193,0.1,27.75,positive,See 1984GIL in ISBN: 9781420067989
polystyrene,9003-53-6,*C(C*)c1ccccc1,cyclohexane,110-82-7,C1CCCCC1,190000,1.04,0.02409,0.0322,0.1,23.46,positive,See 1996RON in ISBN: 9781420067989
polystyrene,9003-53-6,*C(C*)c1ccccc1,tert-butyl acetate,540-88-5,CC(=O)OC(C)(C)C,233000,1.06,0.12799,0.151,0.1,-5.9,positive,doi.org/10.1021/ma00015a024
polystyrene,9003-53-6,*C(C*)c1ccccc1,cyclohexane,110-82-7,C1CCCCC1,346000,1.65,0.26143,0.323,0.1,20,positive,doi.org/10.1002/macp.1965.020880115
polystyrene,9003-53-6,*C(C*)c1ccccc1,methylcyclohexane,108-87-2,CC1CCCCC1,16100,1.06,0.05859,0.0786,18.93,20.09,positive,doi.org/10.1063/1.464440
polystyrene,9003-53-6,*C(C*)c1ccccc1,cyclohexanol,108-93-0,OC1CCCCC1,4215,1.07,0.03667,0.0405,0.1,39.76,positive,doi.org/10.1021/je0504865
polystyrene,9003-53-6,*C(C*)c1ccccc1,cyclohexane,110-82-7,C1CCCCC1,2700000,1.1,0.02251,0.0301,0.1,215.92,negative,doi.org/10.1021/ma60032a020
polystyrene,9003-53-6,*C(C*)c1ccccc1,nitroethane,79-24-3,CC[N+](=O)[O-],30740,1.06,0.1977,0.1977,3.7,23.29,positive,doi.org/10.1006/jcht.1999.0607
polystyrene,9003-53-6,*C(C*)c1ccccc1,trans-decahydronaphthalene,493-02-7,C1CCC2CCCCC2C1,90000,1.04,0.04516,0.054,0.1,7.9,positive,doi.org/10.1016/0032-3861(95)91454-F
polystyrene,9003-53-6,*C(C*)c1ccccc1,methylcyclohexane,108-87-2,CC1CCCCC1,2700000,1.1,0.00792,0.01083,0.1,66,positive,doi.org/10.1021/ma60032a020
polystyrene,9003-53-6,*C(C*)c1ccccc1,acetaldehyde,75-07-0,CC=O,4140,1.03,0.08527,0.1115,2.04,11.55,positive,"See 1997DES in ISBN: 9781420067989, doi.org/10.1002/(SICI)1099-0488(199703)35:4<631::AID-POLB11>3.0.CO;2-H"
polystyrene,9003-53-6,*C(C*)c1ccccc1,methylcyclohexane,108-87-2,CC1CCCCC1,18700,1.06,0.2557,NaN,0.1,22.7,positive,doi.org/10.1063/1.479914
polystyrene,9003-53-6,*C(C*)c1ccccc1,cyclohexane,110-82-7,C1CCCCC1,2000000,1.3,0.029,NaN,0.1,29.77,positive,doi.org/10.1039/B301190A
polystyrene,9003-53-6,*C(C*)c1ccccc1,methylcyclohexane,108-87-2,CC1CCCCC1,17500,1.06,0.17954,0.23075,80,21.22,positive,doi.org/10.1002/macp.1994.021950233
polystyrene,9003-53-6,*C(C*)c1ccccc1,propionitrile,107-12-0,CCC#N,25000,1.06,0.1432,0.1799,3.46,139.5,negative,doi.org/10.1021/ma9517308
polystyrene,9003-53-6,*C(C*)c1ccccc1,cyclohexane,110-82-7,C1CCCCC1,200000,1.02,0.0169,NaN,0.1,22.87,positive,doi.org/10.1063/1.430349
polystyrene,9003-53-6,*C(C*)c1ccccc1,cyclopentane,287-92-3,C1CCCC1,43000,1.01,0.03017,0.042,0.1,182.4,negative,doi.org/10.1002/pen.760330806
polystyrene,9003-53-6,*C(C*)c1ccccc1,methylcyclohexane,108-87-2,CC1CCCCC1,37000,1.06,0.08021,0.10677,0.1,245.68,negative,doi.org/10.1021/ma60032a020
polystyrene,9003-53-6,*C(C*)c1ccccc1,n-hexane,110-54-3,CCCCCC,1240,1.07,0.1082,0.162,0.1,1.45,positive,doi.org/10.1016/S0378-3812(01)00548-9
polystyrene,9003-53-6,*C(C*)c1ccccc1,cyclohexane,110-82-7,C1CCCCC1,1560000,1.03,0.0052,NaN,0.1,29.5,positive,doi.org/10.1103/PhysRevA.18.2683
