Repository: uentinnlea/polymer_cloud_point_qsar

File: data/Binary Polymer Solution Cloud Point Database.csv (part 5 of 26)
Polymer,Polymer CAS,Polymer SMILES,Solvent,Solvent CAS,Solvent SMILES,Mw(Da),PDI,ϕ,w,P(Mpa),CP(°C),1-Phase,Ref.
polystyrene,9003-53-6,*C(C*)c1ccccc1,cyclohexane,110-82-7,C1CCCCC1,13200000,1.13,0.001,NaN,0.1,31.03,positive,doi.org/10.1039/B301190A
polystyrene,9003-53-6,*C(C*)c1ccccc1,nitroethane,79-24-3,CC[N+](=O)[O-],90100,1.04,0.139,0.139,3.54,42,positive,doi.org/10.1006/jcht.1999.0607
polystyrene,9003-53-6,*C(C*)c1ccccc1,propionitrile,107-12-0,CCC#N,22100,1.03,0.2242,0.275,0.95,146.47,negative,doi.org/10.1021/ma9517308
polystyrene,9003-53-6,*C(C*)c1ccccc1,acetaldehyde,75-07-0,CC=O,4140,1.03,0.12638,0.163,1.19,102.93,negative,"See 1997DES in ISBN: 9781420067989, doi.org/10.1002/(SICI)1099-0488(199703)35:4<631::AID-POLB11>3.0.CO;2-H"
polystyrene,9003-53-6,*C(C*)c1ccccc1,2-propanone,67-64-1,CC(=O)C,7800,1.19,0.15849,0.2,0.1,-18.69,positive,doi.org/10.1063/1.1143329
polystyrene,9003-53-6,*C(C*)c1ccccc1,cyclohexane,110-82-7,C1CCCCC1,190000,1.04,0.0658,0.0867,0.1,24.01,positive,See 1996RON in ISBN: 9781420067989
polystyrene,9003-53-6,*C(C*)c1ccccc1,cyclohexane,110-82-7,C1CCCCC1,239000,2.78,0.1509,NaN,0.1,24.07,positive,doi.org/10.1103/PhysRevE.55.3159
polystyrene,9003-53-6,*C(C*)c1ccccc1,methylcyclohexane,108-87-2,CC1CCCCC1,31600,1.09,0.15915,0.206,13.05,29.65,positive,doi.org/10.1016/S0378-3812(97)00302-6
polystyrene,9003-53-6,*C(C*)c1ccccc1,"1,1,1,3,3,3-hexadeutero-2-propanone",666-52-4,[2H]C([2H])([2H])C(=O)C([2H])([2H])[2H],7800,1.18,0.25605,0.293,0.1,11.57,positive,doi.org/10.1063/1.1143329
polystyrene,9003-53-6,*C(C*)c1ccccc1,cyclohexane,110-82-7,C1CCCCC1,400000,1.06,0.012,NaN,0.1,25.24,positive,doi.org/10.1039/B301190A
polystyrene,9003-53-6,*C(C*)c1ccccc1,methylcyclohexane,108-87-2,CC1CCCCC1,31600,1.09,0.09681,0.1281,14.05,28.53,positive,doi.org/10.1016/S0378-3812(97)00302-6
polystyrene,9003-53-6,*C(C*)c1ccccc1,methylcyclohexane,108-87-2,CC1CCCCC1,405000,2.83,0.14369,0.187,3.1,53.2,positive,doi.org/10.1016/S0378-3812(97)00157-X
polystyrene,9003-53-6,*C(C*)c1ccccc1,methylcyclohexane,108-87-2,CC1CCCCC1,250000,3.91,0.02429,0.033,11.8,53.2,positive,doi.org/10.1016/S0378-3812(97)00302-6
polystyrene,9003-53-6,*C(C*)c1ccccc1,propionitrile,107-12-0,CCC#N,25000,1.06,0.13391,0.1687,3.2,93.25,positive,doi.org/10.1021/ma9517308
polystyrene,9003-53-6,*C(C*)c1ccccc1,pentyl acetate,628-63-7,CCCCCOC(=O)C,233000,1.06,0.06687,0.0791,0.1,246.5,negative,doi.org/10.1016/0032-3861(95)91454-F
polystyrene,9003-53-6,*C(C*)c1ccccc1,propionitrile,107-12-0,CCC#N,25000,1.06,0.199,0.2459,5.45,85.3,positive,doi.org/10.1021/ma9517308
polystyrene,9003-53-6,*C(C*)c1ccccc1,cyclohexane,110-82-7,C1CCCCC1,769500,1.28,0.11208,0.1454,0.1,25.92,positive,See 1986KRU in ISBN: 9781420067989
polystyrene,9003-53-6,*C(C*)c1ccccc1,methylcyclohexane,108-87-2,CC1CCCCC1,13000,1.06,0.18557,0.238,0.1,18.19,positive,doi.org/10.1021/j100161a074
polystyrene,9003-53-6,*C(C*)c1ccccc1,cyclohexane,110-82-7,C1CCCCC1,320000,2.5,0.03682,0.049,0.1,26,positive,doi.org/10.1021/ma00040a033
polystyrene,9003-53-6,*C(C*)c1ccccc1,methylcyclohexane,108-87-2,CC1CCCCC1,46400,1.06,0.1545,NaN,0.1,39.36,positive,doi.org/10.1063/1.439127
polystyrene,9003-53-6,*C(C*)c1ccccc1,methylcyclohexane,108-87-2,CC1CCCCC1,10200,1.06,0.15197,0.1972,11.28,11.43,positive,doi.org/10.1063/1.464440
polystyrene,9003-53-6,*C(C*)c1ccccc1,cyclohexane,110-82-7,C1CCCCC1,769500,1.28,0.08502,0.1113,0.1,26.73,positive,See 1986KRU in ISBN: 9781420067989
polystyrene,9003-53-6,*C(C*)c1ccccc1,cyclohexane,110-82-7,C1CCCCC1,1560000,1.03,0.046,NaN,0.1,30.45,positive,doi.org/10.1103/PhysRevA.18.2683
polystyrene,9003-53-6,*C(C*)c1ccccc1,cyclopentane,287-92-3,C1CCCC1,1300000,1.05,0.00649,0.00912,0.1,13.6,positive,doi.org/10.1627/jpi1958.33.117
polystyrene,9003-53-6,*C(C*)c1ccccc1,cyclohexane,110-82-7,C1CCCCC1,190500,2.29,0.0319,NaN,0.1,26.58,positive,"doi.org/10.1016/S0378-3812(99)00017-5, doi.org/10.1016/S0014-3057(98)00245-6"
polystyrene,9003-53-6,*C(C*)c1ccccc1,trans-decahydronaphthalene,493-02-7,C1CCC2CCCCC2C1,270000,2,0.084,NaN,20,10.55,positive,"doi.org/10.1002/macp.200390038, doi.org/10.1016/j.chemphys.2003.11.002"
polystyrene,9003-53-6,*C(C*)c1ccccc1,methylcyclohexane,108-87-2,CC1CCCCC1,16100,1.06,0.23404,0.2952,50.41,18.25,positive,doi.org/10.1063/1.464440
polystyrene,9003-53-6,*C(C*)c1ccccc1,cyclohexane,110-82-7,C1CCCCC1,280000,4.83,0.15967,0.20389,0.1,23.52,positive,See 1984GIL in ISBN: 9781420067989
polystyrene,9003-53-6,*C(C*)c1ccccc1,nitroethane,79-24-3,CC[N+](=O)[O-],30740,1.06,0.0861,0.0861,0.44,23.66,positive,doi.org/10.1006/jcht.1999.0607
polystyrene,9003-53-6,*C(C*)c1ccccc1,cyclohexane,110-82-7,C1CCCCC1,280000,4.83,0.19135,0.24182,0.1,21.99,positive,See 1984GIL in ISBN: 9781420067989
polystyrene,9003-53-6,*C(C*)c1ccccc1,propionitrile,107-12-0,CCC#N,22100,1.03,0.04638,0.06,1.04,160.25,negative,doi.org/10.1021/ma9517308
polystyrene,9003-53-6,*C(C*)c1ccccc1,cyclohexane,110-82-7,C1CCCCC1,400000,1.06,0.00319,0.0043,0.1,224.14,negative,doi.org/10.1021/ma60032a020
polystyrene,9003-53-6,*C(C*)c1ccccc1,methylcyclohexane,108-87-2,CC1CCCCC1,405000,2.83,0.04449,0.06,8.75,54.96,positive,doi.org/10.1016/S0378-3812(97)00157-X
polystyrene,9003-53-6,*C(C*)c1ccccc1,nitroethane,79-24-3,CC[N+](=O)[O-],13500,1.06,0.2348,0.2348,3,5.64,positive,doi.org/10.1006/jcht.1999.0607
polystyrene,9003-53-6,*C(C*)c1ccccc1,propionitrile,107-12-0,CCC#N,8000,1.09,0.29918,0.3591,2.71,-3.63,positive,doi.org/10.1021/ma9517308
polystyrene,9003-53-6,*C(C*)c1ccccc1,cyclohexane,110-82-7,C1CCCCC1,200000,1.02,0.0314,NaN,0.1,23.57,positive,doi.org/10.1063/1.430349
polystyrene,9003-53-6,*C(C*)c1ccccc1,methylcyclohexane,108-87-2,CC1CCCCC1,405000,2.83,0.0049,0.0067,17.42,49.48,positive,doi.org/10.1016/S0378-3812(97)00157-X
polystyrene,9003-53-6,*C(C*)c1ccccc1,propionitrile,107-12-0,CCC#N,8000,1.09,0.20253,0.25,0.84,-1.62,positive,doi.org/10.1021/ma9517308
polystyrene,9003-53-6,*C(C*)c1ccccc1,propionitrile,107-12-0,CCC#N,22100,1.03,0.1768,0.2199,3.13,70.65,positive,doi.org/10.1021/ma9517308
polystyrene,9003-53-6,*C(C*)c1ccccc1,methylcyclohexane,108-87-2,CC1CCCCC1,16100,1.06,0.07483,0.0998,11.57,21.13,positive,doi.org/10.1063/1.464440
polystyrene,9003-53-6,*C(C*)c1ccccc1,methylcyclohexane,108-87-2,CC1CCCCC1,250000,3.91,0.0378,0.0511,2.4,57.2,positive,doi.org/10.1016/S0378-3812(97)00302-6
polystyrene,9003-53-6,*C(C*)c1ccccc1,nitroethane,79-24-3,CC[N+](=O)[O-],90100,1.04,0.0337,0.0337,3.51,40.89,positive,doi.org/10.1006/jcht.1999.0607
polystyrene,9003-53-6,*C(C*)c1ccccc1,cyclohexane,110-82-7,C1CCCCC1,123000,1.06,0.037,NaN,0.1,20.96,positive,doi.org/10.1039/B301190A
polystyrene,9003-53-6,*C(C*)c1ccccc1,methylcyclohexane,108-87-2,CC1CCCCC1,34900,1.06,0.3057,NaN,0.1,30.89,positive,doi.org/10.1063/1.439127
polystyrene,9003-53-6,*C(C*)c1ccccc1,cyclohexane,110-82-7,C1CCCCC1,142100,1.09,0.0498,0.06598,0.1,20.7,positive,See 1986KRU in ISBN: 9781420067989
polystyrene,9003-53-6,*C(C*)c1ccccc1,methyl acetate,79-20-9,COC(=O)C,100000,1.06,0.03459,0.039,0.1,124.8,negative,doi.org/10.1021/ma00015a024
polystyrene,9003-53-6,*C(C*)c1ccccc1,methylcyclohexane,108-87-2,CC1CCCCC1,405000,2.83,0.0132,0.018,18.13,50.21,positive,doi.org/10.1016/S0378-3812(97)00157-X
polystyrene,9003-53-6,*C(C*)c1ccccc1,cyclohexane,110-82-7,C1CCCCC1,25000,1.06,0.069,NaN,0.1,6.69,positive,doi.org/10.1039/B301190A
polystyrene,9003-53-6,*C(C*)c1ccccc1,nitroethane,79-24-3,CC[N+](=O)[O-],129200,1.03,0.025,0.025,4.55,45.2,positive,doi.org/10.1006/jcht.1999.0607
polystyrene,9003-53-6,*C(C*)c1ccccc1,cyclohexane,110-82-7,C1CCCCC1,200000,1.02,0.0891,NaN,0.1,23.81,positive,doi.org/10.1063/1.430349
polystyrene,9003-53-6,*C(C*)c1ccccc1,methylcyclohexane,108-87-2,CC1CCCCC1,34900,1.06,0.09767,0.1292,78.36,29.76,positive,doi.org/10.1063/1.464440
polystyrene,9003-53-6,*C(C*)c1ccccc1,methylcyclohexane,108-87-2,CC1CCCCC1,17500,1.06,0.16581,0.21412,70,20.91,positive,doi.org/10.1002/macp.1994.021950233
polystyrene,9003-53-6,*C(C*)c1ccccc1,cyclohexane,110-82-7,C1CCCCC1,346000,1.65,0.12382,0.16,0.1,27,positive,doi.org/10.1002/macp.1965.020880115
polystyrene,9003-53-6,*C(C*)c1ccccc1,methylcyclohexane,108-87-2,CC1CCCCC1,37900,1.01,0.05456,0.0733,0.1,36.2,positive,See 1996RON in ISBN: 9781420067989
polystyrene,9003-53-6,*C(C*)c1ccccc1,cyclohexane,110-82-7,C1CCCCC1,280000,4.83,0.02952,0.03938,0.1,25.46,positive,See 1984GIL in ISBN: 9781420067989
polystyrene,9003-53-6,*C(C*)c1ccccc1,trans-decahydronaphthalene,493-02-7,C1CCC2CCCCC2C1,270000,2,0.172,NaN,60,14.15,positive,"doi.org/10.1002/macp.200390038, doi.org/10.1016/j.chemphys.2003.11.002"
polystyrene,9003-53-6,*C(C*)c1ccccc1,nitroethane-d5,57817-88-6,[2H]C([2H])([2H])C([2H])([2H])[N+](=O)[O-],90100,1.04,0.0995,0.0995,3.5,66.71,positive,doi.org/10.1006/jcht.1999.0607
polystyrene,9003-53-6,*C(C*)c1ccccc1,cyclohexane,110-82-7,C1CCCCC1,25000,1.06,0.153,NaN,0.1,7.13,positive,doi.org/10.1039/B301190A
polystyrene,9003-53-6,*C(C*)c1ccccc1,cyclohexane,110-82-7,C1CCCCC1,200000,1.02,0.1491,NaN,0.1,22.82,positive,doi.org/10.1063/1.430349
polystyrene,9003-53-6,*C(C*)c1ccccc1,cyclohexane,110-82-7,C1CCCCC1,346000,1.65,0.2265,0.283,0.1,22,positive,doi.org/10.1002/macp.1965.020880115
polystyrene,9003-53-6,*C(C*)c1ccccc1,nitroethane,79-24-3,CC[N+](=O)[O-],30740,1.06,0.1654,0.1654,3.64,23.69,positive,doi.org/10.1006/jcht.1999.0607
polystyrene,9003-53-6,*C(C*)c1ccccc1,cyclohexane,110-82-7,C1CCCCC1,280000,4.83,0.08458,0.11074,0.1,24.64,positive,See 1984GIL in ISBN: 9781420067989
polystyrene,9003-53-6,*C(C*)c1ccccc1,methylcyclohexane,108-87-2,CC1CCCCC1,31600,1.09,0.06592,0.0882,4.05,29.57,positive,doi.org/10.1016/S0378-3812(97)00302-6
polystyrene,9003-53-6,*C(C*)c1ccccc1,trans-decahydronaphthalene,493-02-7,C1CCC2CCCCC2C1,270000,2,0.084,NaN,30,11.25,positive,"doi.org/10.1002/macp.200390038, doi.org/10.1016/j.chemphys.2003.11.002"
polystyrene,9003-53-6,*C(C*)c1ccccc1,methylcyclohexane,108-87-2,CC1CCCCC1,17500,1.06,0.21546,0.2735,70,20.64,positive,doi.org/10.1002/macp.1994.021950233
polystyrene,9003-53-6,*C(C*)c1ccccc1,nitroethane,79-24-3,CC[N+](=O)[O-],30740,1.06,0.3649,0.3649,4.02,15.95,positive,doi.org/10.1006/jcht.1999.0607
polystyrene,9003-53-6,*C(C*)c1ccccc1,cyclohexane,110-82-7,C1CCCCC1,200000,1.02,0.0769,NaN,0.1,23.84,positive,doi.org/10.1063/1.430349
polystyrene,9003-53-6,*C(C*)c1ccccc1,cyclopentane,287-92-3,C1CCCC1,171900,1.03,0.02813,0.0392,0.1,169.2,negative,doi.org/10.1002/pen.760330806
polystyrene,9003-53-6,*C(C*)c1ccccc1,nitroethane,79-24-3,CC[N+](=O)[O-],13500,1.06,0.2348,0.2348,4.14,5.54,positive,doi.org/10.1006/jcht.1999.0607
polystyrene,9003-53-6,*C(C*)c1ccccc1,cyclopentane,287-92-3,C1CCCC1,354000,1.02,0.06692,0.0918,0.1,164.4,negative,doi.org/10.1002/pen.760330806
polystyrene,9003-53-6,*C(C*)c1ccccc1,cyclohexane,110-82-7,C1CCCCC1,239000,2.78,0.0074,NaN,0.1,27.01,positive,doi.org/10.1103/PhysRevE.55.3159
polystyrene,9003-53-6,*C(C*)c1ccccc1,propionitrile,107-12-0,CCC#N,8000,1.09,0.10221,0.13,1.51,-4.73,positive,doi.org/10.1021/ma9517308
polystyrene,9003-53-6,*C(C*)c1ccccc1,cyclohexane,110-82-7,C1CCCCC1,171300,1.96,0.0533,NaN,0.1,223.84,negative,doi.org/10.1002/(SICI)1521-3935(19990801)200:8<1889::AID-MACP1889>3.0.CO;2-A
polystyrene,9003-53-6,*C(C*)c1ccccc1,cyclohexanol,108-93-0,OC1CCCCC1,78800,1.12,0.03022,0.0334,0.1,76.89,positive,doi.org/10.1021/je0504865
polystyrene,9003-53-6,*C(C*)c1ccccc1,methylcyclohexane,108-87-2,CC1CCCCC1,250000,3.91,0.02429,0.033,5.65,55.86,positive,doi.org/10.1016/S0378-3812(97)00302-6
polystyrene,9003-53-6,*C(C*)c1ccccc1,"1,1,1,3,3,3-hexadeutero-2-propanone",666-52-4,[2H]C([2H])([2H])C(=O)C([2H])([2H])[2H],11500,1.07,0.26988,0.308,0.1,7.56,positive,doi.org/10.1063/1.1143329
polystyrene,9003-53-6,*C(C*)c1ccccc1,methyl acetate,79-20-9,COC(=O)C,100000,1.06,0.00707,0.008,0.1,125,negative,doi.org/10.1021/ma00015a024
polystyrene,9003-53-6,*C(C*)c1ccccc1,methylcyclohexane,108-87-2,CC1CCCCC1,405000,2.83,0.14369,0.187,7.7,51.43,positive,doi.org/10.1016/S0378-3812(97)00157-X
polystyrene,9003-53-6,*C(C*)c1ccccc1,2-propanone,67-64-1,CC(=O)C,22100,1.03,0.1141,0.146,0.86,89.16,negative,doi.org/10.1021/ma00107a011
polystyrene,9003-53-6,*C(C*)c1ccccc1,acetaldehyde,75-07-0,CC=O,4140,1.03,0.14593,0.187,4.09,35.04,positive,"See 1997DES in ISBN: 9781420067989, doi.org/10.1002/(SICI)1099-0488(199703)35:4<631::AID-POLB11>3.0.CO;2-H"
polystyrene,9003-53-6,*C(C*)c1ccccc1,dodecadeuterocyclohexane,1735-17-7,[2H]C1([2H])C([2H])([2H])C([2H])([2H])C([2H])([2H])C([2H])([2H])C1([2H])[2H],123000,1.06,0.067,NaN,0.1,24.91,positive,doi.org/10.1039/B301190A
polystyrene,9003-53-6,*C(C*)c1ccccc1,acetaldehyde,75-07-0,CC=O,4140,1.03,0.1094,0.1419,4.39,141.98,negative,"See 1997DES in ISBN: 9781420067989, doi.org/10.1002/(SICI)1099-0488(199703)35:4<631::AID-POLB11>3.0.CO;2-H"
polystyrene,9003-53-6,*C(C*)c1ccccc1,methylcyclohexane,108-87-2,CC1CCCCC1,109000,1.06,0.1471,NaN,0.1,48.85,positive,doi.org/10.1063/1.439127
polystyrene,9003-53-6,*C(C*)c1ccccc1,cyclohexane,110-82-7,C1CCCCC1,769500,1.28,0.00781,0.0105,0.1,25.51,positive,See 1986KRU in ISBN: 9781420067989
polystyrene,9003-53-6,*C(C*)c1ccccc1,cyclohexane,110-82-7,C1CCCCC1,670000,1.1,0.01155,0.0155,0.1,27.4,positive,doi.org/10.1021/ma60032a020
polystyrene,9003-53-6,*C(C*)c1ccccc1,methylcyclohexane,108-87-2,CC1CCCCC1,405000,2.83,0.04449,0.06,10.65,54.16,positive,doi.org/10.1016/S0378-3812(97)00157-X
polystyrene,9003-53-6,*C(C*)c1ccccc1,methylcyclohexane,108-87-2,CC1CCCCC1,405000,2.83,0.00805,0.011,8.6,53.23,positive,doi.org/10.1016/S0378-3812(97)00157-X
polystyrene,9003-53-6,*C(C*)c1ccccc1,n-octane,111-65-9,CCCCCCCC,1240,1.07,0.26415,0.35,0.1,4.15,positive,doi.org/10.1016/S0378-3812(01)00548-9
polystyrene,9003-53-6,*C(C*)c1ccccc1,cyclohexane,110-82-7,C1CCCCC1,239000,2.78,0.0906,NaN,0.1,25.83,positive,doi.org/10.1103/PhysRevE.55.3159
polystyrene,9003-53-6,*C(C*)c1ccccc1,propionitrile,107-12-0,CCC#N,13500,1.06,0.12673,0.16,2.55,34.14,positive,doi.org/10.1021/ma9517308
polystyrene,9003-53-6,*C(C*)c1ccccc1,"2,3-dimethylbutane",79-29-8,CC(C)C(C)C,1240,1.07,0.09308,0.14,0.1,12.05,positive,doi.org/10.1016/S0378-3812(01)00548-9
polystyrene,9003-53-6,*C(C*)c1ccccc1,cyclopentane,287-92-3,C1CCCC1,171900,1.03,0.05033,0.0695,0.1,168.8,negative,doi.org/10.1002/pen.760330806
polystyrene,9003-53-6,*C(C*)c1ccccc1,nitroethane,79-24-3,CC[N+](=O)[O-],30740,1.06,0.1126,0.1126,4.62,23.43,positive,doi.org/10.1006/jcht.1999.0607
polystyrene,9003-53-6,*C(C*)c1ccccc1,"1,1,1,3,3,3-hexadeutero-2-propanone",666-52-4,[2H]C([2H])([2H])C(=O)C([2H])([2H])[2H],13500,1.06,0.08534,0.101,1.05,61.4,positive,doi.org/10.1021/ma00107a011
polystyrene,9003-53-6,*C(C*)c1ccccc1,cyclohexane,110-82-7,C1CCCCC1,415000,1.06,0.043,NaN,0.1,26.98,positive,doi.org/10.1016/0032-3861(73)90005-0
polystyrene,9003-53-6,*C(C*)c1ccccc1,dodecadeuterocyclohexane,1735-17-7,[2H]C1([2H])C([2H])([2H])C([2H])([2H])C([2H])([2H])C([2H])([2H])C1([2H])[2H],13200000,1.13,0.0185,NaN,0.1,36.7,positive,doi.org/10.1039/B301190A
polystyrene,9003-53-6,*C(C*)c1ccccc1,cyclohexane,110-82-7,C1CCCCC1,423300,1.24,0.05917,0.07814,0.1,25.43,positive,See 1986KRU in ISBN: 9781420067989
polystyrene,9003-53-6,*C(C*)c1ccccc1,propionitrile,107-12-0,CCC#N,22100,1.03,0.07007,0.09,0.92,148.44,negative,doi.org/10.1021/ma9517308
polystyrene,9003-53-6,*C(C*)c1ccccc1,methylcyclohexane,108-87-2,CC1CCCCC1,17500,1.06,0.09351,0.12389,10,22.52,positive,doi.org/10.1002/macp.1994.021950233
polystyrene,9003-53-6,*C(C*)c1ccccc1,cyclohexane,110-82-7,C1CCCCC1,1560000,1.03,0.0513,NaN,0.1,30.4,positive,doi.org/10.1103/PhysRevA.18.2683
polystyrene,9003-53-6,*C(C*)c1ccccc1,nitroethane,79-24-3,CC[N+](=O)[O-],30740,1.06,0.0861,0.0861,5.33,22.91,positive,doi.org/10.1006/jcht.1999.0607
polystyrene,9003-53-6,*C(C*)c1ccccc1,propionitrile,107-12-0,CCC#N,22100,1.03,0.12673,0.16,1.14,146.74,negative,doi.org/10.1021/ma9517308
polystyrene,9003-53-6,*C(C*)c1ccccc1,methylcyclohexane,108-87-2,CC1CCCCC1,31600,1.09,0.17486,0.2251,3.05,31.81,positive,doi.org/10.1016/S0378-3812(97)00302-6
polystyrene,9003-53-6,*C(C*)c1ccccc1,methylcyclohexane,108-87-2,CC1CCCCC1,250000,3.91,0.0378,0.0511,1.45,57.76,positive,doi.org/10.1016/S0378-3812(97)00302-6
polystyrene,9003-53-6,*C(C*)c1ccccc1,nitroethane,79-24-3,CC[N+](=O)[O-],90100,1.04,0.1059,0.1059,2.42,42.9,positive,doi.org/10.1006/jcht.1999.0607
polystyrene,9003-53-6,*C(C*)c1ccccc1,propionitrile,107-12-0,CCC#N,22100,1.03,0.04638,0.06,0.89,64.15,positive,doi.org/10.1021/ma9517308
polystyrene,9003-53-6,*C(C*)c1ccccc1,acetaldehyde,75-07-0,CC=O,4140,1.03,0.17331,0.2201,0.36,44.16,positive,"See 1997DES in ISBN: 9781420067989, doi.org/10.1002/(SICI)1099-0488(199703)35:4<631::AID-POLB11>3.0.CO;2-H"
polystyrene,9003-53-6,*C(C*)c1ccccc1,nitroethane,79-24-3,CC[N+](=O)[O-],13500,1.06,0.1179,0.1179,5.72,6.04,positive,doi.org/10.1006/jcht.1999.0607
polystyrene,9003-53-6,*C(C*)c1ccccc1,cyclohexane,110-82-7,C1CCCCC1,335500,1.69,0.07147,0.094,0.1,24.66,positive,See 1986KRU in ISBN: 9781420067989
polystyrene,9003-53-6,*C(C*)c1ccccc1,1-dodecanol,112-53-8,CCCCCCCCCCCCO,4000,1.08,0.34633,0.401,0.1,106.6,positive,doi.org/10.1021/ma00001a026
polystyrene,9003-53-6,*C(C*)c1ccccc1,methylcyclohexane,108-87-2,CC1CCCCC1,17500,1.06,0.19162,0.24524,0.1,24.43,positive,doi.org/10.1002/macp.1994.021950233
polystyrene,9003-53-6,*C(C*)c1ccccc1,cyclohexane,110-82-7,C1CCCCC1,600000,1.1,0.0369,0.0491,0.1,28.21,positive,doi.org/10.1007/BF01525017
polystyrene,9003-53-6,*C(C*)c1ccccc1,propionitrile,107-12-0,CCC#N,25000,1.06,0.24359,0.2971,2.99,71.82,positive,doi.org/10.1021/ma9517308
polystyrene,9003-53-6,*C(C*)c1ccccc1,methylcyclohexane,108-87-2,CC1CCCCC1,405000,2.83,0.03563,0.0482,19.4,51.29,positive,doi.org/10.1016/S0378-3812(97)00157-X
polystyrene,9003-53-6,*C(C*)c1ccccc1,1-dodecanol,112-53-8,CCCCCCCCCCCCO,235000,2.1,0.60573,0.66,0.1,120.1,positive,"See 2001HE1 ISBN: 9036516463, doi.org/10.1016/S0040-6031(01)00587-1"
polystyrene,9003-53-6,*C(C*)c1ccccc1,dodecadeuterocyclohexane,1735-17-7,[2H]C1([2H])C([2H])([2H])C([2H])([2H])C([2H])([2H])C([2H])([2H])C1([2H])[2H],13200000,1.13,0.0093,NaN,0.1,36.73,positive,doi.org/10.1039/B301190A
polystyrene,9003-53-6,*C(C*)c1ccccc1,methylcyclohexane,108-87-2,CC1CCCCC1,405000,2.83,0.04827,0.065,2.75,233.97,negative,doi.org/10.1016/S0378-3812(97)00157-X
polystyrene,9003-53-6,*C(C*)c1ccccc1,methylcyclohexane,108-87-2,CC1CCCCC1,20200,1.06,0.1003,NaN,0.1,25.54,positive,doi.org/10.1063/1.439127
polystyrene,9003-53-6,*C(C*)c1ccccc1,nitroethane,79-24-3,CC[N+](=O)[O-],90100,1.04,0.1651,0.1651,4.04,41.3,positive,doi.org/10.1006/jcht.1999.0607
polystyrene,9003-53-6,*C(C*)c1ccccc1,propionitrile,107-12-0,CCC#N,25000,1.06,0.2284,0.2798,2.76,156.31,negative,doi.org/10.1021/ma9517308
polystyrene,9003-53-6,*C(C*)c1ccccc1,acetaldehyde,75-07-0,CC=O,4140,1.03,0.17331,0.2201,0.65,43.03,positive,"See 1997DES in ISBN: 9781420067989, doi.org/10.1002/(SICI)1099-0488(199703)35:4<631::AID-POLB11>3.0.CO;2-H"
polystyrene,9003-53-6,*C(C*)c1ccccc1,nitroethane,79-24-3,CC[N+](=O)[O-],13500,1.06,0.1799,0.1799,2.83,6.21,positive,doi.org/10.1006/jcht.1999.0607
polystyrene,9003-53-6,*C(C*)c1ccccc1,cyclohexane,110-82-7,C1CCCCC1,1560000,1.03,0.0019,NaN,0.1,28.62,positive,doi.org/10.1103/PhysRevA.18.2683
polystyrene,9003-53-6,*C(C*)c1ccccc1,methylcyclohexane,108-87-2,CC1CCCCC1,18700,1.06,0.12,NaN,0.1,23.3,positive,doi.org/10.1063/1.479914
polystyrene,9003-53-6,*C(C*)c1ccccc1,"1,1,1,3,3,3-hexadeutero-2-propanone",666-52-4,[2H]C([2H])([2H])C(=O)C([2H])([2H])[2H],13500,1.06,0.11126,0.131,1.28,96.14,negative,doi.org/10.1021/ma00107a011
polystyrene,9003-53-6,*C(C*)c1ccccc1,methylcyclohexane,108-87-2,CC1CCCCC1,405000,2.83,0.03563,0.0482,3.08,57.83,positive,doi.org/10.1016/S0378-3812(97)00157-X
polystyrene,9003-53-6,*C(C*)c1ccccc1,trans-decahydronaphthalene,493-02-7,C1CCC2CCCCC2C1,270000,2,0.216,NaN,70,8.35,positive,"doi.org/10.1002/macp.200390038, doi.org/10.1016/j.chemphys.2003.11.002"
polystyrene,9003-53-6,*C(C*)c1ccccc1,dodecadeuterocyclohexane,1735-17-7,[2H]C1([2H])C([2H])([2H])C([2H])([2H])C([2H])([2H])C([2H])([2H])C1([2H])[2H],400000,1.06,0.057,NaN,0.1,30.16,positive,doi.org/10.1039/B301190A
polystyrene,9003-53-6,*C(C*)c1ccccc1,trans-decahydronaphthalene,493-02-7,C1CCC2CCCCC2C1,90000,1.04,0.09746,0.1153,0.1,8.2,positive,doi.org/10.1016/0032-3861(95)91454-F
polystyrene,9003-53-6,*C(C*)c1ccccc1,cyclohexane,110-82-7,C1CCCCC1,123000,1.06,0.014,NaN,0.1,19.65,positive,doi.org/10.1039/B301190A
polystyrene,9003-53-6,*C(C*)c1ccccc1,cyclohexane,110-82-7,C1CCCCC1,670000,1.1,0.05104,0.0676,0.1,27.87,positive,doi.org/10.1021/ma60032a020
polystyrene,9003-53-6,*C(C*)c1ccccc1,2-propanone,67-64-1,CC(=O)C,8000,1.09,0.17693,0.222,1.25,-20.32,positive,doi.org/10.1021/ma00107a011
polystyrene,9003-53-6,*C(C*)c1ccccc1,methylcyclohexane,108-87-2,CC1CCCCC1,14000,1.06,0.10812,0.1425,0.1,19.05,positive,doi.org/10.1016/j.eurpolymj.2003.09.027
polystyrene,9003-53-6,*C(C*)c1ccccc1,methylcyclohexane,108-87-2,CC1CCCCC1,34900,1.06,0.09767,0.1292,51.39,29.61,positive,doi.org/10.1063/1.464440
polystyrene,9003-53-6,*C(C*)c1ccccc1,cyclohexane,110-82-7,C1CCCCC1,45300,1.01,0.0682,NaN,0.1,14,positive,doi.org/10.1002/pol.1981.180190913
polystyrene,9003-53-6,*C(C*)c1ccccc1,cyclohexane,110-82-7,C1CCCCC1,142100,1.09,0.08635,0.113,0.1,20.26,positive,See 1986KRU in ISBN: 9781420067989
polystyrene,9003-53-6,*C(C*)c1ccccc1,cyclohexane,110-82-7,C1CCCCC1,1560000,1.03,0.165,NaN,0.1,26.02,positive,doi.org/10.1103/PhysRevA.18.2683
polystyrene,9003-53-6,*C(C*)c1ccccc1,methylcyclohexane,108-87-2,CC1CCCCC1,17500,1.06,0.11406,0.15,38.55,20.74,positive,doi.org/10.1002/macp.1994.021950233
polystyrene,9003-53-6,*C(C*)c1ccccc1,nitroethane,79-24-3,CC[N+](=O)[O-],13500,1.06,0.2048,0.2048,4.79,5.9,positive,doi.org/10.1006/jcht.1999.0607
polystyrene,9003-53-6,*C(C*)c1ccccc1,cyclohexane,110-82-7,C1CCCCC1,190500,2.29,0.0452,NaN,0.1,25.86,positive,doi.org/10.1002/(SICI)1521-3935(19990801)200:8<1889::AID-MACP1889>3.0.CO;2-A
polystyrene,9003-53-6,*C(C*)c1ccccc1,dodecadeuterocyclohexane,1735-17-7,[2H]C1([2H])C([2H])([2H])C([2H])([2H])C([2H])([2H])C([2H])([2H])C1([2H])[2H],25000,1.06,0.192,NaN,0.1,10.07,positive,doi.org/10.1039/B301190A
polystyrene,9003-53-6,*C(C*)c1ccccc1,cyclohexane,110-82-7,C1CCCCC1,209000,2.13,0.0628,NaN,0.1,221.72,negative,doi.org/10.1002/(SICI)1521-3935(19990801)200:8<1889::AID-MACP1889>3.0.CO;2-A
polystyrene,9003-53-6,*C(C*)c1ccccc1,methylcyclohexane,108-87-2,CC1CCCCC1,97200,1.06,0.06075,0.08144,0.1,232.71,negative,doi.org/10.1021/ma60032a020
polystyrene,9003-53-6,*C(C*)c1ccccc1,acetaldehyde,75-07-0,CC=O,4140,1.03,0.13206,0.17,3.49,34.95,positive,"See 1997DES in ISBN: 9781420067989, doi.org/10.1002/(SICI)1099-0488(199703)35:4<631::AID-POLB11>3.0.CO;2-H"
polystyrene,9003-53-6,*C(C*)c1ccccc1,cyclohexane,110-82-7,C1CCCCC1,280000,4.83,0.14283,0.1834,0.1,22.99,positive,See 1984GIL in ISBN: 9781420067989
polystyrene,9003-53-6,*C(C*)c1ccccc1,methylcyclohexane,108-87-2,CC1CCCCC1,405000,2.83,0.04449,0.06,11.1,53.97,positive,doi.org/10.1016/S0378-3812(97)00157-X
polystyrene,9003-53-6,*C(C*)c1ccccc1,methylcyclohexane,108-87-2,CC1CCCCC1,10200,1.06,0.15197,0.1972,50.5,10.68,positive,doi.org/10.1063/1.464440
polystyrene,9003-53-6,*C(C*)c1ccccc1,cyclohexane,110-82-7,C1CCCCC1,423300,1.24,0.07444,0.0978,0.1,25.33,positive,See 1986KRU in ISBN: 9781420067989
polystyrene,9003-53-6,*C(C*)c1ccccc1,nitroethane,79-24-3,CC[N+](=O)[O-],30740,1.06,0.0622,0.0622,3.6,21.93,positive,doi.org/10.1006/jcht.1999.0607
polystyrene,9003-53-6,*C(C*)c1ccccc1,methylcyclohexane,108-87-2,CC1CCCCC1,18700,1.06,0.2338,NaN,0.1,23.08,positive,doi.org/10.1063/1.479914
polystyrene,9003-53-6,*C(C*)c1ccccc1,cyclohexane,110-82-7,C1CCCCC1,335500,1.69,0.0372,0.0495,0.1,25.14,positive,See 1986KRU in ISBN: 9781420067989
polystyrene,9003-53-6,*C(C*)c1ccccc1,nitroethane,79-24-3,CC[N+](=O)[O-],13500,1.06,0.0714,0.0714,1.56,4.42,positive,doi.org/10.1006/jcht.1999.0607
polystyrene,9003-53-6,*C(C*)c1ccccc1,methylcyclohexane,108-87-2,CC1CCCCC1,31600,1.09,0.11556,0.1519,1.05,31.88,positive,doi.org/10.1016/S0378-3812(97)00302-6
polystyrene,9003-53-6,*C(C*)c1ccccc1,tert-butyl acetate,540-88-5,CC(=O)OC(C)(C)C,100000,1.06,0.04163,0.05,0.1,-20.5,positive,doi.org/10.1021/ma00015a024
polystyrene,9003-53-6,*C(C*)c1ccccc1,acetaldehyde,75-07-0,CC=O,4140,1.03,0.08527,0.1115,0.68,13.42,positive,"See 1997DES in ISBN: 9781420067989, doi.org/10.1002/(SICI)1099-0488(199703)35:4<631::AID-POLB11>3.0.CO;2-H"
polystyrene,9003-53-6,*C(C*)c1ccccc1,nitroethane-d5,57817-88-6,[2H]C([2H])([2H])C([2H])([2H])[N+](=O)[O-],90100,1.04,0.2291,0.2291,3.02,63.67,positive,doi.org/10.1006/jcht.1999.0607
polystyrene,9003-53-6,*C(C*)c1ccccc1,propionitrile,107-12-0,CCC#N,25000,1.06,0.1432,0.1799,5.24,164.83,negative,doi.org/10.1021/ma9517308
polystyrene,9003-53-6,*C(C*)c1ccccc1,methylcyclohexane,108-87-2,CC1CCCCC1,670000,1.1,0.06246,0.08368,0.1,219.81,negative,doi.org/10.1021/ma60032a020
polystyrene,9003-53-6,*C(C*)c1ccccc1,2-propanone,67-64-1,CC(=O)C,8000,1.09,0.17693,0.222,1.02,-20.17,positive,doi.org/10.1021/ma00107a011
polystyrene,9003-53-6,*C(C*)c1ccccc1,methylcyclopentane,96-37-7,CC1CCCC1,13500,1.06,0.1234,0.165,0.45,18.63,positive,doi.org/10.1021/ma00107a011
polystyrene,9003-53-6,*C(C*)c1ccccc1,methylcyclohexane,108-87-2,CC1CCCCC1,405000,2.83,0.03563,0.0482,13.94,53.35,positive,doi.org/10.1016/S0378-3812(97)00157-X
polystyrene,9003-53-6,*C(C*)c1ccccc1,methylcyclohexane,108-87-2,CC1CCCCC1,405000,2.83,0.0132,0.018,15.77,50.94,positive,doi.org/10.1016/S0378-3812(97)00157-X
polystyrene,9003-53-6,*C(C*)c1ccccc1,methylcyclohexane,108-87-2,CC1CCCCC1,17500,1.06,0.11406,0.15,14.48,22.19,positive,doi.org/10.1002/macp.1994.021950233
polystyrene,9003-53-6,*C(C*)c1ccccc1,methylcyclohexane,108-87-2,CC1CCCCC1,17300,1.06,0.1182,NaN,0.1,22.84,positive,doi.org/10.1063/1.439127
polystyrene,9003-53-6,*C(C*)c1ccccc1,acetaldehyde,75-07-0,CC=O,4140,1.03,0.09618,0.1253,0.24,12.04,positive,"See 1997DES in ISBN: 9781420067989, doi.org/10.1002/(SICI)1099-0488(199703)35:4<631::AID-POLB11>3.0.CO;2-H"
polystyrene,9003-53-6,*C(C*)c1ccccc1,nitroethane,79-24-3,CC[N+](=O)[O-],90100,1.04,0.2265,0.2265,1.35,37.3,positive,doi.org/10.1006/jcht.1999.0607
polystyrene,9003-53-6,*C(C*)c1ccccc1,2-propanone,67-64-1,CC(=O)C,13500,1.06,0.18284,0.229,1.28,10.65,positive,doi.org/10.1021/ma00107a011
polystyrene,9003-53-6,*C(C*)c1ccccc1,methylcyclohexane,108-87-2,CC1CCCCC1,31600,1.09,0.17486,0.2251,11.05,29.93,positive,doi.org/10.1016/S0378-3812(97)00302-6
polystyrene,9003-53-6,*C(C*)c1ccccc1,cyclohexane,110-82-7,C1CCCCC1,1560000,1.03,0.0432,NaN,0.1,30.48,positive,doi.org/10.1103/PhysRevA.18.2683
polystyrene,9003-53-6,*C(C*)c1ccccc1,methylcyclohexane,108-87-2,CC1CCCCC1,405000,2.83,0.09048,0.12,5.88,54.23,positive,doi.org/10.1016/S0378-3812(97)00157-X
polystyrene,9003-53-6,*C(C*)c1ccccc1,methylcyclohexane,108-87-2,CC1CCCCC1,31600,1.09,0.08248,0.1097,7.05,29.54,positive,doi.org/10.1016/S0378-3812(97)00302-6
polystyrene,9003-53-6,*C(C*)c1ccccc1,cyclohexane,110-82-7,C1CCCCC1,45300,1.01,0.1514,NaN,0.1,14,positive,doi.org/10.1002/pol.1981.180190913
polystyrene,9003-53-6,*C(C*)c1ccccc1,ethyl acetate,141-78-6,CCOC(=O)C,100000,1.06,0.0043,0.005,0.1,174.5,negative,doi.org/10.1021/ma00015a024
polystyrene,9003-53-6,*C(C*)c1ccccc1,cyclohexane,110-82-7,C1CCCCC1,20400,1.06,0.03606,0.048,0.1,4.9,positive,doi.org/10.1021/ma00015a024
polystyrene,9003-53-6,*C(C*)c1ccccc1,cyclohexane,110-82-7,C1CCCCC1,190500,2.29,0.1167,NaN,0.1,24.67,positive,doi.org/10.1002/(SICI)1521-3935(19990801)200:8<1889::AID-MACP1889>3.0.CO;2-A
polystyrene,9003-53-6,*C(C*)c1ccccc1,cyclohexane,110-82-7,C1CCCCC1,346000,1.65,0.00856,0.0115,0.1,23,positive,doi.org/10.1002/macp.1965.020880115
polystyrene,9003-53-6,*C(C*)c1ccccc1,cyclohexane,110-82-7,C1CCCCC1,200000,1.02,0.0566,NaN,0.1,23.83,positive,doi.org/10.1063/1.430349
polystyrene,9003-53-6,*C(C*)c1ccccc1,propionitrile,107-12-0,CCC#N,25000,1.06,0.24359,0.2971,2.77,156.27,negative,doi.org/10.1021/ma9517308
polystyrene,9003-53-6,*C(C*)c1ccccc1,methylcyclopentane,96-37-7,CC1CCCC1,25000,1.06,0.12261,0.164,1.15,30.04,positive,doi.org/10.1021/ma00107a011
polystyrene,9003-53-6,*C(C*)c1ccccc1,acetaldehyde,75-07-0,CC=O,4140,1.03,0.05318,0.0703,0.55,32.04,positive,"See 1997DES in ISBN: 9781420067989, doi.org/10.1002/(SICI)1099-0488(199703)35:4<631::AID-POLB11>3.0.CO;2-H"
polystyrene,9003-53-6,*C(C*)c1ccccc1,methylcyclohexane,108-87-2,CC1CCCCC1,16100,1.06,0.19234,0.2461,31.97,19.37,positive,doi.org/10.1063/1.464440
polystyrene,9003-53-6,*C(C*)c1ccccc1,nitroethane,79-24-3,CC[N+](=O)[O-],30740,1.06,0.0977,0.0977,4.16,23.29,positive,doi.org/10.1006/jcht.1999.0607
polystyrene,9003-53-6,*C(C*)c1ccccc1,methylcyclohexane,108-87-2,CC1CCCCC1,34900,1.06,0.09767,0.1292,12.36,32.71,positive,doi.org/10.1063/1.464440
polystyrene,9003-53-6,*C(C*)c1ccccc1,methylcyclohexane,108-87-2,CC1CCCCC1,405000,2.83,0.03563,0.0482,37.31,47,positive,doi.org/10.1016/S0378-3812(97)00157-X
polystyrene,9003-53-6,*C(C*)c1ccccc1,acetaldehyde,75-07-0,CC=O,4140,1.03,0.13458,0.1731,0.79,43.42,positive,"See 1997DES in ISBN: 9781420067989, doi.org/10.1002/(SICI)1099-0488(199703)35:4<631::AID-POLB11>3.0.CO;2-H"
polystyrene,9003-53-6,*C(C*)c1ccccc1,cyclohexane,110-82-7,C1CCCCC1,280000,4.83,0.01953,0.02615,0.1,20,positive,See 1984GIL in ISBN: 9781420067989
polystyrene,9003-53-6,*C(C*)c1ccccc1,cyclohexane,110-82-7,C1CCCCC1,346000,1.65,0.02017,0.027,0.1,25,positive,doi.org/10.1002/macp.1965.020880115
polystyrene,9003-53-6,*C(C*)c1ccccc1,n-pentane,109-66-0,CCCCC,1240,1.07,0.1549,0.234,0.1,12.55,positive,doi.org/10.1016/S0378-3812(01)00548-9
polystyrene,9003-53-6,*C(C*)c1ccccc1,cyclohexane,110-82-7,C1CCCCC1,142100,1.09,0.02741,0.0366,0.1,18.5,positive,See 1986KRU in ISBN: 9781420067989
polystyrene,9003-53-6,*C(C*)c1ccccc1,n-octane,111-65-9,CCCCCCCC,1240,1.07,0.06897,0.1,0.1,-1.65,positive,doi.org/10.1016/S0378-3812(01)00548-9
polystyrene,9003-53-6,*C(C*)c1ccccc1,cyclohexane,110-82-7,C1CCCCC1,37000,1.06,0.18216,0.2309,0.1,12.16,positive,doi.org/10.1021/ma60032a020
polystyrene,9003-53-6,*C(C*)c1ccccc1,cyclohexane,110-82-7,C1CCCCC1,189000,1.02,0.0886,NaN,0.1,23.64,positive,doi.org/10.1103/PhysRevE.55.3159
polystyrene,9003-53-6,*C(C*)c1ccccc1,methylcyclohexane,108-87-2,CC1CCCCC1,18700,1.06,0.212,NaN,0.1,23.3,positive,doi.org/10.1063/1.479914
polystyrene,9003-53-6,*C(C*)c1ccccc1,methylcyclohexane,108-87-2,CC1CCCCC1,16100,1.06,0.05859,0.0786,3.82,21.9,positive,doi.org/10.1063/1.464440
polystyrene,9003-53-6,*C(C*)c1ccccc1,methylcyclohexane,108-87-2,CC1CCCCC1,250000,3.91,0.01548,0.0211,4.9,56.2,positive,doi.org/10.1016/S0378-3812(97)00302-6
polystyrene,9003-53-6,*C(C*)c1ccccc1,cyclohexanol,108-93-0,OC1CCCCC1,4215,1.07,0.04732,0.0522,0.1,41.86,positive,doi.org/10.1021/je0504865
polystyrene,9003-53-6,*C(C*)c1ccccc1,methylcyclohexane,108-87-2,CC1CCCCC1,405000,2.83,0.03383,0.0458,7.3,55.36,positive,doi.org/10.1016/S0378-3812(97)00157-X
polystyrene,9003-53-6,*C(C*)c1ccccc1,acetaldehyde,75-07-0,CC=O,4140,1.03,0.12638,0.163,0.26,50.38,positive,"See 1997DES in ISBN: 9781420067989, doi.org/10.1002/(SICI)1099-0488(199703)35:4<631::AID-POLB11>3.0.CO;2-H"
polystyrene,9003-53-6,*C(C*)c1ccccc1,propionitrile,107-12-0,CCC#N,25000,1.06,0.24359,0.2971,0.98,131.59,negative,doi.org/10.1021/ma9517308
polystyrene,9003-53-6,*C(C*)c1ccccc1,propionitrile,107-12-0,CCC#N,8000,1.09,0.14328,0.18,4.06,-5.17,positive,doi.org/10.1021/ma9517308
polystyrene,9003-53-6,*C(C*)c1ccccc1,cyclohexane,110-82-7,C1CCCCC1,335500,1.69,0.02893,0.0386,0.1,25.22,positive,See 1986KRU in ISBN: 9781420067989
polystyrene,9003-53-6,*C(C*)c1ccccc1,cyclohexane,110-82-7,C1CCCCC1,394000,1.05,0.05289,0.07,0.1,27.55,positive,doi.org/10.1002/polc.5070390106
polystyrene,9003-53-6,*C(C*)c1ccccc1,propionitrile,107-12-0,CCC#N,25000,1.06,0.15992,0.1999,4.52,155.71,negative,doi.org/10.1021/ma9517308
polystyrene,9003-53-6,*C(C*)c1ccccc1,cyclopentane,287-92-3,C1CCCC1,184000,1.07,0.09058,0.1231,0.1,5.5,positive,doi.org/10.1627/jpi1958.33.117
polystyrene,9003-53-6,*C(C*)c1ccccc1,cyclohexane,110-82-7,C1CCCCC1,142100,1.09,0.15522,0.1985,0.1,19.52,positive,See 1986KRU in ISBN: 9781420067989
polystyrene,9003-53-6,*C(C*)c1ccccc1,propionitrile,107-12-0,CCC#N,25000,1.06,0.24359,0.2971,3.07,71.82,positive,doi.org/10.1021/ma9517308
polystyrene,9003-53-6,*C(C*)c1ccccc1,"1,1,1,3,3,3-hexadeutero-2-propanone",666-52-4,[2H]C([2H])([2H])C(=O)C([2H])([2H])[2H],13500,1.06,0.1252,0.147,0.72,75.64,positive,doi.org/10.1021/ma00107a011
polystyrene,9003-53-6,*C(C*)c1ccccc1,nitroethane,79-24-3,CC[N+](=O)[O-],129200,1.03,0.0812,0.0812,3.1,49.29,positive,doi.org/10.1006/jcht.1999.0607
polystyrene,9003-53-6,*C(C*)c1ccccc1,cyclohexane,110-82-7,C1CCCCC1,200000,1.02,0.0487,NaN,0.1,23.81,positive,doi.org/10.1063/1.430349
polystyrene,9003-53-6,*C(C*)c1ccccc1,propionitrile,107-12-0,CCC#N,22000,1.03,0.03388,0.044,3.23,43.6,positive,doi.org/10.1002/polb.1994.090321315
polystyrene,9003-53-6,*C(C*)c1ccccc1,nitroethane,79-24-3,CC[N+](=O)[O-],30740,1.06,0.1388,0.1388,2.45,23.9,positive,doi.org/10.1006/jcht.1999.0607
polystyrene,9003-53-6,*C(C*)c1ccccc1,tert-butyl acetate,540-88-5,CC(=O)OC(C)(C)C,233000,1.06,0.0857,0.102,0.1,130.2,negative,doi.org/10.1021/ma00015a024
polystyrene,9003-53-6,*C(C*)c1ccccc1,cyclohexane,110-82-7,C1CCCCC1,200000,1.02,0.0833,NaN,0.1,23.83,positive,doi.org/10.1063/1.430349
polystyrene,9003-53-6,*C(C*)c1ccccc1,methylcyclohexane,108-87-2,CC1CCCCC1,405000,2.83,0.01836,0.025,36.49,45.98,positive,doi.org/10.1016/S0378-3812(97)00157-X
polystyrene,9003-53-6,*C(C*)c1ccccc1,methylcyclohexane,108-87-2,CC1CCCCC1,16100,1.06,0.07483,0.0998,18.93,20.39,positive,doi.org/10.1063/1.464440
polystyrene,9003-53-6,*C(C*)c1ccccc1,methylcyclohexane,108-87-2,CC1CCCCC1,405000,2.83,0.00805,0.011,4.35,55.22,positive,doi.org/10.1016/S0378-3812(97)00157-X
polystyrene,9003-53-6,*C(C*)c1ccccc1,methylcyclohexane,108-87-2,CC1CCCCC1,16100,1.06,0.15784,0.2044,51.78,19.55,positive,doi.org/10.1063/1.464440
polystyrene,9003-53-6,*C(C*)c1ccccc1,methylcyclohexane,108-87-2,CC1CCCCC1,181000,1.06,0.0094,NaN,0.1,50.58,positive,doi.org/10.1063/1.439127
polystyrene,9003-53-6,*C(C*)c1ccccc1,nitroethane,79-24-3,CC[N+](=O)[O-],129200,1.03,0.0645,0.0645,4.25,48.99,positive,doi.org/10.1006/jcht.1999.0607
polystyrene,9003-53-6,*C(C*)c1ccccc1,methylcyclohexane,108-87-2,CC1CCCCC1,17500,1.06,0.18837,0.24135,80,21.1,positive,doi.org/10.1002/macp.1994.021950233
polystyrene,9003-53-6,*C(C*)c1ccccc1,2-methylpentane,107-83-5,CCCC(C)C,1240,1.07,0.07158,0.11,0.1,10.85,positive,doi.org/10.1016/S0378-3812(01)00548-9
polystyrene,9003-53-6,*C(C*)c1ccccc1,methylcyclohexane,108-87-2,CC1CCCCC1,16100,1.06,0.23404,0.2952,8.53,20.27,positive,doi.org/10.1063/1.464440
polystyrene,9003-53-6,*C(C*)c1ccccc1,methylcyclohexane,108-87-2,CC1CCCCC1,46400,1.06,0.0623,NaN,0.1,39.01,positive,doi.org/10.1063/1.439127
polystyrene,9003-53-6,*C(C*)c1ccccc1,dodecadeuterocyclohexane,1735-17-7,[2H]C1([2H])C([2H])([2H])C([2H])([2H])C([2H])([2H])C([2H])([2H])C1([2H])[2H],123000,1.06,0.036,NaN,0.1,24.24,positive,doi.org/10.1039/B301190A
polystyrene,9003-53-6,*C(C*)c1ccccc1,methylcyclohexane,108-87-2,CC1CCCCC1,34900,1.06,0.09767,0.1292,5.2,34.29,positive,doi.org/10.1063/1.464440
polystyrene,9003-53-6,*C(C*)c1ccccc1,methylcyclohexane,108-87-2,CC1CCCCC1,405000,2.83,0.14369,0.187,6.6,51.79,positive,doi.org/10.1016/S0378-3812(97)00157-X
polystyrene,9003-53-6,*C(C*)c1ccccc1,acetaldehyde,75-07-0,CC=O,4140,1.03,0.1094,0.1419,2.61,139.41,negative,"See 1997DES in ISBN: 9781420067989, doi.org/10.1002/(SICI)1099-0488(199703)35:4<631::AID-POLB11>3.0.CO;2-H"
polystyrene,9003-53-6,*C(C*)c1ccccc1,cyclohexane,110-82-7,C1CCCCC1,200000,1.06,0.06246,0.0824,0.1,224.1,negative,doi.org/10.1021/ma60032a020
polystyrene,9003-53-6,*C(C*)c1ccccc1,cyclohexane,110-82-7,C1CCCCC1,1560000,1.03,0.0218,NaN,0.1,30.48,positive,doi.org/10.1103/PhysRevA.18.2683
polystyrene,9003-53-6,*C(C*)c1ccccc1,propionitrile,107-12-0,CCC#N,8000,1.09,0.21117,0.26,4.4,-3.62,positive,doi.org/10.1021/ma9517308
polystyrene,9003-53-6,*C(C*)c1ccccc1,methylcyclohexane,108-87-2,CC1CCCCC1,719000,1.06,0.0207,NaN,0.1,61.48,positive,doi.org/10.1063/1.439127
polystyrene,9003-53-6,*C(C*)c1ccccc1,cyclohexane,110-82-7,C1CCCCC1,286000,2.2,0.01694,0.0227,0.1,25.85,positive,doi.org/10.1021/je0504865
polystyrene,9003-53-6,*C(C*)c1ccccc1,cyclohexane,110-82-7,C1CCCCC1,423300,1.24,0.03288,0.04382,0.1,25.69,positive,See 1986KRU in ISBN: 9781420067989
polystyrene,9003-53-6,*C(C*)c1ccccc1,2-propanone,67-64-1,CC(=O)C,24700,1.04,0.01362,0.018,29.68,-10.15,positive,doi.org/10.1039/B109405J
polystyrene,9003-53-6,*C(C*)c1ccccc1,cyclohexane,110-82-7,C1CCCCC1,1560000,1.03,0.1131,NaN,0.1,28.52,positive,doi.org/10.1103/PhysRevA.18.2683
polystyrene,9003-53-6,*C(C*)c1ccccc1,methylcyclohexane,108-87-2,CC1CCCCC1,37000,1.06,0.03828,0.05174,0.1,33.4,positive,doi.org/10.1021/ma60032a020
polystyrene,9003-53-6,*C(C*)c1ccccc1,methylcyclohexane,108-87-2,CC1CCCCC1,719000,1.06,0.0783,NaN,0.1,61.12,positive,doi.org/10.1063/1.439127
polystyrene,9003-53-6,*C(C*)c1ccccc1,methylcyclohexane,108-87-2,CC1CCCCC1,17500,1.06,0.16581,0.21412,40,20.78,positive,doi.org/10.1002/macp.1994.021950233
polystyrene,9003-53-6,*C(C*)c1ccccc1,2-propanone,67-64-1,CC(=O)C,13500,1.06,0.08279,0.107,1.13,9.22,positive,doi.org/10.1021/ma00107a011
polystyrene,9003-53-6,*C(C*)c1ccccc1,2-methylpentane,107-83-5,CCCC(C)C,1240,1.07,0.13491,0.2,0.1,12.25,positive,doi.org/10.1016/S0378-3812(01)00548-9
polystyrene,9003-53-6,*C(C*)c1ccccc1,cyclohexane,110-82-7,C1CCCCC1,171300,1.96,0.0325,NaN,0.1,25.83,positive,doi.org/10.1002/(SICI)1521-3935(19990801)200:8<1889::AID-MACP1889>3.0.CO;2-A
polystyrene,9003-53-6,*C(C*)c1ccccc1,cyclohexane,110-82-7,C1CCCCC1,769500,1.28,0.09504,0.124,0.1,26.15,positive,See 1986KRU in ISBN: 9781420067989
polystyrene,9003-53-6,*C(C*)c1ccccc1,cyclohexane,110-82-7,C1CCCCC1,200000,1.02,0.0824,NaN,0.1,23.83,positive,doi.org/10.1063/1.430349
polystyrene,9003-53-6,*C(C*)c1ccccc1,methylcyclohexane,108-87-2,CC1CCCCC1,405000,2.83,0.0049,0.0067,4.7,54.89,positive,doi.org/10.1016/S0378-3812(97)00157-X
polystyrene,9003-53-6,*C(C*)c1ccccc1,cyclohexanol,108-93-0,OC1CCCCC1,78800,1.12,0.01744,0.0193,0.1,75.74,positive,doi.org/10.1021/je0504865
polystyrene,9003-53-6,*C(C*)c1ccccc1,propionitrile,107-12-0,CCC#N,8000,1.09,0.17688,0.22,2.27,-2.66,positive,doi.org/10.1021/ma9517308
polystyrene,9003-53-6,*C(C*)c1ccccc1,cyclohexane,110-82-7,C1CCCCC1,209000,2.13,0.0035,NaN,0.1,26.28,positive,"doi.org/10.1016/S0378-3812(99)00017-5, doi.org/10.1016/S0014-3057(98)00245-6"
polystyrene,9003-53-6,*C(C*)c1ccccc1,cyclohexane,110-82-7,C1CCCCC1,346000,1.65,0.02394,0.032,0.1,25.5,positive,doi.org/10.1002/macp.1965.020880115
polystyrene,9003-53-6,*C(C*)c1ccccc1,propionitrile,107-12-0,CCC#N,22100,1.03,0.1768,0.2199,0.5,86.12,positive,doi.org/10.1021/ma9517308
polystyrene,9003-53-6,*C(C*)c1ccccc1,cyclohexane,110-82-7,C1CCCCC1,101400,1.09,0.08164,0.107,4.1,235.5,negative,doi.org/10.1016/S0896-8446(01)00144-9
polystyrene,9003-53-6,*C(C*)c1ccccc1,propionitrile,107-12-0,CCC#N,13500,1.06,0.15212,0.1906,0.92,36.82,positive,doi.org/10.1021/ma9517308
polystyrene,9003-53-6,*C(C*)c1ccccc1,acetaldehyde,75-07-0,CC=O,4140,1.03,0.1094,0.1419,1.24,12.51,positive,"See 1997DES in ISBN: 9781420067989, doi.org/10.1002/(SICI)1099-0488(199703)35:4<631::AID-POLB11>3.0.CO;2-H"
polystyrene,9003-53-6,*C(C*)c1ccccc1,methylcyclohexane,108-87-2,CC1CCCCC1,405000,2.83,0.00805,0.011,3.06,55.85,positive,doi.org/10.1016/S0378-3812(97)00157-X
polystyrene,9003-53-6,*C(C*)c1ccccc1,methylcyclohexane,108-87-2,CC1CCCCC1,31600,1.09,0.13973,0.1821,5.05,31.26,positive,doi.org/10.1016/S0378-3812(97)00302-6
polystyrene,9003-53-6,*C(C*)c1ccccc1,nitroethane,79-24-3,CC[N+](=O)[O-],30740,1.06,0.0622,0.0622,4.89,21.74,positive,doi.org/10.1006/jcht.1999.0607
polystyrene,9003-53-6,*C(C*)c1ccccc1,cyclohexane,110-82-7,C1CCCCC1,209000,2.13,0.022,NaN,0.1,27.34,positive,"doi.org/10.1016/S0378-3812(99)00017-5, doi.org/10.1016/S0014-3057(98)00245-6"
polystyrene,9003-53-6,*C(C*)c1ccccc1,cyclohexane,110-82-7,C1CCCCC1,200000,1.02,0.0874,NaN,0.1,23.82,positive,doi.org/10.1063/1.430349
polystyrene,9003-53-6,*C(C*)c1ccccc1,cyclohexane,110-82-7,C1CCCCC1,1560000,1.03,0.0012,NaN,0.1,26.02,positive,doi.org/10.1103/PhysRevA.18.2683
polystyrene,9003-53-6,*C(C*)c1ccccc1,cyclohexane,110-82-7,C1CCCCC1,1560000,1.03,0.0229,NaN,0.1,30.49,positive,doi.org/10.1103/PhysRevA.18.2683
