Repository: uentinnlea/polymer_cloud_point_qsar

File: data/Binary Polymer Solution Cloud Point Database.csv (part 6 of 26)
Polymer,Polymer CAS,Polymer SMILES,Solvent,Solvent CAS,Solvent SMILES,Mw(Da),PDI,ϕ,w,P(Mpa),CP(°C),1-Phase,Ref.
polystyrene,9003-53-6,*C(C*)c1ccccc1,cyclohexane,110-82-7,C1CCCCC1,1560000,1.03,0.0022,NaN,0.1,28.52,positive,doi.org/10.1103/PhysRevA.18.2683
polystyrene,9003-53-6,*C(C*)c1ccccc1,methylcyclohexane,108-87-2,CC1CCCCC1,16100,1.06,0.15784,0.2044,71.78,19.9,positive,doi.org/10.1063/1.464440
polystyrene,9003-53-6,*C(C*)c1ccccc1,nitroethane-d5,57817-88-6,[2H]C([2H])([2H])C([2H])([2H])[N+](=O)[O-],90100,1.04,0.0995,0.0995,2.56,67.11,positive,doi.org/10.1006/jcht.1999.0607
polystyrene,9003-53-6,*C(C*)c1ccccc1,nitroethane,79-24-3,CC[N+](=O)[O-],90100,1.04,0.044,0.044,0.4,42.69,positive,doi.org/10.1006/jcht.1999.0607
polystyrene,9003-53-6,*C(C*)c1ccccc1,cyclohexane,110-82-7,C1CCCCC1,400000,1.06,0.017,NaN,0.1,25.61,positive,doi.org/10.1039/B301190A
polystyrene,9003-53-6,*C(C*)c1ccccc1,methylcyclohexane,108-87-2,CC1CCCCC1,250000,3.91,0.04812,0.0648,12.85,52.11,positive,doi.org/10.1016/S0378-3812(97)00302-6
polystyrene,9003-53-6,*C(C*)c1ccccc1,methylcyclohexane,108-87-2,CC1CCCCC1,297000,5.45,0.05889,0.079,0.1,57.07,positive,See 1988SC2 in ISBN: 9781420067989
polystyrene,9003-53-6,*C(C*)c1ccccc1,methylcyclohexane,108-87-2,CC1CCCCC1,405000,2.83,0.04449,0.06,9.24,54.75,positive,doi.org/10.1016/S0378-3812(97)00157-X
polystyrene,9003-53-6,*C(C*)c1ccccc1,cyclopentane,287-92-3,C1CCCC1,354000,1.02,0.13547,0.1809,0.1,7.7,positive,doi.org/10.1627/jpi1958.33.117
polystyrene,9003-53-6,*C(C*)c1ccccc1,propionitrile,107-12-0,CCC#N,22100,1.03,0.08414,0.1076,3.71,172.69,negative,doi.org/10.1021/ma9517308
polystyrene,9003-53-6,*C(C*)c1ccccc1,cyclohexane,110-82-7,C1CCCCC1,111000,1.05,0.10377,0.135,0.1,21.27,positive,See 1986KRU in ISBN: 9781420067989
polystyrene,9003-53-6,*C(C*)c1ccccc1,methylcyclohexane,108-87-2,CC1CCCCC1,17500,1.06,0.16581,0.21412,0.1,24.51,positive,doi.org/10.1002/macp.1994.021950233
polystyrene,9003-53-6,*C(C*)c1ccccc1,cyclohexane,110-82-7,C1CCCCC1,90000,1.04,0.00565,0.0076,0.1,15.36,positive,doi.org/10.1016/S0378-3812(99)00128-4
polystyrene,9003-53-6,*C(C*)c1ccccc1,cyclohexane,110-82-7,C1CCCCC1,239000,2.78,0.0525,NaN,0.1,26.17,positive,doi.org/10.1103/PhysRevE.55.3159
polystyrene,9003-53-6,*C(C*)c1ccccc1,"1,1,1,3,3,3-hexadeutero-2-propanone",666-52-4,[2H]C([2H])([2H])C(=O)C([2H])([2H])[2H],13500,1.06,0.19786,0.229,1.72,111.82,negative,doi.org/10.1021/ma00107a011
polystyrene,9003-53-6,*C(C*)c1ccccc1,cyclohexane,110-82-7,C1CCCCC1,25000,1.06,0.044,NaN,0.1,5.7,positive,doi.org/10.1039/B301190A
polystyrene,9003-53-6,*C(C*)c1ccccc1,cyclohexane,110-82-7,C1CCCCC1,189000,1.02,0.0477,NaN,0.1,23.65,positive,doi.org/10.1103/PhysRevE.55.3159
polystyrene,9003-53-6,*C(C*)c1ccccc1,methylcyclohexane,108-87-2,CC1CCCCC1,17300,1.06,0.2272,NaN,0.1,22.75,positive,doi.org/10.1063/1.439127
polystyrene,9003-53-6,*C(C*)c1ccccc1,nitroethane,79-24-3,CC[N+](=O)[O-],30740,1.06,0.1393,0.1393,1.94,23.9,positive,doi.org/10.1006/jcht.1999.0607
polystyrene,9003-53-6,*C(C*)c1ccccc1,2-propanone,67-64-1,CC(=O)C,13500,1.06,0.15599,0.197,0.59,12.11,positive,doi.org/10.1021/ma00107a011
polystyrene,9003-53-6,*C(C*)c1ccccc1,2-propanone,67-64-1,CC(=O)C,13500,1.06,0.18284,0.229,1.04,10.99,positive,doi.org/10.1021/ma00107a011
polystyrene,9003-53-6,*C(C*)c1ccccc1,propionitrile,107-12-0,CCC#N,22100,1.03,0.2242,0.275,2.46,70.73,positive,doi.org/10.1021/ma9517308
polystyrene,9003-53-6,*C(C*)c1ccccc1,cyclohexane,110-82-7,C1CCCCC1,346000,1.65,0.0061,0.0082,0.1,19,positive,doi.org/10.1002/macp.1965.020880115
polystyrene,9003-53-6,*C(C*)c1ccccc1,acetaldehyde,75-07-0,CC=O,4140,1.03,0.17331,0.2201,1.93,106.96,negative,"See 1997DES in ISBN: 9781420067989, doi.org/10.1002/(SICI)1099-0488(199703)35:4<631::AID-POLB11>3.0.CO;2-H"
polystyrene,9003-53-6,*C(C*)c1ccccc1,methylcyclopentane,96-37-7,CC1CCCC1,13500,1.06,0.1234,0.165,1.49,18.28,positive,doi.org/10.1021/ma00107a011
polystyrene,9003-53-6,*C(C*)c1ccccc1,cyclohexane,110-82-7,C1CCCCC1,190000,1.04,0.03667,0.0488,0.1,23.82,positive,See 1996RON in ISBN: 9781420067989
polystyrene,9003-53-6,*C(C*)c1ccccc1,nitroethane,79-24-3,CC[N+](=O)[O-],90100,1.04,0.0519,0.0519,1.55,42.9,positive,doi.org/10.1006/jcht.1999.0607
polystyrene,9003-53-6,*C(C*)c1ccccc1,cyclohexane,110-82-7,C1CCCCC1,346000,1.65,0.00431,0.0058,0.1,23,positive,doi.org/10.1002/macp.1965.020880115
polystyrene,9003-53-6,*C(C*)c1ccccc1,cyclohexane,110-82-7,C1CCCCC1,769500,1.28,0.03196,0.0426,0.1,27.28,positive,See 1986KRU in ISBN: 9781420067989
polystyrene,9003-53-6,*C(C*)c1ccccc1,methylcyclohexane,108-87-2,CC1CCCCC1,17200,1.06,0.2308,NaN,0.1,23.37,positive,doi.org/10.1063/1.446753
polystyrene,9003-53-6,*C(C*)c1ccccc1,cyclopentane,287-92-3,C1CCCC1,354000,1.02,0.04399,0.0609,0.1,163.8,negative,doi.org/10.1002/pen.760330806
polystyrene,9003-53-6,*C(C*)c1ccccc1,methylcyclohexane,108-87-2,CC1CCCCC1,405000,2.83,0.03383,0.0458,7.14,55.45,positive,doi.org/10.1016/S0378-3812(97)00157-X
polystyrene,9003-53-6,*C(C*)c1ccccc1,cyclohexane,110-82-7,C1CCCCC1,142100,1.09,0.01161,0.01558,0.1,18.98,positive,See 1986KRU in ISBN: 9781420067989
polystyrene,9003-53-6,*C(C*)c1ccccc1,cyclohexane,110-82-7,C1CCCCC1,600000,1.1,0.04521,0.06,0.1,28.19,positive,doi.org/10.1007/BF01525017
polystyrene,9003-53-6,*C(C*)c1ccccc1,methylcyclohexane,108-87-2,CC1CCCCC1,181000,1.06,0.1827,NaN,0.1,50.58,positive,doi.org/10.1063/1.439127
polystyrene,9003-53-6,*C(C*)c1ccccc1,propionitrile,107-12-0,CCC#N,25000,1.06,0.24359,0.2971,0.76,85.73,positive,doi.org/10.1021/ma9517308
polystyrene,9003-53-6,*C(C*)c1ccccc1,methylcyclohexane,108-87-2,CC1CCCCC1,31600,1.09,0.15915,0.206,9.05,30.37,positive,doi.org/10.1016/S0378-3812(97)00302-6
polystyrene,9003-53-6,*C(C*)c1ccccc1,methylcyclohexane,108-87-2,CC1CCCCC1,18700,1.06,0.0762,NaN,0.1,22.37,positive,doi.org/10.1063/1.479914
polystyrene,9003-53-6,*C(C*)c1ccccc1,cyclohexane,110-82-7,C1CCCCC1,97200,1.06,0.09884,0.1288,0.1,229.4,negative,doi.org/10.1021/ma60032a020
polystyrene,9003-53-6,*C(C*)c1ccccc1,methylcyclohexane,108-87-2,CC1CCCCC1,20200,1.06,0.2044,NaN,0.1,25.7,positive,doi.org/10.1063/1.439127
polystyrene,9003-53-6,*C(C*)c1ccccc1,cyclohexane,110-82-7,C1CCCCC1,670000,1.1,0.00886,0.0119,0.1,218.99,negative,doi.org/10.1021/ma60032a020
polystyrene,9003-53-6,*C(C*)c1ccccc1,cyclohexane,110-82-7,C1CCCCC1,239000,2.78,0.0847,NaN,0.1,26.2,positive,doi.org/10.1103/PhysRevE.55.3159
polystyrene,9003-53-6,*C(C*)c1ccccc1,cyclohexane,110-82-7,C1CCCCC1,25000,1.06,0.181,NaN,0.1,6.97,positive,doi.org/10.1039/B301190A
polystyrene,9003-53-6,*C(C*)c1ccccc1,cyclohexane,110-82-7,C1CCCCC1,346000,1.65,0.0052,0.007,0.1,19,positive,doi.org/10.1002/macp.1965.020880115
polystyrene,9003-53-6,*C(C*)c1ccccc1,propionitrile,107-12-0,CCC#N,25000,1.06,0.17688,0.22,3.7,147.42,negative,doi.org/10.1021/ma9517308
polystyrene,9003-53-6,*C(C*)c1ccccc1,ethyl acetate,141-78-6,CCOC(=O)C,233000,1.06,0.0043,0.005,0.1,159.4,negative,doi.org/10.1021/ma00015a024
polystyrene,9003-53-6,*C(C*)c1ccccc1,methylcyclohexane,108-87-2,CC1CCCCC1,405000,2.83,0.14369,0.187,1.61,233.32,negative,doi.org/10.1016/S0378-3812(97)00157-X
polystyrene,9003-53-6,*C(C*)c1ccccc1,cyclohexane,110-82-7,C1CCCCC1,190000,1.04,0.00379,0.0051,0.1,20,positive,doi.org/10.1016/S0378-3812(99)00128-4
polystyrene,9003-53-6,*C(C*)c1ccccc1,nitroethane,79-24-3,CC[N+](=O)[O-],13500,1.06,0.2348,0.2348,5.33,5.44,positive,doi.org/10.1006/jcht.1999.0607
polystyrene,9003-53-6,*C(C*)c1ccccc1,cyclohexane,110-82-7,C1CCCCC1,346000,1.65,0.00558,0.0075,0.1,20,positive,doi.org/10.1002/macp.1965.020880115
polystyrene,9003-53-6,*C(C*)c1ccccc1,methylcyclohexane,108-87-2,CC1CCCCC1,31600,1.09,0.06592,0.0882,5.05,29.32,positive,doi.org/10.1016/S0378-3812(97)00302-6
polystyrene,9003-53-6,*C(C*)c1ccccc1,dodecadeuterocyclohexane,1735-17-7,[2H]C1([2H])C([2H])([2H])C([2H])([2H])C([2H])([2H])C([2H])([2H])C1([2H])[2H],123000,1.06,0.14,NaN,0.1,24.5,positive,doi.org/10.1039/B301190A
polystyrene,9003-53-6,*C(C*)c1ccccc1,diisodecyl phthalate,26761-40-0,CC(C)CCCCCCCOC(=O)c1ccccc1C(=O)OCCCCCCCC(C)C,235000,2.1,0.3315,0.35,0.1,40.35,positive,See 2001HE1 in ISBN: 9036516463
polystyrene,9003-53-6,*C(C*)c1ccccc1,cyclohexane,110-82-7,C1CCCCC1,610000,1.08,0.03682,0.049,0.1,28,positive,doi.org/10.1021/ma00015a024
polystyrene,9003-53-6,*C(C*)c1ccccc1,methylcyclohexane,108-87-2,CC1CCCCC1,405000,2.83,0.14369,0.187,1.01,54.39,positive,doi.org/10.1016/S0378-3812(97)00157-X
polystyrene,9003-53-6,*C(C*)c1ccccc1,methylcyclohexane,108-87-2,CC1CCCCC1,405000,2.83,0.01836,0.025,18.25,50.26,positive,doi.org/10.1016/S0378-3812(97)00157-X
polystyrene,9003-53-6,*C(C*)c1ccccc1,cyclohexane,110-82-7,C1CCCCC1,400000,1.06,0.035,NaN,0.1,26.11,positive,doi.org/10.1039/B301190A
polystyrene,9003-53-6,*C(C*)c1ccccc1,methylcyclohexane,108-87-2,CC1CCCCC1,31600,1.09,0.05402,0.0726,12.05,27.27,positive,doi.org/10.1016/S0378-3812(97)00302-6
polystyrene,9003-53-6,*C(C*)c1ccccc1,cyclohexane,110-82-7,C1CCCCC1,200000,1.02,0.0494,NaN,0.1,23.81,positive,doi.org/10.1063/1.430349
polystyrene,9003-53-6,*C(C*)c1ccccc1,methylcyclohexane,108-87-2,CC1CCCCC1,405000,2.83,0.03563,0.0482,61.34,43.96,positive,doi.org/10.1016/S0378-3812(97)00157-X
polystyrene,9003-53-6,*C(C*)c1ccccc1,cyclohexane,110-82-7,C1CCCCC1,239000,2.78,0.0701,NaN,0.1,26.22,positive,doi.org/10.1103/PhysRevE.55.3159
polystyrene,9003-53-6,*C(C*)c1ccccc1,dodecadeuterocyclohexane,1735-17-7,[2H]C1([2H])C([2H])([2H])C([2H])([2H])C([2H])([2H])C([2H])([2H])C1([2H])[2H],2000000,1.3,0.008,NaN,0.1,33.88,positive,doi.org/10.1039/B301190A
polystyrene,9003-53-6,*C(C*)c1ccccc1,cyclohexane,110-82-7,C1CCCCC1,286000,2.2,0.00699,0.0094,0.1,23.92,positive,doi.org/10.1021/je0504865
polystyrene,9003-53-6,*C(C*)c1ccccc1,cyclohexane,110-82-7,C1CCCCC1,13200000,1.13,0.0224,NaN,0.1,32.08,positive,doi.org/10.1039/B301190A
polystyrene,9003-53-6,*C(C*)c1ccccc1,methylcyclohexane,108-87-2,CC1CCCCC1,34900,1.06,0.09767,0.1292,31.77,30.43,positive,doi.org/10.1063/1.464440
polystyrene,9003-53-6,*C(C*)c1ccccc1,methylcyclohexane,108-87-2,CC1CCCCC1,405000,2.83,0.01836,0.025,19.63,49.78,positive,doi.org/10.1016/S0378-3812(97)00157-X
polystyrene,9003-53-6,*C(C*)c1ccccc1,2-propanone,67-64-1,CC(=O)C,22100,1.03,0.1141,0.146,0.6,85.24,negative,doi.org/10.1021/ma00107a011
polystyrene,9003-53-6,*C(C*)c1ccccc1,methylcyclohexane,108-87-2,CC1CCCCC1,405000,2.83,0.0049,0.0067,1.77,58.03,positive,doi.org/10.1016/S0378-3812(97)00157-X
polystyrene,9003-53-6,*C(C*)c1ccccc1,methylcyclohexane,108-87-2,CC1CCCCC1,31600,1.09,0.09681,0.1281,13.05,28.78,positive,doi.org/10.1016/S0378-3812(97)00302-6
polystyrene,9003-53-6,*C(C*)c1ccccc1,cyclohexane,110-82-7,C1CCCCC1,2700000,1.1,0.03926,0.0522,0.1,30.91,positive,doi.org/10.1021/ma60032a020
polystyrene,9003-53-6,*C(C*)c1ccccc1,methylcyclohexane,108-87-2,CC1CCCCC1,16100,1.06,0.09728,0.1287,70.41,19.95,positive,doi.org/10.1063/1.464440
polystyrene,9003-53-6,*C(C*)c1ccccc1,methylcyclohexane,108-87-2,CC1CCCCC1,250000,3.91,0.0378,0.0511,5.6,55.47,positive,doi.org/10.1016/S0378-3812(97)00302-6
polystyrene,9003-53-6,*C(C*)c1ccccc1,2-propanone,67-64-1,CC(=O)C,11700,1.03,0.16684,0.21,0.61,1.53,positive,doi.org/10.1021/ma00107a011
polystyrene,9003-53-6,*C(C*)c1ccccc1,nitroethane-d5,57817-88-6,[2H]C([2H])([2H])C([2H])([2H])[N+](=O)[O-],90100,1.04,0.0995,0.0995,4.52,66.32,positive,doi.org/10.1006/jcht.1999.0607
polystyrene,9003-53-6,*C(C*)c1ccccc1,methylcyclohexane,108-87-2,CC1CCCCC1,17500,1.06,0.23925,0.30123,0.1,23.83,positive,doi.org/10.1002/macp.1994.021950233
polystyrene,9003-53-6,*C(C*)c1ccccc1,propionitrile,107-12-0,CCC#N,22100,1.03,0.2242,0.275,0.54,143.3,negative,doi.org/10.1021/ma9517308
polystyrene,9003-53-6,*C(C*)c1ccccc1,cyclohexanol,108-93-0,OC1CCCCC1,78800,1.12,0.01002,0.0111,0.1,74.24,positive,doi.org/10.1021/je0504865
polystyrene,9003-53-6,*C(C*)c1ccccc1,methylcyclohexane,108-87-2,CC1CCCCC1,18700,1.06,0.0692,NaN,0.1,22.05,positive,doi.org/10.1063/1.479914
polystyrene,9003-53-6,*C(C*)c1ccccc1,nitroethane,79-24-3,CC[N+](=O)[O-],13500,1.06,0.1611,0.1611,0.3,6.45,positive,doi.org/10.1006/jcht.1999.0607
polystyrene,9003-53-6,*C(C*)c1ccccc1,propionitrile,107-12-0,CCC#N,8000,1.09,0.17688,0.22,0.75,-1.67,positive,doi.org/10.1021/ma9517308
polystyrene,9003-53-6,*C(C*)c1ccccc1,nitroethane,79-24-3,CC[N+](=O)[O-],90100,1.04,0.0922,0.0922,0.14,43.59,positive,doi.org/10.1006/jcht.1999.0607
polystyrene,9003-53-6,*C(C*)c1ccccc1,cyclohexane,110-82-7,C1CCCCC1,1560000,1.03,0.067,NaN,0.1,30.11,positive,doi.org/10.1103/PhysRevA.18.2683
polystyrene,9003-53-6,*C(C*)c1ccccc1,cyclohexane,110-82-7,C1CCCCC1,90000,1.04,0.08683,0.1136,0.1,19.73,positive,doi.org/10.1016/S0378-3812(99)00128-4
polystyrene,9003-53-6,*C(C*)c1ccccc1,propionitrile,107-12-0,CCC#N,25000,1.06,0.13391,0.1687,4.33,84.97,positive,doi.org/10.1021/ma9517308
polystyrene,9003-53-6,*C(C*)c1ccccc1,nitroethane,79-24-3,CC[N+](=O)[O-],13500,1.06,0.1799,0.1799,2,6.28,positive,doi.org/10.1006/jcht.1999.0607
polystyrene,9003-53-6,*C(C*)c1ccccc1,pentyl acetate,628-63-7,CCCCCOC(=O)C,600000,1.1,0.03359,0.04,0.1,241.9,negative,doi.org/10.1016/0032-3861(95)91454-F
polystyrene,9003-53-6,*C(C*)c1ccccc1,cyclohexane,110-82-7,C1CCCCC1,97200,1.06,0.05867,0.0775,0.1,20.36,positive,doi.org/10.1021/ma60032a020
polystyrene,9003-53-6,*C(C*)c1ccccc1,acetaldehyde,75-07-0,CC=O,4140,1.03,0.09618,0.1253,3.44,140.51,negative,"See 1997DES in ISBN: 9781420067989, doi.org/10.1002/(SICI)1099-0488(199703)35:4<631::AID-POLB11>3.0.CO;2-H"
polystyrene,9003-53-6,*C(C*)c1ccccc1,nitroethane-d5,57817-88-6,[2H]C([2H])([2H])C([2H])([2H])[N+](=O)[O-],90100,1.04,0.0669,0.0669,3.33,66.33,positive,doi.org/10.1006/jcht.1999.0607
polystyrene,9003-53-6,*C(C*)c1ccccc1,methylcyclohexane,108-87-2,CC1CCCCC1,16100,1.06,0.19234,0.2461,36.19,19.2,positive,doi.org/10.1063/1.464440
polystyrene,9003-53-6,*C(C*)c1ccccc1,cyclopentane,287-92-3,C1CCCC1,43000,1.01,0.10988,0.1482,0.1,180.9,negative,doi.org/10.1002/pen.760330806
polystyrene,9003-53-6,*C(C*)c1ccccc1,cyclohexane,110-82-7,C1CCCCC1,200000,1.02,0.1145,NaN,0.1,23.58,positive,doi.org/10.1063/1.430349
polystyrene,9003-53-6,*C(C*)c1ccccc1,trans-decahydronaphthalene,493-02-7,C1CCC2CCCCC2C1,270000,2,0.084,NaN,50,12.55,positive,"doi.org/10.1002/macp.200390038, doi.org/10.1016/j.chemphys.2003.11.002"
polystyrene,9003-53-6,*C(C*)c1ccccc1,acetaldehyde,75-07-0,CC=O,4140,1.03,0.14593,0.187,4.91,32.99,positive,"See 1997DES in ISBN: 9781420067989, doi.org/10.1002/(SICI)1099-0488(199703)35:4<631::AID-POLB11>3.0.CO;2-H"
polystyrene,9003-53-6,*C(C*)c1ccccc1,cyclohexane,110-82-7,C1CCCCC1,123000,1.06,0.087,NaN,0.1,21.45,positive,doi.org/10.1039/B301190A
polystyrene,9003-53-6,*C(C*)c1ccccc1,nitroethane,79-24-3,CC[N+](=O)[O-],129200,1.03,0.0307,0.0307,2.89,47.29,positive,doi.org/10.1006/jcht.1999.0607
polystyrene,9003-53-6,*C(C*)c1ccccc1,methylcyclohexane,108-87-2,CC1CCCCC1,719000,1.06,0.0557,NaN,0.1,61.62,positive,doi.org/10.1063/1.439127
polystyrene,9003-53-6,*C(C*)c1ccccc1,propionitrile,107-12-0,CCC#N,25000,1.06,0.199,0.2459,3.04,139.05,negative,doi.org/10.1021/ma9517308
polystyrene,9003-53-6,*C(C*)c1ccccc1,propionitrile,107-12-0,CCC#N,8000,1.09,0.24615,0.3,4.81,-4.12,positive,doi.org/10.1021/ma9517308
polystyrene,9003-53-6,*C(C*)c1ccccc1,nitroethane,79-24-3,CC[N+](=O)[O-],30740,1.06,0.1977,0.1977,3.17,23.4,positive,doi.org/10.1006/jcht.1999.0607
polystyrene,9003-53-6,*C(C*)c1ccccc1,methylcyclohexane,108-87-2,CC1CCCCC1,17500,1.06,0.21546,0.2735,80,20.97,positive,doi.org/10.1002/macp.1994.021950233
polystyrene,9003-53-6,*C(C*)c1ccccc1,cyclohexane,110-82-7,C1CCCCC1,189000,1.02,0.0376,NaN,0.1,23.57,positive,doi.org/10.1103/PhysRevE.55.3159
polystyrene,9003-53-6,*C(C*)c1ccccc1,cyclohexane,110-82-7,C1CCCCC1,769500,1.28,0.10131,0.1319,0.1,26.42,positive,See 1986KRU in ISBN: 9781420067989
polystyrene,9003-53-6,*C(C*)c1ccccc1,ethyl acetate,141-78-6,CCOC(=O)C,600000,1.1,0.01723,0.02,0.1,148.6,negative,doi.org/10.1021/ma00015a024
polystyrene,9003-53-6,*C(C*)c1ccccc1,methylcyclohexane,108-87-2,CC1CCCCC1,10200,1.06,0.15197,0.1972,67.86,11.15,positive,doi.org/10.1063/1.464440
polystyrene,9003-53-6,*C(C*)c1ccccc1,methylcyclohexane,108-87-2,CC1CCCCC1,46400,1.06,0.0864,NaN,0.1,39.4,positive,doi.org/10.1063/1.439127
polystyrene,9003-53-6,*C(C*)c1ccccc1,methylcyclopentane,96-37-7,CC1CCCC1,25000,1.06,0.10547,0.142,0.67,30.05,positive,doi.org/10.1021/ma00107a011
polystyrene,9003-53-6,*C(C*)c1ccccc1,dodecadeuterocyclohexane,1735-17-7,[2H]C1([2H])C([2H])([2H])C([2H])([2H])C([2H])([2H])C([2H])([2H])C1([2H])[2H],25000,1.06,0.102,NaN,0.1,10.27,positive,doi.org/10.1039/B301190A
polystyrene,9003-53-6,*C(C*)c1ccccc1,cyclohexane,110-82-7,C1CCCCC1,189000,1.02,0.1374,NaN,0.1,22.83,positive,doi.org/10.1103/PhysRevE.55.3159
polystyrene,9003-53-6,*C(C*)c1ccccc1,methylcyclohexane,108-87-2,CC1CCCCC1,16100,1.06,0.05859,0.0786,7.55,21.32,positive,doi.org/10.1063/1.464440
polystyrene,9003-53-6,*C(C*)c1ccccc1,nitroethane-d5,57817-88-6,[2H]C([2H])([2H])C([2H])([2H])[N+](=O)[O-],90100,1.04,0.2291,0.2291,4.25,63.26,positive,doi.org/10.1006/jcht.1999.0607
polystyrene,9003-53-6,*C(C*)c1ccccc1,cyclohexane,110-82-7,C1CCCCC1,346000,1.65,0.24474,0.304,0.1,21,positive,doi.org/10.1002/macp.1965.020880115
polystyrene,9003-53-6,*C(C*)c1ccccc1,methylcyclohexane,108-87-2,CC1CCCCC1,17500,1.06,0.09351,0.12389,80,21.05,positive,doi.org/10.1002/macp.1994.021950233
polystyrene,9003-53-6,*C(C*)c1ccccc1,propionitrile,107-12-0,CCC#N,22100,1.03,0.12673,0.16,0.57,84.85,positive,doi.org/10.1021/ma9517308
polystyrene,9003-53-6,*C(C*)c1ccccc1,cyclohexane,110-82-7,C1CCCCC1,423300,1.24,0.16415,0.2093,0.1,23.28,positive,See 1986KRU in ISBN: 9781420067989
polystyrene,9003-53-6,*C(C*)c1ccccc1,pentyl acetate,628-63-7,CCCCCOC(=O)C,1971000,1.26,0.03359,0.04,0.1,235.2,negative,doi.org/10.1016/0032-3861(95)91454-F
polystyrene,9003-53-6,*C(C*)c1ccccc1,tert-butyl acetate,540-88-5,CC(=O)OC(C)(C)C,600000,1.1,0.05595,0.067,0.1,118.6,negative,doi.org/10.1021/ma00015a024
polystyrene,9003-53-6,*C(C*)c1ccccc1,2-propanone,67-64-1,CC(=O)C,13500,1.06,0.12794,0.163,0.3,13.5,positive,doi.org/10.1021/ma00107a011
polystyrene,9003-53-6,*C(C*)c1ccccc1,cyclohexane,110-82-7,C1CCCCC1,142100,1.09,0.06696,0.0882,0.1,20.6,positive,See 1986KRU in ISBN: 9781420067989
polystyrene,9003-53-6,*C(C*)c1ccccc1,methylcyclohexane,108-87-2,CC1CCCCC1,17500,1.06,0.2148,0.27272,0.1,24.14,positive,doi.org/10.1002/macp.1994.021950233
polystyrene,9003-53-6,*C(C*)c1ccccc1,2-propanone,67-64-1,CC(=O)C,13500,1.06,0.07882,0.102,0.31,9.63,positive,doi.org/10.1021/ma00107a011
polystyrene,9003-53-6,*C(C*)c1ccccc1,methylcyclohexane,108-87-2,CC1CCCCC1,20200,1.06,0.159,NaN,0.1,25.8,positive,doi.org/10.1063/1.439127
polystyrene,9003-53-6,*C(C*)c1ccccc1,trans-decahydronaphthalene,493-02-7,C1CCC2CCCCC2C1,270000,2,0.128,NaN,0.1,11.75,positive,"doi.org/10.1002/macp.200390038, doi.org/10.1016/j.chemphys.2003.11.002"
polystyrene,9003-53-6,*C(C*)c1ccccc1,methylcyclohexane,108-87-2,CC1CCCCC1,16100,1.06,0.07483,0.0998,22.56,20.15,positive,doi.org/10.1063/1.464440
polystyrene,9003-53-6,*C(C*)c1ccccc1,methylcyclohexane,108-87-2,CC1CCCCC1,109000,1.06,0.0077,NaN,0.1,44.39,positive,doi.org/10.1063/1.439127
polystyrene,9003-53-6,*C(C*)c1ccccc1,cyclopentane,287-92-3,C1CCCC1,791000,1.01,0.11641,0.1566,0.1,10.6,positive,doi.org/10.1627/jpi1958.33.117
polystyrene,9003-53-6,*C(C*)c1ccccc1,cyclohexane,110-82-7,C1CCCCC1,400000,1.06,0.03,NaN,0.1,26.06,positive,doi.org/10.1039/B301190A
polystyrene,9003-53-6,*C(C*)c1ccccc1,methylcyclopentane,96-37-7,CC1CCCC1,25000,1.06,0.12261,0.164,2.25,29.61,positive,doi.org/10.1021/ma00107a011
polystyrene,9003-53-6,*C(C*)c1ccccc1,methylcyclohexane,108-87-2,CC1CCCCC1,250000,3.91,0.02429,0.033,4,56.72,positive,doi.org/10.1016/S0378-3812(97)00302-6
polystyrene,9003-53-6,*C(C*)c1ccccc1,cyclohexane,110-82-7,C1CCCCC1,190500,2.29,0.0527,NaN,0.1,25.94,positive,"doi.org/10.1016/S0378-3812(99)00017-5, doi.org/10.1016/S0014-3057(98)00245-6"
polystyrene,9003-53-6,*C(C*)c1ccccc1,cyclohexane,110-82-7,C1CCCCC1,100000,1.06,0.04751,0.063,0.1,20.8,positive,doi.org/10.1021/ma00015a024
polystyrene,9003-53-6,*C(C*)c1ccccc1,cyclohexane,110-82-7,C1CCCCC1,206000,1.05,0.0781,NaN,0.1,23.92,positive,doi.org/10.1016/0032-3861(73)90005-0
polystyrene,9003-53-6,*C(C*)c1ccccc1,methylcyclohexane,108-87-2,CC1CCCCC1,405000,2.83,0.04449,0.06,4.46,57.15,positive,doi.org/10.1016/S0378-3812(97)00157-X
polystyrene,9003-53-6,*C(C*)c1ccccc1,propionitrile,107-12-0,CCC#N,8000,1.09,0.21117,0.26,1.33,-1.22,positive,doi.org/10.1021/ma9517308
polystyrene,9003-53-6,*C(C*)c1ccccc1,methylcyclopentane,96-37-7,CC1CCCC1,25000,1.06,0.12261,0.164,2.9,29.38,positive,doi.org/10.1021/ma00107a011
polystyrene,9003-53-6,*C(C*)c1ccccc1,acetaldehyde,75-07-0,CC=O,4140,1.03,0.13458,0.1731,0.37,44.92,positive,"See 1997DES in ISBN: 9781420067989, doi.org/10.1002/(SICI)1099-0488(199703)35:4<631::AID-POLB11>3.0.CO;2-H"
polystyrene,9003-53-6,*C(C*)c1ccccc1,propionitrile,107-12-0,CCC#N,25000,1.06,0.15992,0.1999,4.24,107.88,positive,doi.org/10.1021/ma9517308
polystyrene,9003-53-6,*C(C*)c1ccccc1,nitroethane-d5,57817-88-6,[2H]C([2H])([2H])C([2H])([2H])[N+](=O)[O-],90100,1.04,0.1326,0.1326,4.17,66.16,positive,doi.org/10.1006/jcht.1999.0607
polystyrene,9003-53-6,*C(C*)c1ccccc1,propionitrile,107-12-0,CCC#N,25000,1.06,0.24359,0.2971,2.21,148.12,negative,doi.org/10.1021/ma9517308
polystyrene,9003-53-6,*C(C*)c1ccccc1,methylcyclohexane,108-87-2,CC1CCCCC1,16100,1.06,0.294,NaN,0.1,21.49,positive,doi.org/10.1063/1.439127
polystyrene,9003-53-6,*C(C*)c1ccccc1,methylcyclohexane,108-87-2,CC1CCCCC1,17200,1.06,0.1689,NaN,0.1,23.6,positive,doi.org/10.1063/1.446753
polystyrene,9003-53-6,*C(C*)c1ccccc1,propionitrile,107-12-0,CCC#N,25000,1.06,0.199,0.2459,3.47,147.06,negative,doi.org/10.1021/ma9517308
polystyrene,9003-53-6,*C(C*)c1ccccc1,cyclohexane,110-82-7,C1CCCCC1,335500,1.69,0.11176,0.145,0.1,23.95,positive,See 1986KRU in ISBN: 9781420067989
polystyrene,9003-53-6,*C(C*)c1ccccc1,2-propanone,67-64-1,CC(=O)C,8000,1.09,0.17693,0.222,0.34,-19.7,positive,doi.org/10.1021/ma00107a011
polystyrene,9003-53-6,*C(C*)c1ccccc1,methylcyclohexane,108-87-2,CC1CCCCC1,405000,2.83,0.03563,0.0482,45.95,45.36,positive,doi.org/10.1016/S0378-3812(97)00157-X
polystyrene,9003-53-6,*C(C*)c1ccccc1,methylcyclopentane,96-37-7,CC1CCCC1,25000,1.06,0.11012,0.148,0.84,30.03,positive,doi.org/10.1021/ma00107a011
polystyrene,9003-53-6,*C(C*)c1ccccc1,cyclohexane,110-82-7,C1CCCCC1,13200000,1.13,0.0024,NaN,0.1,31.71,positive,doi.org/10.1039/B301190A
polystyrene,9003-53-6,*C(C*)c1ccccc1,propionitrile,107-12-0,CCC#N,25000,1.06,0.2284,0.2798,3.21,164.83,negative,doi.org/10.1021/ma9517308
polystyrene,9003-53-6,*C(C*)c1ccccc1,cyclohexane,110-82-7,C1CCCCC1,335500,1.69,0.06138,0.081,0.1,24.9,positive,See 1986KRU in ISBN: 9781420067989
polystyrene,9003-53-6,*C(C*)c1ccccc1,nitroethane,79-24-3,CC[N+](=O)[O-],13500,1.06,0.0999,0.0999,2.94,6.45,positive,doi.org/10.1006/jcht.1999.0607
polystyrene,9003-53-6,*C(C*)c1ccccc1,cyclohexane,110-82-7,C1CCCCC1,400000,1.06,0.024,NaN,0.1,25.94,positive,doi.org/10.1039/B301190A
polystyrene,9003-53-6,*C(C*)c1ccccc1,cyclopentane,287-92-3,C1CCCC1,98900,1.02,0.04915,0.0679,0.1,172.8,negative,doi.org/10.1002/pen.760330806
polystyrene,9003-53-6,*C(C*)c1ccccc1,acetaldehyde,75-07-0,CC=O,4140,1.03,0.17331,0.2201,2.56,109.98,negative,"See 1997DES in ISBN: 9781420067989, doi.org/10.1002/(SICI)1099-0488(199703)35:4<631::AID-POLB11>3.0.CO;2-H"
polystyrene,9003-53-6,*C(C*)c1ccccc1,propionitrile,107-12-0,CCC#N,22100,1.03,0.12673,0.16,5.14,63.99,positive,doi.org/10.1021/ma9517308
polystyrene,9003-53-6,*C(C*)c1ccccc1,methylcyclohexane,108-87-2,CC1CCCCC1,31600,1.09,0.03653,0.0494,8.05,26.7,positive,doi.org/10.1016/S0378-3812(97)00302-6
polystyrene,9003-53-6,*C(C*)c1ccccc1,propionitrile,107-12-0,CCC#N,8000,1.09,0.20253,0.25,3.97,-4.08,positive,doi.org/10.1021/ma9517308
polystyrene,9003-53-6,*C(C*)c1ccccc1,methylcyclohexane,108-87-2,CC1CCCCC1,31600,1.09,0.05402,0.0726,14.05,26.98,positive,doi.org/10.1016/S0378-3812(97)00302-6
polystyrene,9003-53-6,*C(C*)c1ccccc1,propionitrile,107-12-0,CCC#N,8000,1.09,0.29918,0.3591,0.65,-2.15,positive,doi.org/10.1021/ma9517308
polystyrene,9003-53-6,*C(C*)c1ccccc1,propionitrile,107-12-0,CCC#N,25000,1.06,0.24359,0.2971,1.69,78.82,positive,doi.org/10.1021/ma9517308
polystyrene,9003-53-6,*C(C*)c1ccccc1,dodecadeuterocyclohexane,1735-17-7,[2H]C1([2H])C([2H])([2H])C([2H])([2H])C([2H])([2H])C([2H])([2H])C1([2H])[2H],25000,1.06,0.205,NaN,0.1,9.96,positive,doi.org/10.1039/B301190A
polystyrene,9003-53-6,*C(C*)c1ccccc1,cyclohexane,110-82-7,C1CCCCC1,670000,1.1,0.04675,0.062,0.1,219.34,negative,doi.org/10.1021/ma60032a020
polystyrene,9003-53-6,*C(C*)c1ccccc1,propionitrile,107-12-0,CCC#N,22100,1.03,0.2242,0.275,1.76,154.96,negative,doi.org/10.1021/ma9517308
polystyrene,9003-53-6,*C(C*)c1ccccc1,cyclohexane,110-82-7,C1CCCCC1,769500,1.28,0.02628,0.0351,0.1,27.42,positive,See 1986KRU in ISBN: 9781420067989
polystyrene,9003-53-6,*C(C*)c1ccccc1,propionitrile,107-12-0,CCC#N,25000,1.06,0.199,0.2459,3,138.9,negative,doi.org/10.1021/ma9517308
polystyrene,9003-53-6,*C(C*)c1ccccc1,cyclohexane,110-82-7,C1CCCCC1,423300,1.24,0.03804,0.0506,0.1,25.33,positive,See 1986KRU in ISBN: 9781420067989
polystyrene,9003-53-6,*C(C*)c1ccccc1,nitroethane,79-24-3,CC[N+](=O)[O-],13500,1.06,0.1611,0.1611,3.89,6.15,positive,doi.org/10.1006/jcht.1999.0607
polystyrene,9003-53-6,*C(C*)c1ccccc1,cyclohexane,110-82-7,C1CCCCC1,123000,1.06,0.055,NaN,0.1,21.31,positive,doi.org/10.1039/B301190A
polystyrene,9003-53-6,*C(C*)c1ccccc1,methylcyclohexane,108-87-2,CC1CCCCC1,17200,1.06,0.1352,NaN,0.1,23.56,positive,doi.org/10.1063/1.446753
polystyrene,9003-53-6,*C(C*)c1ccccc1,methyl acetate,79-20-9,COC(=O)C,100000,1.06,0.00707,0.008,0.1,30.45,positive,doi.org/10.1021/ma00015a024
polystyrene,9003-53-6,*C(C*)c1ccccc1,cyclohexane,110-82-7,C1CCCCC1,1560000,1.03,0.0009,NaN,0.1,19.72,positive,doi.org/10.1103/PhysRevA.18.2683
polystyrene,9003-53-6,*C(C*)c1ccccc1,methylcyclohexane,108-87-2,CC1CCCCC1,405000,2.83,0.03383,0.0458,5.14,56.56,positive,doi.org/10.1016/S0378-3812(97)00157-X
polystyrene,9003-53-6,*C(C*)c1ccccc1,propionitrile,107-12-0,CCC#N,13500,1.06,0.15212,0.1906,0.74,37.22,positive,doi.org/10.1021/ma9517308
polystyrene,9003-53-6,*C(C*)c1ccccc1,methylcyclohexane,108-87-2,CC1CCCCC1,405000,2.83,0.05069,0.0682,9.13,54.26,positive,doi.org/10.1016/S0378-3812(97)00157-X
polystyrene,9003-53-6,*C(C*)c1ccccc1,methylcyclohexane,108-87-2,CC1CCCCC1,16100,1.06,0.23404,0.2952,54.92,18.3,positive,doi.org/10.1063/1.464440
polystyrene,9003-53-6,*C(C*)c1ccccc1,cyclopentane,287-92-3,C1CCCC1,791000,1.01,0.00697,0.0098,0.1,162,negative,doi.org/10.1002/pen.760330806
polystyrene,9003-53-6,*C(C*)c1ccccc1,cyclohexane,110-82-7,C1CCCCC1,189000,1.02,0.1128,NaN,0.1,23.37,positive,doi.org/10.1103/PhysRevE.55.3159
polystyrene,9003-53-6,*C(C*)c1ccccc1,cyclohexane,110-82-7,C1CCCCC1,1560000,1.03,0.0794,NaN,0.1,29.78,positive,doi.org/10.1103/PhysRevA.18.2683
polystyrene,9003-53-6,*C(C*)c1ccccc1,methylcyclopentane,96-37-7,CC1CCCC1,22100,1.03,0.11401,0.153,1.64,27.18,positive,doi.org/10.1021/ma00107a011
polystyrene,9003-53-6,*C(C*)c1ccccc1,cyclohexane,110-82-7,C1CCCCC1,142100,1.09,0.06153,0.0812,0.1,20.1,positive,See 1986KRU in ISBN: 9781420067989
polystyrene,9003-53-6,*C(C*)c1ccccc1,nitroethane,79-24-3,CC[N+](=O)[O-],30740,1.06,0.3649,0.3649,1.66,16.27,positive,doi.org/10.1006/jcht.1999.0607
polystyrene,9003-53-6,*C(C*)c1ccccc1,nitroethane,79-24-3,CC[N+](=O)[O-],13500,1.06,0.0999,0.0999,0.37,6.65,positive,doi.org/10.1006/jcht.1999.0607
polystyrene,9003-53-6,*C(C*)c1ccccc1,cyclohexane,110-82-7,C1CCCCC1,400000,1.06,0.038,NaN,0.1,26.13,positive,doi.org/10.1039/B301190A
polystyrene,9003-53-6,*C(C*)c1ccccc1,cyclohexane,110-82-7,C1CCCCC1,123000,1.06,0.024,NaN,0.1,20.4,positive,doi.org/10.1039/B301190A
polystyrene,9003-53-6,*C(C*)c1ccccc1,cyclohexane,110-82-7,C1CCCCC1,190500,2.29,0.0472,NaN,0.1,26,positive,"doi.org/10.1016/S0378-3812(99)00017-5, doi.org/10.1016/S0014-3057(98)00245-6"
polystyrene,9003-53-6,*C(C*)c1ccccc1,cyclohexane,110-82-7,C1CCCCC1,769500,1.28,0.01694,0.0227,0.1,27.42,positive,See 1986KRU in ISBN: 9781420067989
polystyrene,9003-53-6,*C(C*)c1ccccc1,cyclohexane,110-82-7,C1CCCCC1,171300,1.96,0.0719,NaN,0.1,25.38,positive,"doi.org/10.1016/S0378-3812(99)00017-5, doi.org/10.1016/S0014-3057(98)00245-6"
polystyrene,9003-53-6,*C(C*)c1ccccc1,nitroethane-d5,57817-88-6,[2H]C([2H])([2H])C([2H])([2H])[N+](=O)[O-],90100,1.04,0.0848,0.0848,0.44,67.77,positive,doi.org/10.1006/jcht.1999.0607
polystyrene,9003-53-6,*C(C*)c1ccccc1,trans-decahydronaphthalene,493-02-7,C1CCC2CCCCC2C1,270000,2,0.128,NaN,70,15.85,positive,"doi.org/10.1002/macp.200390038, doi.org/10.1016/j.chemphys.2003.11.002"
polystyrene,9003-53-6,*C(C*)c1ccccc1,methylcyclohexane,108-87-2,CC1CCCCC1,90000,1.04,0.19117,0.2447,0.1,45.55,positive,doi.org/10.1016/j.eurpolymj.2003.09.027
polystyrene,9003-53-6,*C(C*)c1ccccc1,cyclohexane,110-82-7,C1CCCCC1,100000,1.06,0.01492,0.02,0.1,231.6,negative,doi.org/10.1002/app.1993.070470707
polystyrene,9003-53-6,*C(C*)c1ccccc1,methylcyclohexane,108-87-2,CC1CCCCC1,405000,2.83,0.03563,0.0482,23.55,49.77,positive,doi.org/10.1016/S0378-3812(97)00157-X
polystyrene,9003-53-6,*C(C*)c1ccccc1,cyclohexane,110-82-7,C1CCCCC1,2000000,1.3,0.012,NaN,0.1,29.65,positive,doi.org/10.1039/B301190A
polystyrene,9003-53-6,*C(C*)c1ccccc1,cyclohexane,110-82-7,C1CCCCC1,400000,1.06,0.094,NaN,0.1,25.47,positive,doi.org/10.1039/B301190A
polystyrene,9003-53-6,*C(C*)c1ccccc1,nitroethane,79-24-3,CC[N+](=O)[O-],13500,1.06,0.1385,0.1385,3.52,6.55,positive,doi.org/10.1006/jcht.1999.0607
polystyrene,9003-53-6,*C(C*)c1ccccc1,cyclohexane,110-82-7,C1CCCCC1,90000,1.04,0.00371,0.005,0.1,13.96,positive,doi.org/10.1016/S0378-3812(99)00128-4
polystyrene,9003-53-6,*C(C*)c1ccccc1,methylcyclohexane,108-87-2,CC1CCCCC1,34900,1.06,0.09767,0.1292,1.27,35.33,positive,doi.org/10.1063/1.464440
polystyrene,9003-53-6,*C(C*)c1ccccc1,trans-decahydronaphthalene,493-02-7,C1CCC2CCCCC2C1,270000,2,0.128,NaN,80,16.45,positive,"doi.org/10.1002/macp.200390038, doi.org/10.1016/j.chemphys.2003.11.002"
polystyrene,9003-53-6,*C(C*)c1ccccc1,propionitrile,107-12-0,CCC#N,22100,1.03,0.1768,0.2199,1.13,82.05,positive,doi.org/10.1021/ma9517308
polystyrene,9003-53-6,*C(C*)c1ccccc1,acetaldehyde,75-07-0,CC=O,4140,1.03,0.14593,0.187,2.77,38.97,positive,"See 1997DES in ISBN: 9781420067989, doi.org/10.1002/(SICI)1099-0488(199703)35:4<631::AID-POLB11>3.0.CO;2-H"
polystyrene,9003-53-6,*C(C*)c1ccccc1,2-propanone,67-64-1,CC(=O)C,13500,1.06,0.18284,0.229,0.41,12.02,positive,doi.org/10.1021/ma00107a011
polystyrene,9003-53-6,*C(C*)c1ccccc1,acetaldehyde,75-07-0,CC=O,4140,1.03,0.09618,0.1253,2.53,140.07,negative,"See 1997DES in ISBN: 9781420067989, doi.org/10.1002/(SICI)1099-0488(199703)35:4<631::AID-POLB11>3.0.CO;2-H"
polystyrene,9003-53-6,*C(C*)c1ccccc1,methylcyclopentane,96-37-7,CC1CCCC1,25000,1.06,0.13285,0.177,0.28,30.36,positive,doi.org/10.1021/ma00107a011
polystyrene,9003-53-6,*C(C*)c1ccccc1,methylcyclohexane,108-87-2,CC1CCCCC1,719000,1.06,0.0227,NaN,0.1,61.55,positive,doi.org/10.1063/1.439127
polystyrene,9003-53-6,*C(C*)c1ccccc1,methylcyclopentane,96-37-7,CC1CCCC1,106300,1.06,0.11557,0.155,2.15,52.27,positive,doi.org/10.1021/ma00107a011
polystyrene,9003-53-6,*C(C*)c1ccccc1,methylcyclohexane,108-87-2,CC1CCCCC1,405000,2.83,0.09048,0.12,6.32,54.04,positive,doi.org/10.1016/S0378-3812(97)00157-X
polystyrene,9003-53-6,*C(C*)c1ccccc1,cyclohexane,110-82-7,C1CCCCC1,200000,1.02,0.0269,NaN,0.1,23.47,positive,doi.org/10.1063/1.430349
polystyrene,9003-53-6,*C(C*)c1ccccc1,2-propanone,67-64-1,CC(=O)C,16600,1.05,0.1419,0.18,4.3,130.35,negative,doi.org/10.1039/B109405J
polystyrene,9003-53-6,*C(C*)c1ccccc1,methylcyclohexane,108-87-2,CC1CCCCC1,181000,1.06,0.1347,NaN,0.1,52.9,positive,doi.org/10.1063/1.439127
polystyrene,9003-53-6,*C(C*)c1ccccc1,propionitrile,107-12-0,CCC#N,22100,1.03,0.15154,0.1899,0.36,136.95,negative,doi.org/10.1021/ma9517308
polystyrene,9003-53-6,*C(C*)c1ccccc1,cyclohexane,110-82-7,C1CCCCC1,346000,1.65,0.22996,0.287,0.1,22,positive,doi.org/10.1002/macp.1965.020880115
polystyrene,9003-53-6,*C(C*)c1ccccc1,"1,1,1,3,3,3-hexadeutero-2-propanone",666-52-4,[2H]C([2H])([2H])C(=O)C([2H])([2H])[2H],11500,1.07,0.2359,0.271,0.1,9.3,positive,doi.org/10.1063/1.1143329
polystyrene,9003-53-6,*C(C*)c1ccccc1,acetaldehyde,75-07-0,CC=O,4140,1.03,0.1094,0.1419,0.89,13.12,positive,"See 1997DES in ISBN: 9781420067989, doi.org/10.1002/(SICI)1099-0488(199703)35:4<631::AID-POLB11>3.0.CO;2-H"
polystyrene,9003-53-6,*C(C*)c1ccccc1,methylcyclohexane,108-87-2,CC1CCCCC1,16100,1.06,0.07483,0.0998,83.55,20.2,positive,doi.org/10.1063/1.464440
polystyrene,9003-53-6,*C(C*)c1ccccc1,cyclohexane,110-82-7,C1CCCCC1,41000,5.12,0.07116,0.0936,0.1,25.4,positive,doi.org/10.1002/pi.4980080407
polystyrene,9003-53-6,*C(C*)c1ccccc1,methylcyclohexane,108-87-2,CC1CCCCC1,31600,1.09,0.03653,0.0494,10.05,26.35,positive,doi.org/10.1016/S0378-3812(97)00302-6
polystyrene,9003-53-6,*C(C*)c1ccccc1,propionitrile,107-12-0,CCC#N,25000,1.06,0.2284,0.2798,2.83,156.32,negative,doi.org/10.1021/ma9517308
polystyrene,9003-53-6,*C(C*)c1ccccc1,acetaldehyde,75-07-0,CC=O,4140,1.03,0.1094,0.1419,3.79,140.98,negative,"See 1997DES in ISBN: 9781420067989, doi.org/10.1002/(SICI)1099-0488(199703)35:4<631::AID-POLB11>3.0.CO;2-H"
polystyrene,9003-53-6,*C(C*)c1ccccc1,"1,1,1,3,3,3-hexadeutero-2-propanone",666-52-4,[2H]C([2H])([2H])C(=O)C([2H])([2H])[2H],13500,1.06,0.19786,0.229,0.97,103.51,negative,doi.org/10.1021/ma00107a011
polystyrene,9003-53-6,*C(C*)c1ccccc1,acetaldehyde,75-07-0,CC=O,4140,1.03,0.17331,0.2201,1.76,106.96,negative,"See 1997DES in ISBN: 9781420067989, doi.org/10.1002/(SICI)1099-0488(199703)35:4<631::AID-POLB11>3.0.CO;2-H"
polystyrene,9003-53-6,*C(C*)c1ccccc1,methylcyclohexane,108-87-2,CC1CCCCC1,181000,1.06,0.0235,NaN,0.1,52.9,positive,doi.org/10.1063/1.439127
polystyrene,9003-53-6,*C(C*)c1ccccc1,cyclohexane,110-82-7,C1CCCCC1,320000,2.5,0.13923,0.179,0.1,26,positive,doi.org/10.1021/ma00040a033
polystyrene,9003-53-6,*C(C*)c1ccccc1,methylcyclohexane,108-87-2,CC1CCCCC1,181000,1.06,0.016,NaN,0.1,52.06,positive,doi.org/10.1063/1.439127
polystyrene,9003-53-6,*C(C*)c1ccccc1,methylcyclohexane,108-87-2,CC1CCCCC1,34900,1.06,0.09767,0.1292,16.38,32.08,positive,doi.org/10.1063/1.464440
polystyrene,9003-53-6,*C(C*)c1ccccc1,dodecadeuterocyclohexane,1735-17-7,[2H]C1([2H])C([2H])([2H])C([2H])([2H])C([2H])([2H])C([2H])([2H])C1([2H])[2H],2000000,1.3,0.017,NaN,0.1,34.16,positive,doi.org/10.1039/B301190A
polystyrene,9003-53-6,*C(C*)c1ccccc1,cyclohexane,110-82-7,C1CCCCC1,346000,1.65,0.04002,0.0532,0.1,26.85,positive,doi.org/10.1002/macp.1965.020880115
polystyrene,9003-53-6,*C(C*)c1ccccc1,cyclohexane,110-82-7,C1CCCCC1,90000,1.04,0.00186,0.0025,0.1,11.95,positive,doi.org/10.1016/S0378-3812(99)00128-4
polystyrene,9003-53-6,*C(C*)c1ccccc1,cyclohexane,110-82-7,C1CCCCC1,1560000,1.03,0.0127,NaN,0.1,30.29,positive,doi.org/10.1103/PhysRevA.18.2683
polystyrene,9003-53-6,*C(C*)c1ccccc1,dodecadeuterocyclohexane,1735-17-7,[2H]C1([2H])C([2H])([2H])C([2H])([2H])C([2H])([2H])C([2H])([2H])C1([2H])[2H],13200000,1.13,0.0054,NaN,0.1,36.61,positive,doi.org/10.1039/B301190A
polystyrene,9003-53-6,*C(C*)c1ccccc1,methylcyclohexane,108-87-2,CC1CCCCC1,400000,1.06,0.05273,0.0709,0.1,221.33,negative,doi.org/10.1021/ma60032a020
polystyrene,9003-53-6,*C(C*)c1ccccc1,propionitrile,107-12-0,CCC#N,22100,1.03,0.07007,0.09,4.39,181.57,negative,doi.org/10.1021/ma9517308
polystyrene,9003-53-6,*C(C*)c1ccccc1,trans-decahydronaphthalene,493-02-7,C1CCC2CCCCC2C1,270000,2,0.128,NaN,30,13.45,positive,"doi.org/10.1002/macp.200390038, doi.org/10.1016/j.chemphys.2003.11.002"
polystyrene,9003-53-6,*C(C*)c1ccccc1,methylcyclohexane,108-87-2,CC1CCCCC1,18700,1.06,0.2863,NaN,0.1,21.87,positive,doi.org/10.1063/1.479914
polystyrene,9003-53-6,*C(C*)c1ccccc1,cyclohexane,110-82-7,C1CCCCC1,239000,2.78,0.055,NaN,0.1,26.48,positive,doi.org/10.1103/PhysRevE.55.3159
polystyrene,9003-53-6,*C(C*)c1ccccc1,propionitrile,107-12-0,CCC#N,8000,1.09,0.19394,0.24,2.95,-2.63,positive,doi.org/10.1021/ma9517308
polystyrene,9003-53-6,*C(C*)c1ccccc1,nitroethane,79-24-3,CC[N+](=O)[O-],30740,1.06,0.3649,0.3649,2.84,16.11,positive,doi.org/10.1006/jcht.1999.0607
polystyrene,9003-53-6,*C(C*)c1ccccc1,methylcyclopentane,96-37-7,CC1CCCC1,22100,1.03,0.11401,0.153,2.59,26.84,positive,doi.org/10.1021/ma00107a011
polystyrene,9003-53-6,*C(C*)c1ccccc1,cyclohexane,110-82-7,C1CCCCC1,423300,1.24,0.02877,0.0384,0.1,25.1,positive,See 1986KRU in ISBN: 9781420067989
polystyrene,9003-53-6,*C(C*)c1ccccc1,cyclohexane,110-82-7,C1CCCCC1,769500,1.28,0.05705,0.0754,0.1,26.82,positive,See 1986KRU in ISBN: 9781420067989
polystyrene,9003-53-6,*C(C*)c1ccccc1,"1,1,1,3,3,3-hexadeutero-2-propanone",666-52-4,[2H]C([2H])([2H])C(=O)C([2H])([2H])[2H],13500,1.06,0.17549,0.204,0.49,92.34,negative,doi.org/10.1021/ma00107a011
polystyrene,9003-53-6,*C(C*)c1ccccc1,2-propanone,67-64-1,CC(=O)C,7800,1.19,0.21791,0.27,0.1,-20.3,positive,doi.org/10.1063/1.1143329
polystyrene,9003-53-6,*C(C*)c1ccccc1,cyclohexane,110-82-7,C1CCCCC1,123000,1.06,0.021,NaN,0.1,20.17,positive,doi.org/10.1039/B301190A
polystyrene,9003-53-6,*C(C*)c1ccccc1,methylcyclohexane,108-87-2,CC1CCCCC1,405000,2.83,0.09048,0.12,6.8,53.83,positive,doi.org/10.1016/S0378-3812(97)00157-X
polystyrene,9003-53-6,*C(C*)c1ccccc1,methylcyclohexane,108-87-2,CC1CCCCC1,16100,1.06,0.15784,0.2044,5.88,22.1,positive,doi.org/10.1063/1.464440
polystyrene,9003-53-6,*C(C*)c1ccccc1,propionitrile,107-12-0,CCC#N,8000,1.09,0.20253,0.25,2.76,-3.02,positive,doi.org/10.1021/ma9517308
polystyrene,9003-53-6,*C(C*)c1ccccc1,"1,1,1,3,3,3-hexadeutero-2-propanone",666-52-4,[2H]C([2H])([2H])C(=O)C([2H])([2H])[2H],11500,1.07,0.17192,0.2,0.1,10.63,positive,doi.org/10.1063/1.1143329
polystyrene,9003-53-6,*C(C*)c1ccccc1,cyclohexane,110-82-7,C1CCCCC1,280000,4.83,0.06801,0.08955,0.1,24.2,positive,See 1984GIL in ISBN: 9781420067989
polystyrene,9003-53-6,*C(C*)c1ccccc1,cyclohexane,110-82-7,C1CCCCC1,1560000,1.03,0.0209,NaN,0.1,30.47,positive,doi.org/10.1103/PhysRevA.18.2683
polystyrene,9003-53-6,*C(C*)c1ccccc1,acetaldehyde,75-07-0,CC=O,4140,1.03,0.08527,0.1115,4.39,8.51,positive,"See 1997DES in ISBN: 9781420067989, doi.org/10.1002/(SICI)1099-0488(199703)35:4<631::AID-POLB11>3.0.CO;2-H"
polystyrene,9003-53-6,*C(C*)c1ccccc1,methylcyclohexane,108-87-2,CC1CCCCC1,10200,1.06,0.15197,0.1972,28.83,10.65,positive,doi.org/10.1063/1.464440
polystyrene,9003-53-6,*C(C*)c1ccccc1,methylcyclohexane,108-87-2,CC1CCCCC1,20200,1.06,0.3528,NaN,0.1,20.6,positive,doi.org/10.1063/1.439127
polystyrene,9003-53-6,*C(C*)c1ccccc1,cyclohexane,110-82-7,C1CCCCC1,1560000,1.03,0.0733,NaN,0.1,29.95,positive,doi.org/10.1103/PhysRevA.18.2683
polystyrene,9003-53-6,*C(C*)c1ccccc1,cyclohexane,110-82-7,C1CCCCC1,346000,1.65,0.20336,0.256,0.1,23,positive,doi.org/10.1002/macp.1965.020880115
polystyrene,9003-53-6,*C(C*)c1ccccc1,methylcyclopentane,96-37-7,CC1CCCC1,25000,1.06,0.11012,0.148,1.59,29.73,positive,doi.org/10.1021/ma00107a011
polystyrene,9003-53-6,*C(C*)c1ccccc1,methylcyclohexane,108-87-2,CC1CCCCC1,405000,2.83,0.04449,0.06,6.27,56.15,positive,doi.org/10.1016/S0378-3812(97)00157-X
polystyrene,9003-53-6,*C(C*)c1ccccc1,methylcyclohexane,108-87-2,CC1CCCCC1,405000,2.83,0.0049,0.0067,8.47,52.8,positive,doi.org/10.1016/S0378-3812(97)00157-X
polystyrene,9003-53-6,*C(C*)c1ccccc1,cyclohexane,110-82-7,C1CCCCC1,200000,1.02,0.0919,NaN,0.1,23.8,positive,doi.org/10.1063/1.430349
polystyrene,9003-53-6,*C(C*)c1ccccc1,cyclohexane,110-82-7,C1CCCCC1,171300,1.96,0.0616,NaN,0.1,25.6,positive,"doi.org/10.1016/S0378-3812(99)00017-5, doi.org/10.1016/S0014-3057(98)00245-6"
polystyrene,9003-53-6,*C(C*)c1ccccc1,methylcyclohexane,108-87-2,CC1CCCCC1,16100,1.06,0.15784,0.2044,1.77,22.77,positive,doi.org/10.1063/1.464440
polystyrene,9003-53-6,*C(C*)c1ccccc1,cyclohexane,110-82-7,C1CCCCC1,171300,1.96,0.0063,NaN,0.1,25.48,positive,"doi.org/10.1016/S0378-3812(99)00017-5, doi.org/10.1016/S0014-3057(98)00245-6"
polystyrene,9003-53-6,*C(C*)c1ccccc1,propionitrile,107-12-0,CCC#N,25000,1.06,0.17688,0.22,4.29,155.74,negative,doi.org/10.1021/ma9517308
polystyrene,9003-53-6,*C(C*)c1ccccc1,cyclohexane,110-82-7,C1CCCCC1,1560000,1.03,0.0481,NaN,0.1,30.44,positive,doi.org/10.1103/PhysRevA.18.2683
polystyrene,9003-53-6,*C(C*)c1ccccc1,methylcyclohexane,108-87-2,CC1CCCCC1,109000,1.06,0.084,NaN,0.1,49.56,positive,doi.org/10.1063/1.439127
