Repository: uentinnlea/polymer_cloud_point_qsar

File: data/Binary Polymer Solution Cloud Point Database.csv (part 7 of 26)
Polymer,Polymer CAS,Polymer SMILES,Solvent,Solvent CAS,Solvent SMILES,Mw(Da),PDI,ϕ,w,P(Mpa),CP(°C),1-Phase,Ref.
polystyrene,9003-53-6,*C(C*)c1ccccc1,cyclohexanol,108-93-0,OC1CCCCC1,4215,1.07,0.09154,0.1005,0.1,47.09,positive,doi.org/10.1021/je0504865
polystyrene,9003-53-6,*C(C*)c1ccccc1,methylcyclohexane,108-87-2,CC1CCCCC1,405000,2.83,0.03563,0.0482,27.36,49.03,positive,doi.org/10.1016/S0378-3812(97)00157-X
polystyrene,9003-53-6,*C(C*)c1ccccc1,acetaldehyde,75-07-0,CC=O,4140,1.03,0.12638,0.163,2.4,39.99,positive,"See 1997DES in ISBN: 9781420067989, doi.org/10.1002/(SICI)1099-0488(199703)35:4<631::AID-POLB11>3.0.CO;2-H"
polystyrene,9003-53-6,*C(C*)c1ccccc1,2-propanone,67-64-1,CC(=O)C,7800,1.19,0.11329,0.145,0.1,-18.95,positive,doi.org/10.1063/1.1143329
polystyrene,9003-53-6,*C(C*)c1ccccc1,"1,1,1,3,3,3-hexadeutero-2-propanone",666-52-4,[2H]C([2H])([2H])C(=O)C([2H])([2H])[2H],13500,1.06,0.10432,0.123,2.35,60.29,positive,doi.org/10.1021/ma00107a011
polystyrene,9003-53-6,*C(C*)c1ccccc1,2-propanone,67-64-1,CC(=O)C,22100,1.03,0.08597,0.111,1.49,102.65,negative,doi.org/10.1021/ma00107a011
polystyrene,9003-53-6,*C(C*)c1ccccc1,methylcyclohexane,108-87-2,CC1CCCCC1,405000,2.83,0.04449,0.06,7.85,55.37,positive,doi.org/10.1016/S0378-3812(97)00157-X
polystyrene,9003-53-6,*C(C*)c1ccccc1,cyclohexane,110-82-7,C1CCCCC1,415000,1.06,0.0523,NaN,0.1,26.97,positive,doi.org/10.1016/0032-3861(73)90005-0
polystyrene,9003-53-6,*C(C*)c1ccccc1,cyclohexane,110-82-7,C1CCCCC1,200000,1.02,0.0077,NaN,0.1,21.88,positive,doi.org/10.1063/1.430349
polystyrene,9003-53-6,*C(C*)c1ccccc1,cyclohexane,110-82-7,C1CCCCC1,600000,1.1,0.05427,0.0718,0.1,28.24,positive,doi.org/10.1007/BF01525017
polystyrene,9003-53-6,*C(C*)c1ccccc1,methylcyclohexane,108-87-2,CC1CCCCC1,250000,3.91,0.07275,0.0971,6.1,53.9,positive,doi.org/10.1016/S0378-3812(97)00302-6
polystyrene,9003-53-6,*C(C*)c1ccccc1,methylcyclohexane,108-87-2,CC1CCCCC1,250000,3.91,0.103,0.136,6.55,52.71,positive,doi.org/10.1016/S0378-3812(97)00302-6
polystyrene,9003-53-6,*C(C*)c1ccccc1,2-propanone,67-64-1,CC(=O)C,13500,1.06,0.21273,0.264,0.09,11.89,positive,doi.org/10.1021/ma00107a011
polystyrene,9003-53-6,*C(C*)c1ccccc1,dodecadeuterocyclohexane,1735-17-7,[2H]C1([2H])C([2H])([2H])C([2H])([2H])C([2H])([2H])C([2H])([2H])C1([2H])[2H],2000000,1.3,0.03,NaN,0.1,34.24,positive,doi.org/10.1039/B301190A
polystyrene,9003-53-6,*C(C*)c1ccccc1,methylcyclohexane,108-87-2,CC1CCCCC1,31600,1.09,0.13973,0.1821,9.05,30.38,positive,doi.org/10.1016/S0378-3812(97)00302-6
polystyrene,9003-53-6,*C(C*)c1ccccc1,methylcyclopentane,96-37-7,CC1CCCC1,4140,1.06,0.13602,0.181,3.7,-13.66,positive,doi.org/10.1021/ma00107a011
polystyrene,9003-53-6,*C(C*)c1ccccc1,cyclohexane,110-82-7,C1CCCCC1,286000,2.2,0.00968,0.013,0.1,25.55,positive,doi.org/10.1021/je0504865
polystyrene,9003-53-6,*C(C*)c1ccccc1,2-propanone,67-64-1,CC(=O)C,22100,1.03,0.08597,0.111,0.75,94.48,negative,doi.org/10.1021/ma00107a011
polystyrene,9003-53-6,*C(C*)c1ccccc1,nitroethane,79-24-3,CC[N+](=O)[O-],13500,1.06,0.3145,0.3145,4.96,4.01,positive,doi.org/10.1006/jcht.1999.0607
polystyrene,9003-53-6,*C(C*)c1ccccc1,methylcyclohexane,108-87-2,CC1CCCCC1,16100,1.06,0.05859,0.0786,1.86,22.22,positive,doi.org/10.1063/1.464440
polystyrene,9003-53-6,*C(C*)c1ccccc1,cyclohexane,110-82-7,C1CCCCC1,190000,1.04,0.18292,0.2318,0.1,22.12,positive,See 1996RON in ISBN: 9781420067989
polystyrene,9003-53-6,*C(C*)c1ccccc1,methylcyclohexane,108-87-2,CC1CCCCC1,2700000,1.1,0.026,0.0353,0.1,66.61,positive,doi.org/10.1021/ma60032a020
polystyrene,9003-53-6,*C(C*)c1ccccc1,methylcyclohexane,108-87-2,CC1CCCCC1,250000,3.91,0.0378,0.0511,7.6,54.56,positive,doi.org/10.1016/S0378-3812(97)00302-6
polystyrene,9003-53-6,*C(C*)c1ccccc1,methylcyclohexane,108-87-2,CC1CCCCC1,16100,1.06,0.19234,0.2461,49.03,19.05,positive,doi.org/10.1063/1.464440
polystyrene,9003-53-6,*C(C*)c1ccccc1,cyclohexane,110-82-7,C1CCCCC1,280000,4.83,0.03465,0.04615,0.1,22.5,positive,See 1984GIL in ISBN: 9781420067989
polystyrene,9003-53-6,*C(C*)c1ccccc1,methylcyclohexane,108-87-2,CC1CCCCC1,16100,1.06,0.1167,NaN,0.1,22.66,positive,doi.org/10.1063/1.439127
polystyrene,9003-53-6,*C(C*)c1ccccc1,nitroethane,79-24-3,CC[N+](=O)[O-],129200,1.03,0.0355,0.0355,4.58,47.98,positive,doi.org/10.1006/jcht.1999.0607
polystyrene,9003-53-6,*C(C*)c1ccccc1,cyclohexane,110-82-7,C1CCCCC1,200000,1.02,0.1423,NaN,0.1,22.97,positive,doi.org/10.1063/1.430349
polystyrene,9003-53-6,*C(C*)c1ccccc1,nitroethane,79-24-3,CC[N+](=O)[O-],13500,1.06,0.1562,0.1562,1.59,6.48,positive,doi.org/10.1006/jcht.1999.0607
polystyrene,9003-53-6,*C(C*)c1ccccc1,cyclohexane,110-82-7,C1CCCCC1,1560000,1.03,0.0499,NaN,0.1,30.41,positive,doi.org/10.1103/PhysRevA.18.2683
polystyrene,9003-53-6,*C(C*)c1ccccc1,propionitrile,107-12-0,CCC#N,22100,1.03,0.20245,0.2499,1,146.55,negative,doi.org/10.1021/ma9517308
polystyrene,9003-53-6,*C(C*)c1ccccc1,cyclohexane,110-82-7,C1CCCCC1,200000,1.02,0.0355,NaN,0.1,23.67,positive,doi.org/10.1063/1.430349
polystyrene,9003-53-6,*C(C*)c1ccccc1,n-octane,111-65-9,CCCCCCCC,1240,1.07,0.20994,0.285,0.1,5.05,positive,doi.org/10.1016/S0378-3812(01)00548-9
polystyrene,9003-53-6,*C(C*)c1ccccc1,2-propanone,67-64-1,CC(=O)C,16600,1.05,0.1419,0.18,42.5,-10.25,positive,doi.org/10.1039/B109405J
polystyrene,9003-53-6,*C(C*)c1ccccc1,cyclohexane,110-82-7,C1CCCCC1,20400,1.06,0.00371,0.005,0.1,3.1,positive,doi.org/10.1021/ma00015a024
polystyrene,9003-53-6,*C(C*)c1ccccc1,nitroethane-d5,57817-88-6,[2H]C([2H])([2H])C([2H])([2H])[N+](=O)[O-],90100,1.04,0.1205,0.1205,0.49,67.78,positive,doi.org/10.1006/jcht.1999.0607
polystyrene,9003-53-6,*C(C*)c1ccccc1,methylcyclohexane,108-87-2,CC1CCCCC1,109000,1.06,0.0443,NaN,0.1,49.24,positive,doi.org/10.1063/1.439127
polystyrene,9003-53-6,*C(C*)c1ccccc1,cyclohexane,110-82-7,C1CCCCC1,346000,1.65,0.00543,0.0073,0.1,21,positive,doi.org/10.1002/macp.1965.020880115
polystyrene,9003-53-6,*C(C*)c1ccccc1,cyclohexane,110-82-7,C1CCCCC1,200000,1.02,0.0863,NaN,0.1,23.82,positive,doi.org/10.1063/1.430349
polystyrene,9003-53-6,*C(C*)c1ccccc1,methylcyclohexane,108-87-2,CC1CCCCC1,16100,1.06,0.15784,0.2044,0.1,23.12,positive,doi.org/10.1063/1.464440
polystyrene,9003-53-6,*C(C*)c1ccccc1,methylcyclohexane,108-87-2,CC1CCCCC1,405000,2.83,0.0132,0.018,5.52,54.95,positive,doi.org/10.1016/S0378-3812(97)00157-X
polystyrene,9003-53-6,*C(C*)c1ccccc1,methylcyclohexane,108-87-2,CC1CCCCC1,405000,2.83,0.03383,0.0458,13.72,53.02,positive,doi.org/10.1016/S0378-3812(97)00157-X
polystyrene,9003-53-6,*C(C*)c1ccccc1,methylcyclohexane,108-87-2,CC1CCCCC1,31600,1.09,0.17486,0.2251,7.05,30.76,positive,doi.org/10.1016/S0378-3812(97)00302-6
polystyrene,9003-53-6,*C(C*)c1ccccc1,cyclohexane,110-82-7,C1CCCCC1,320000,2.5,0.12948,0.167,0.1,26,positive,doi.org/10.1021/ma00040a033
polystyrene,9003-53-6,*C(C*)c1ccccc1,propionitrile,107-12-0,CCC#N,22100,1.03,0.12673,0.16,1.94,155.19,negative,doi.org/10.1021/ma9517308
polystyrene,9003-53-6,*C(C*)c1ccccc1,bisphenol-A diglycidyl ether,1675-54-3,CC(C)(c1ccc(OCC2CO2)cc1)c3ccc(OCC4CO4)cc3,228000,1.05,0.1101,NaN,0.1,77.65,positive,doi.org/10.1002/macp.200300106
polystyrene,9003-53-6,*C(C*)c1ccccc1,methylcyclohexane,108-87-2,CC1CCCCC1,46400,1.06,0.1492,NaN,0.1,39.4,positive,doi.org/10.1063/1.439127
polystyrene,9003-53-6,*C(C*)c1ccccc1,nitroethane,79-24-3,CC[N+](=O)[O-],129200,1.03,0.0535,0.0535,5.73,48.28,positive,doi.org/10.1006/jcht.1999.0607
polystyrene,9003-53-6,*C(C*)c1ccccc1,n-hexane,110-54-3,CCCCCC,1240,1.07,0.14965,0.219,0.1,1.25,positive,doi.org/10.1016/S0378-3812(01)00548-9
polystyrene,9003-53-6,*C(C*)c1ccccc1,propionitrile,107-12-0,CCC#N,8000,1.09,0.27287,0.33,0.72,-2.12,positive,doi.org/10.1021/ma9517308
polystyrene,9003-53-6,*C(C*)c1ccccc1,2-propanone,67-64-1,CC(=O)C,13500,1.06,0.12794,0.163,0.97,12.34,positive,doi.org/10.1021/ma00107a011
polystyrene,9003-53-6,*C(C*)c1ccccc1,methylcyclopentane,96-37-7,CC1CCCC1,25000,1.06,0.14158,0.188,0.26,30.26,positive,doi.org/10.1021/ma00107a011
polystyrene,9003-53-6,*C(C*)c1ccccc1,cyclohexane,110-82-7,C1CCCCC1,190500,2.29,0.0362,NaN,0.1,26.47,positive,"doi.org/10.1016/S0378-3812(99)00017-5, doi.org/10.1016/S0014-3057(98)00245-6"
polystyrene,9003-53-6,*C(C*)c1ccccc1,tert-butyl acetate,540-88-5,CC(=O)OC(C)(C)C,100000,1.06,0.00827,0.01,0.1,-28.2,positive,doi.org/10.1021/ma00015a024
polystyrene,9003-53-6,*C(C*)c1ccccc1,cyclohexane,110-82-7,C1CCCCC1,280000,4.83,0.1715,0.21815,0.1,21.98,positive,See 1984GIL in ISBN: 9781420067989
polystyrene,9003-53-6,*C(C*)c1ccccc1,methylcyclohexane,108-87-2,CC1CCCCC1,250000,3.91,0.02429,0.033,9.05,54.28,positive,doi.org/10.1016/S0378-3812(97)00302-6
polystyrene,9003-53-6,*C(C*)c1ccccc1,dodecadeuterocyclohexane,1735-17-7,[2H]C1([2H])C([2H])([2H])C([2H])([2H])C([2H])([2H])C([2H])([2H])C1([2H])[2H],400000,1.06,0.041,NaN,0.1,30.12,positive,doi.org/10.1039/B301190A
polystyrene,9003-53-6,*C(C*)c1ccccc1,cyclohexane,110-82-7,C1CCCCC1,286000,2.2,0.01694,0.0227,0.1,25.23,positive,doi.org/10.1021/je0504865
polystyrene,9003-53-6,*C(C*)c1ccccc1,nitroethane,79-24-3,CC[N+](=O)[O-],30740,1.06,0.1393,0.1393,0.12,24.2,positive,doi.org/10.1006/jcht.1999.0607
polystyrene,9003-53-6,*C(C*)c1ccccc1,methylcyclohexane,108-87-2,CC1CCCCC1,405000,2.83,0.04827,0.065,1.8,226.3,negative,doi.org/10.1016/S0378-3812(97)00157-X
polystyrene,9003-53-6,*C(C*)c1ccccc1,methylcyclohexane,108-87-2,CC1CCCCC1,719000,1.06,0.09,NaN,0.1,60.68,positive,doi.org/10.1063/1.439127
polystyrene,9003-53-6,*C(C*)c1ccccc1,cyclohexane,110-82-7,C1CCCCC1,123000,1.06,0.17,NaN,0.1,20.3,positive,doi.org/10.1039/B301190A
polystyrene,9003-53-6,*C(C*)c1ccccc1,propionitrile,107-12-0,CCC#N,22100,1.03,0.15154,0.1899,1.15,146.68,negative,doi.org/10.1021/ma9517308
polystyrene,9003-53-6,*C(C*)c1ccccc1,cyclopentane,287-92-3,C1CCCC1,98900,1.02,0.09165,0.1245,0.1,2.3,positive,doi.org/10.1627/jpi1958.33.117
polystyrene,9003-53-6,*C(C*)c1ccccc1,methylcyclohexane,108-87-2,CC1CCCCC1,405000,2.83,0.05069,0.0682,16.39,52.15,positive,doi.org/10.1016/S0378-3812(97)00157-X
polystyrene,9003-53-6,*C(C*)c1ccccc1,nitroethane,79-24-3,CC[N+](=O)[O-],90100,1.04,0.0519,0.0519,3.78,42.29,positive,doi.org/10.1006/jcht.1999.0607
polystyrene,9003-53-6,*C(C*)c1ccccc1,cyclohexane,110-82-7,C1CCCCC1,200000,1.02,0.0308,NaN,0.1,23.56,positive,doi.org/10.1063/1.430349
polystyrene,9003-53-6,*C(C*)c1ccccc1,cyclohexane,110-82-7,C1CCCCC1,13200000,1.13,0.0015,NaN,0.1,31.47,positive,doi.org/10.1039/B301190A
polystyrene,9003-53-6,*C(C*)c1ccccc1,methylcyclohexane,108-87-2,CC1CCCCC1,405000,2.83,0.03383,0.0458,3.4,57.58,positive,doi.org/10.1016/S0378-3812(97)00157-X
polystyrene,9003-53-6,*C(C*)c1ccccc1,3-methylpentane,96-14-0,CCC(C)CC,1240,1.07,0.11406,0.17,0.1,4.95,positive,doi.org/10.1016/S0378-3812(01)00548-9
polystyrene,9003-53-6,*C(C*)c1ccccc1,acetaldehyde,75-07-0,CC=O,4140,1.03,0.09618,0.1253,0.29,11.86,positive,"See 1997DES in ISBN: 9781420067989, doi.org/10.1002/(SICI)1099-0488(199703)35:4<631::AID-POLB11>3.0.CO;2-H"
polystyrene,9003-53-6,*C(C*)c1ccccc1,methylcyclohexane,108-87-2,CC1CCCCC1,297000,5.45,0.05129,0.069,0.1,57.65,positive,See 1988SC2 in ISBN: 9781420067989
polystyrene,9003-53-6,*C(C*)c1ccccc1,nitroethane,79-24-3,CC[N+](=O)[O-],90100,1.04,0.0922,0.0922,2.75,42.9,positive,doi.org/10.1006/jcht.1999.0607
polystyrene,9003-53-6,*C(C*)c1ccccc1,nitroethane,79-24-3,CC[N+](=O)[O-],129200,1.03,0.0645,0.0645,2.1,49.69,positive,doi.org/10.1006/jcht.1999.0607
polystyrene,9003-53-6,*C(C*)c1ccccc1,acetaldehyde,75-07-0,CC=O,4140,1.03,0.05318,0.0703,0.28,32.87,positive,"See 1997DES in ISBN: 9781420067989, doi.org/10.1002/(SICI)1099-0488(199703)35:4<631::AID-POLB11>3.0.CO;2-H"
polystyrene,9003-53-6,*C(C*)c1ccccc1,cyclohexane,110-82-7,C1CCCCC1,190000,1.04,0.09172,0.1198,0.1,23.85,positive,See 1996RON in ISBN: 9781420067989
polystyrene,9003-53-6,*C(C*)c1ccccc1,methylcyclohexane,108-87-2,CC1CCCCC1,16100,1.06,0.13168,0.1721,14.12,20.97,positive,doi.org/10.1063/1.464440
polystyrene,9003-53-6,*C(C*)c1ccccc1,2-propanone,67-64-1,CC(=O)C,24700,1.04,0.01362,0.018,45.5,-16.85,positive,doi.org/10.1039/B109405J
polystyrene,9003-53-6,*C(C*)c1ccccc1,propionitrile,107-12-0,CCC#N,25000,1.06,0.13391,0.1687,2.6,99.6,positive,doi.org/10.1021/ma9517308
polystyrene,9003-53-6,*C(C*)c1ccccc1,cyclohexane,110-82-7,C1CCCCC1,769500,1.28,0.06727,0.0886,0.1,26.99,positive,See 1986KRU in ISBN: 9781420067989
polystyrene,9003-53-6,*C(C*)c1ccccc1,methylcyclohexane,108-87-2,CC1CCCCC1,31600,1.09,0.11556,0.1519,3.05,31.29,positive,doi.org/10.1016/S0378-3812(97)00302-6
polystyrene,9003-53-6,*C(C*)c1ccccc1,cyclohexane,110-82-7,C1CCCCC1,280000,4.83,0.2244,0.28056,0.1,20,positive,See 1984GIL in ISBN: 9781420067989
polystyrene,9003-53-6,*C(C*)c1ccccc1,methylcyclohexane,108-87-2,CC1CCCCC1,16100,1.06,0.13,NaN,0.1,22.76,positive,doi.org/10.1063/1.439127
polystyrene,9003-53-6,*C(C*)c1ccccc1,3-methylpentane,96-14-0,CCC(C)CC,1240,1.07,0.1358,0.2,0.1,4.45,positive,doi.org/10.1016/S0378-3812(01)00548-9
polystyrene,9003-53-6,*C(C*)c1ccccc1,"2,2,4-trimethylpentane",540-84-1,CC(C)CC(C)(C)C,1240,1.07,0.11893,0.17,0.1,-12.15,positive,doi.org/10.1016/S0378-3812(01)00548-9
polystyrene,9003-53-6,*C(C*)c1ccccc1,cyclohexane,110-82-7,C1CCCCC1,97200,1.06,0.02092,0.028,0.1,18.71,positive,doi.org/10.1021/ma60032a020
polystyrene,9003-53-6,*C(C*)c1ccccc1,"1,1,1,3,3,3-hexadeutero-2-propanone",666-52-4,[2H]C([2H])([2H])C(=O)C([2H])([2H])[2H],13500,1.06,0.16659,0.194,0.76,71.45,positive,doi.org/10.1021/ma00107a011
polystyrene,9003-53-6,*C(C*)c1ccccc1,propionitrile,107-12-0,CCC#N,25000,1.06,0.1432,0.1799,5.21,164.82,negative,doi.org/10.1021/ma9517308
polystyrene,9003-53-6,*C(C*)c1ccccc1,cyclohexane,110-82-7,C1CCCCC1,25000,1.06,0.144,NaN,0.1,7.16,positive,doi.org/10.1039/B301190A
polystyrene,9003-53-6,*C(C*)c1ccccc1,cyclohexane,110-82-7,C1CCCCC1,209000,2.13,0.1171,NaN,0.1,24.54,positive,doi.org/10.1002/(SICI)1521-3935(19990801)200:8<1889::AID-MACP1889>3.0.CO;2-A
polystyrene,9003-53-6,*C(C*)c1ccccc1,cyclohexane,110-82-7,C1CCCCC1,400000,1.06,0.081,NaN,0.1,25.83,positive,doi.org/10.1039/B301190A
polystyrene,9003-53-6,*C(C*)c1ccccc1,methylcyclohexane,108-87-2,CC1CCCCC1,405000,2.83,0.04449,0.06,5.5,56.57,positive,doi.org/10.1016/S0378-3812(97)00157-X
polystyrene,9003-53-6,*C(C*)c1ccccc1,nitroethane,79-24-3,CC[N+](=O)[O-],90100,1.04,0.0922,0.0922,1.62,43.19,positive,doi.org/10.1006/jcht.1999.0607
polystyrene,9003-53-6,*C(C*)c1ccccc1,methylcyclohexane,108-87-2,CC1CCCCC1,20200,1.06,0.0593,NaN,0.1,24.15,positive,doi.org/10.1063/1.439127
polystyrene,9003-53-6,*C(C*)c1ccccc1,trans-decahydronaphthalene,493-02-7,C1CCC2CCCCC2C1,270000,2,0.042,NaN,10,6.55,positive,"doi.org/10.1002/macp.200390038, doi.org/10.1016/j.chemphys.2003.11.002"
polystyrene,9003-53-6,*C(C*)c1ccccc1,methylcyclohexane,108-87-2,CC1CCCCC1,16100,1.06,0.087,NaN,0.1,22.1,positive,doi.org/10.1063/1.439127
polystyrene,9003-53-6,*C(C*)c1ccccc1,methylcyclohexane,108-87-2,CC1CCCCC1,90000,1.04,0.07729,0.103,0.1,46.95,positive,doi.org/10.1016/j.eurpolymj.2003.09.027
polystyrene,9003-53-6,*C(C*)c1ccccc1,methylcyclohexane,108-87-2,CC1CCCCC1,34900,1.06,0.09767,0.1292,90.61,30.1,positive,doi.org/10.1063/1.464440
polystyrene,9003-53-6,*C(C*)c1ccccc1,cyclohexane,110-82-7,C1CCCCC1,100000,1.06,0.02243,0.03,0.1,19.8,positive,doi.org/10.1021/ma00015a024
polystyrene,9003-53-6,*C(C*)c1ccccc1,cyclohexane,110-82-7,C1CCCCC1,111000,1.05,0.08007,0.105,0.1,21.34,positive,See 1986KRU in ISBN: 9781420067989
polystyrene,9003-53-6,*C(C*)c1ccccc1,cyclohexane,110-82-7,C1CCCCC1,280000,4.83,0.11969,0.15488,0.1,23.54,positive,See 1984GIL in ISBN: 9781420067989
polystyrene,9003-53-6,*C(C*)c1ccccc1,methylcyclohexane,108-87-2,CC1CCCCC1,17300,1.06,0.0961,NaN,0.1,22.53,positive,doi.org/10.1063/1.439127
polystyrene,9003-53-6,*C(C*)c1ccccc1,propionitrile,107-12-0,CCC#N,8000,1.09,0.19394,0.24,1.18,-1.2,positive,doi.org/10.1021/ma9517308
polystyrene,9003-53-6,*C(C*)c1ccccc1,2-propanone,67-64-1,CC(=O)C,13500,1.06,0.21273,0.264,0.66,10.92,positive,doi.org/10.1021/ma00107a011
polystyrene,9003-53-6,*C(C*)c1ccccc1,cyclohexane,110-82-7,C1CCCCC1,335500,1.69,0.0562,0.0743,0.1,24.93,positive,See 1986KRU in ISBN: 9781420067989
polystyrene,9003-53-6,*C(C*)c1ccccc1,"1,1,1,3,3,3-hexadeutero-2-propanone",666-52-4,[2H]C([2H])([2H])C(=O)C([2H])([2H])[2H],7800,1.18,0.0759,0.09,0.1,8.37,positive,doi.org/10.1063/1.1143329
polystyrene,9003-53-6,*C(C*)c1ccccc1,methylcyclohexane,108-87-2,CC1CCCCC1,16100,1.06,0.19234,0.2461,11.38,20.85,positive,doi.org/10.1063/1.464440
polystyrene,9003-53-6,*C(C*)c1ccccc1,nitroethane,79-24-3,CC[N+](=O)[O-],13500,1.06,0.1611,0.1611,1.56,6.34,positive,doi.org/10.1006/jcht.1999.0607
polystyrene,9003-53-6,*C(C*)c1ccccc1,methylcyclohexane,108-87-2,CC1CCCCC1,16100,1.06,0.19234,0.2461,0.1,22.64,positive,doi.org/10.1063/1.464440
polystyrene,9003-53-6,*C(C*)c1ccccc1,methylcyclohexane,108-87-2,CC1CCCCC1,16100,1.06,0.15784,0.2044,40.7,19.62,positive,doi.org/10.1063/1.464440
polystyrene,9003-53-6,*C(C*)c1ccccc1,methylcyclohexane,108-87-2,CC1CCCCC1,37900,1.01,0.03825,0.0517,0.1,35.16,positive,See 1996RON in ISBN: 9781420067989
polystyrene,9003-53-6,*C(C*)c1ccccc1,nitroethane,79-24-3,CC[N+](=O)[O-],129200,1.03,0.0645,0.0645,1.23,49.98,positive,doi.org/10.1006/jcht.1999.0607
polystyrene,9003-53-6,*C(C*)c1ccccc1,"1,1,1,3,3,3-hexadeutero-2-propanone",666-52-4,[2H]C([2H])([2H])C(=O)C([2H])([2H])[2H],13500,1.06,0.09654,0.114,1.39,107.42,negative,doi.org/10.1021/ma00107a011
polystyrene,9003-53-6,*C(C*)c1ccccc1,cyclohexane,110-82-7,C1CCCCC1,239000,2.78,0.0496,NaN,0.1,26.14,positive,doi.org/10.1103/PhysRevE.55.3159
polystyrene,9003-53-6,*C(C*)c1ccccc1,cyclohexane,110-82-7,C1CCCCC1,25000,1.06,0.166,NaN,0.1,7.07,positive,doi.org/10.1039/B301190A
polystyrene,9003-53-6,*C(C*)c1ccccc1,nitroethane,79-24-3,CC[N+](=O)[O-],13500,1.06,0.1562,0.1562,4.28,6.26,positive,doi.org/10.1006/jcht.1999.0607
polystyrene,9003-53-6,*C(C*)c1ccccc1,cyclohexane,110-82-7,C1CCCCC1,1560000,1.03,0.0094,NaN,0.1,30.11,positive,doi.org/10.1103/PhysRevA.18.2683
polystyrene,9003-53-6,*C(C*)c1ccccc1,methylcyclohexane,108-87-2,CC1CCCCC1,405000,2.83,0.0132,0.018,10.12,52.87,positive,doi.org/10.1016/S0378-3812(97)00157-X
polystyrene,9003-53-6,*C(C*)c1ccccc1,methylcyclohexane,108-87-2,CC1CCCCC1,405000,2.83,0.0132,0.018,35.62,45.97,positive,doi.org/10.1016/S0378-3812(97)00157-X
polystyrene,9003-53-6,*C(C*)c1ccccc1,nitroethane-d5,57817-88-6,[2H]C([2H])([2H])C([2H])([2H])[N+](=O)[O-],90100,1.04,0.1326,0.1326,3.33,66.47,positive,doi.org/10.1006/jcht.1999.0607
polystyrene,9003-53-6,*C(C*)c1ccccc1,cyclohexane,110-82-7,C1CCCCC1,400000,1.06,0.048,NaN,0.1,26.21,positive,doi.org/10.1039/B301190A
polystyrene,9003-53-6,*C(C*)c1ccccc1,nitroethane,79-24-3,CC[N+](=O)[O-],90100,1.04,0.0337,0.0337,4.98,40.48,positive,doi.org/10.1006/jcht.1999.0607
polystyrene,9003-53-6,*C(C*)c1ccccc1,cyclohexane,110-82-7,C1CCCCC1,200000,1.02,0.0964,NaN,0.1,23.77,positive,doi.org/10.1063/1.430349
polystyrene,9003-53-6,*C(C*)c1ccccc1,methylcyclohexane,108-87-2,CC1CCCCC1,16100,1.06,0.19234,0.2461,58.55,19.1,positive,doi.org/10.1063/1.464440
polystyrene,9003-53-6,*C(C*)c1ccccc1,methylcyclopentane,96-37-7,CC1CCCC1,25000,1.06,0.14158,0.188,0.84,30.01,positive,doi.org/10.1021/ma00107a011
polystyrene,9003-53-6,*C(C*)c1ccccc1,propionitrile,107-12-0,CCC#N,8000,1.09,0.14328,0.18,1.87,-4.65,positive,doi.org/10.1021/ma9517308
polystyrene,9003-53-6,*C(C*)c1ccccc1,dodecadeuterocyclohexane,1735-17-7,[2H]C1([2H])C([2H])([2H])C([2H])([2H])C([2H])([2H])C([2H])([2H])C1([2H])[2H],25000,1.06,0.16,NaN,0.1,10.26,positive,doi.org/10.1039/B301190A
polystyrene,9003-53-6,*C(C*)c1ccccc1,trans-decahydronaphthalene,493-02-7,C1CCC2CCCCC2C1,90000,1.04,0.05862,0.0699,0.1,8.1,positive,doi.org/10.1016/0032-3861(95)91454-F
polystyrene,9003-53-6,*C(C*)c1ccccc1,methylcyclohexane,108-87-2,CC1CCCCC1,34900,1.06,0.09767,0.1292,65.51,29.56,positive,doi.org/10.1063/1.464440
polystyrene,9003-53-6,*C(C*)c1ccccc1,propionitrile,107-12-0,CCC#N,8000,1.09,0.20253,0.25,3.27,-3.57,positive,doi.org/10.1021/ma9517308
polystyrene,9003-53-6,*C(C*)c1ccccc1,propionitrile,107-12-0,CCC#N,8000,1.09,0.21117,0.26,2.4,-2.07,positive,doi.org/10.1021/ma9517308
polystyrene,9003-53-6,*C(C*)c1ccccc1,trans-decahydronaphthalene,493-02-7,C1CCC2CCCCC2C1,270000,2,0.042,NaN,40,9.15,positive,"doi.org/10.1002/macp.200390038, doi.org/10.1016/j.chemphys.2003.11.002"
polystyrene,9003-53-6,*C(C*)c1ccccc1,cyclohexane,110-82-7,C1CCCCC1,610000,1.08,0.05212,0.069,0.1,27.6,positive,doi.org/10.1021/ma00015a024
polystyrene,9003-53-6,*C(C*)c1ccccc1,2-propanone,67-64-1,CC(=O)C,11500,1.07,0.16015,0.202,0.1,-25.28,positive,doi.org/10.1063/1.1143329
polystyrene,9003-53-6,*C(C*)c1ccccc1,cyclohexane,110-82-7,C1CCCCC1,171300,1.96,0.0817,NaN,0.1,25.09,positive,"doi.org/10.1016/S0378-3812(99)00017-5, doi.org/10.1016/S0014-3057(98)00245-6"
polystyrene,9003-53-6,*C(C*)c1ccccc1,cyclohexane,110-82-7,C1CCCCC1,100000,1.06,0.15398,0.197,0.1,19.9,positive,doi.org/10.1021/ma00015a024
polystyrene,9003-53-6,*C(C*)c1ccccc1,methylcyclohexane,108-87-2,CC1CCCCC1,109000,1.06,0.2919,NaN,0.1,39.89,positive,doi.org/10.1063/1.439127
polystyrene,9003-53-6,*C(C*)c1ccccc1,nitroethane,79-24-3,CC[N+](=O)[O-],90100,1.04,0.1059,0.1059,0.28,43.49,positive,doi.org/10.1006/jcht.1999.0607
polystyrene,9003-53-6,*C(C*)c1ccccc1,dodecadeuterocyclohexane,1735-17-7,[2H]C1([2H])C([2H])([2H])C([2H])([2H])C([2H])([2H])C([2H])([2H])C1([2H])[2H],13200000,1.13,0.0074,NaN,0.1,36.69,positive,doi.org/10.1039/B301190A
polystyrene,9003-53-6,*C(C*)c1ccccc1,cyclohexane,110-82-7,C1CCCCC1,280000,4.83,0.02952,0.03938,0.1,20,positive,See 1984GIL in ISBN: 9781420067989
polystyrene,9003-53-6,*C(C*)c1ccccc1,cyclohexane,110-82-7,C1CCCCC1,97200,1.06,0.01672,0.0224,0.1,230.66,negative,doi.org/10.1021/ma60032a020
polystyrene,9003-53-6,*C(C*)c1ccccc1,cyclohexane,110-82-7,C1CCCCC1,171300,1.96,0.0912,NaN,0.1,24.87,positive,"doi.org/10.1016/S0378-3812(99)00017-5, doi.org/10.1016/S0014-3057(98)00245-6"
polystyrene,9003-53-6,*C(C*)c1ccccc1,cyclohexane,110-82-7,C1CCCCC1,209000,2.13,0.0312,NaN,0.1,27.07,positive,doi.org/10.1002/(SICI)1521-3935(19990801)200:8<1889::AID-MACP1889>3.0.CO;2-A
polystyrene,9003-53-6,*C(C*)c1ccccc1,cyclohexane,110-82-7,C1CCCCC1,346000,1.65,0.01095,0.0147,0.1,27,positive,doi.org/10.1002/macp.1965.020880115
polystyrene,9003-53-6,*C(C*)c1ccccc1,methylcyclohexane,108-87-2,CC1CCCCC1,297000,5.45,0.08659,0.115,0.1,55.51,positive,See 1988SC2 in ISBN: 9781420067989
polystyrene,9003-53-6,*C(C*)c1ccccc1,methylcyclohexane,108-87-2,CC1CCCCC1,250000,3.91,0.103,0.136,10.1,51.32,positive,doi.org/10.1016/S0378-3812(97)00302-6
polystyrene,9003-53-6,*C(C*)c1ccccc1,methylcyclohexane,108-87-2,CC1CCCCC1,10200,1.06,0.15197,0.1972,34.32,10.58,positive,doi.org/10.1063/1.464440
polystyrene,9003-53-6,*C(C*)c1ccccc1,nitroethane,79-24-3,CC[N+](=O)[O-],90100,1.04,0.044,0.044,4.33,41.69,positive,doi.org/10.1006/jcht.1999.0607
polystyrene,9003-53-6,*C(C*)c1ccccc1,methylcyclohexane,108-87-2,CC1CCCCC1,16100,1.06,0.09728,0.1287,32.36,19.88,positive,doi.org/10.1063/1.464440
polystyrene,9003-53-6,*C(C*)c1ccccc1,propionitrile,107-12-0,CCC#N,25000,1.06,0.199,0.2459,2.75,107.24,positive,doi.org/10.1021/ma9517308
polystyrene,9003-53-6,*C(C*)c1ccccc1,cyclohexane,110-82-7,C1CCCCC1,190500,2.29,0.0806,NaN,0.1,25.09,positive,"doi.org/10.1016/S0378-3812(99)00017-5, doi.org/10.1016/S0014-3057(98)00245-6"
polystyrene,9003-53-6,*C(C*)c1ccccc1,2-propanone,67-64-1,CC(=O)C,24700,1.04,0.01362,0.018,5,149.35,negative,doi.org/10.1039/B109405J
polystyrene,9003-53-6,*C(C*)c1ccccc1,methylcyclohexane,108-87-2,CC1CCCCC1,17300,1.06,0.0649,NaN,0.1,21.33,positive,doi.org/10.1063/1.439127
polystyrene,9003-53-6,*C(C*)c1ccccc1,propionitrile,107-12-0,CCC#N,22100,1.03,0.1768,0.2199,5.06,63.84,positive,doi.org/10.1021/ma9517308
polystyrene,9003-53-6,*C(C*)c1ccccc1,nitroethane,79-24-3,CC[N+](=O)[O-],30740,1.06,0.1126,0.1126,1.28,23.95,positive,doi.org/10.1006/jcht.1999.0607
polystyrene,9003-53-6,*C(C*)c1ccccc1,n-hexane,110-54-3,CCCCCC,1240,1.07,0.05375,0.083,0.1,-5.75,positive,doi.org/10.1016/S0378-3812(01)00548-9
polystyrene,9003-53-6,*C(C*)c1ccccc1,cyclohexane,110-82-7,C1CCCCC1,346000,1.65,0.01904,0.0255,0.1,26,positive,doi.org/10.1002/macp.1965.020880115
polystyrene,9003-53-6,*C(C*)c1ccccc1,cyclohexane,110-82-7,C1CCCCC1,610000,1.08,0.02168,0.029,0.1,28.3,positive,doi.org/10.1021/ma00015a024
polystyrene,9003-53-6,*C(C*)c1ccccc1,nitroethane-d5,57817-88-6,[2H]C([2H])([2H])C([2H])([2H])[N+](=O)[O-],90100,1.04,0.0995,0.0995,0.49,67.96,positive,doi.org/10.1006/jcht.1999.0607
polystyrene,9003-53-6,*C(C*)c1ccccc1,methylcyclohexane,108-87-2,CC1CCCCC1,181000,1.06,0.0379,NaN,0.1,53.61,positive,doi.org/10.1063/1.439127
polystyrene,9003-53-6,*C(C*)c1ccccc1,tert-butyl acetate,540-88-5,CC(=O)OC(C)(C)C,100000,1.06,0.12886,0.152,0.1,149.3,negative,doi.org/10.1021/ma00015a024
polystyrene,9003-53-6,*C(C*)c1ccccc1,nitroethane,79-24-3,CC[N+](=O)[O-],30740,1.06,0.1654,0.1654,1.22,24.09,positive,doi.org/10.1006/jcht.1999.0607
polystyrene,9003-53-6,*C(C*)c1ccccc1,methylcyclohexane,108-87-2,CC1CCCCC1,405000,2.83,0.01836,0.025,33.73,46.55,positive,doi.org/10.1016/S0378-3812(97)00157-X
polystyrene,9003-53-6,*C(C*)c1ccccc1,methylcyclohexane,108-87-2,CC1CCCCC1,34900,1.06,0.09767,0.1292,3.82,34.65,positive,doi.org/10.1063/1.464440
polystyrene,9003-53-6,*C(C*)c1ccccc1,methylcyclohexane,108-87-2,CC1CCCCC1,16100,1.06,0.23404,0.2952,40.4,18.3,positive,doi.org/10.1063/1.464440
polystyrene,9003-53-6,*C(C*)c1ccccc1,cyclohexane,110-82-7,C1CCCCC1,200000,1.06,0.07819,0.1026,0.1,23.83,positive,doi.org/10.1021/ma60032a020
polystyrene,9003-53-6,*C(C*)c1ccccc1,ethyl acetate,141-78-6,CCOC(=O)C,600000,1.1,0.02588,0.03,0.1,147.2,negative,doi.org/10.1021/ma00015a024
polystyrene,9003-53-6,*C(C*)c1ccccc1,acetaldehyde,75-07-0,CC=O,4140,1.03,0.13206,0.17,4.85,117.98,negative,"See 1997DES in ISBN: 9781420067989, doi.org/10.1002/(SICI)1099-0488(199703)35:4<631::AID-POLB11>3.0.CO;2-H"
polystyrene,9003-53-6,*C(C*)c1ccccc1,nitroethane,79-24-3,CC[N+](=O)[O-],90100,1.04,0.1245,0.1245,1.39,42.9,positive,doi.org/10.1006/jcht.1999.0607
polystyrene,9003-53-6,*C(C*)c1ccccc1,cyclohexane,110-82-7,C1CCCCC1,200000,1.02,0.0897,NaN,0.1,23.81,positive,doi.org/10.1063/1.430349
polystyrene,9003-53-6,*C(C*)c1ccccc1,cyclohexane,110-82-7,C1CCCCC1,25000,1.06,0.133,NaN,0.1,7.15,positive,doi.org/10.1039/B301190A
polystyrene,9003-53-6,*C(C*)c1ccccc1,n-pentane,109-66-0,CCCCC,1240,1.07,0.18161,0.27,0.1,12.45,positive,doi.org/10.1016/S0378-3812(01)00548-9
polystyrene,9003-53-6,*C(C*)c1ccccc1,cyclohexane,110-82-7,C1CCCCC1,209000,2.13,0.0598,NaN,0.1,26.48,positive,"doi.org/10.1016/S0378-3812(99)00017-5, doi.org/10.1016/S0014-3057(98)00245-6"
polystyrene,9003-53-6,*C(C*)c1ccccc1,propionitrile,107-12-0,CCC#N,22100,1.03,0.07007,0.09,2.18,163.8,negative,doi.org/10.1021/ma9517308
polystyrene,9003-53-6,*C(C*)c1ccccc1,ethyl acetate,141-78-6,CCOC(=O)C,100000,1.06,0.45117,0.489,0.1,199.2,negative,doi.org/10.1021/ma00015a024
polystyrene,9003-53-6,*C(C*)c1ccccc1,propionitrile,107-12-0,CCC#N,22100,1.03,0.2242,0.275,2.48,70.72,positive,doi.org/10.1021/ma9517308
polystyrene,9003-53-6,*C(C*)c1ccccc1,acetaldehyde,75-07-0,CC=O,4140,1.03,0.14593,0.187,3.41,36.87,positive,"See 1997DES in ISBN: 9781420067989, doi.org/10.1002/(SICI)1099-0488(199703)35:4<631::AID-POLB11>3.0.CO;2-H"
polystyrene,9003-53-6,*C(C*)c1ccccc1,methylcyclohexane,108-87-2,CC1CCCCC1,16100,1.06,0.09728,0.1287,46.78,19.63,positive,doi.org/10.1063/1.464440
polystyrene,9003-53-6,*C(C*)c1ccccc1,nitroethane-d5,57817-88-6,[2H]C([2H])([2H])C([2H])([2H])[N+](=O)[O-],90100,1.04,0.1543,0.1543,3.54,66.1,positive,doi.org/10.1006/jcht.1999.0607
polystyrene,9003-53-6,*C(C*)c1ccccc1,cyclohexane,110-82-7,C1CCCCC1,200000,1.02,0.0863,NaN,0.1,23.82,positive,doi.org/10.1063/1.430349
polystyrene,9003-53-6,*C(C*)c1ccccc1,methylcyclohexane,108-87-2,CC1CCCCC1,46400,1.06,0.2212,NaN,0.1,37.9,positive,doi.org/10.1063/1.439127
polystyrene,9003-53-6,*C(C*)c1ccccc1,propionitrile,107-12-0,CCC#N,22100,1.03,0.15154,0.1899,1.13,146.69,negative,doi.org/10.1021/ma9517308
polystyrene,9003-53-6,*C(C*)c1ccccc1,cyclohexane,110-82-7,C1CCCCC1,200000,1.02,0.1006,NaN,0.1,23.74,positive,doi.org/10.1063/1.430349
polystyrene,9003-53-6,*C(C*)c1ccccc1,methylcyclohexane,108-87-2,CC1CCCCC1,17300,1.06,0.2178,NaN,0.1,22.84,positive,doi.org/10.1063/1.439127
polystyrene,9003-53-6,*C(C*)c1ccccc1,nitroethane,79-24-3,CC[N+](=O)[O-],13500,1.06,0.1801,0.1801,4.59,6.04,positive,doi.org/10.1006/jcht.1999.0607
polystyrene,9003-53-6,*C(C*)c1ccccc1,methylcyclohexane,108-87-2,CC1CCCCC1,31600,1.09,0.17486,0.2251,9.05,30.3,positive,doi.org/10.1016/S0378-3812(97)00302-6
polystyrene,9003-53-6,*C(C*)c1ccccc1,acetaldehyde,75-07-0,CC=O,4140,1.03,0.04244,0.0563,0.1,-0.58,positive,"See 1997DES in ISBN: 9781420067989, doi.org/10.1002/(SICI)1099-0488(199703)35:4<631::AID-POLB11>3.0.CO;2-H"
polystyrene,9003-53-6,*C(C*)c1ccccc1,methylcyclohexane,108-87-2,CC1CCCCC1,16100,1.06,0.13168,0.1721,60.61,19.63,positive,doi.org/10.1063/1.464440
polystyrene,9003-53-6,*C(C*)c1ccccc1,methylcyclohexane,108-87-2,CC1CCCCC1,405000,2.83,0.00805,0.011,3.36,55.69,positive,doi.org/10.1016/S0378-3812(97)00157-X
polystyrene,9003-53-6,*C(C*)c1ccccc1,dodecadeuterocyclohexane,1735-17-7,[2H]C1([2H])C([2H])([2H])C([2H])([2H])C([2H])([2H])C([2H])([2H])C1([2H])[2H],123000,1.06,0.158,NaN,0.1,24.19,positive,doi.org/10.1039/B301190A
polystyrene,9003-53-6,*C(C*)c1ccccc1,butyl acetate,123-86-4,CCCCOC(=O)C,600000,1.1,0.04685,0.0557,0.1,217.2,negative,doi.org/10.1016/0032-3861(95)91454-F
polystyrene,9003-53-6,*C(C*)c1ccccc1,methylcyclohexane,108-87-2,CC1CCCCC1,16100,1.06,0.07483,0.0998,6.67,21.81,positive,doi.org/10.1063/1.464440
polystyrene,9003-53-6,*C(C*)c1ccccc1,methylcyclohexane,108-87-2,CC1CCCCC1,719000,1.06,0.014,NaN,0.1,61.12,positive,doi.org/10.1063/1.439127
polystyrene,9003-53-6,*C(C*)c1ccccc1,acetaldehyde,75-07-0,CC=O,4140,1.03,0.17331,0.2201,3.22,113,negative,"See 1997DES in ISBN: 9781420067989, doi.org/10.1002/(SICI)1099-0488(199703)35:4<631::AID-POLB11>3.0.CO;2-H"
polystyrene,9003-53-6,*C(C*)c1ccccc1,cyclohexane,110-82-7,C1CCCCC1,239000,2.78,0.0403,NaN,0.1,26.85,positive,doi.org/10.1103/PhysRevE.55.3159
polystyrene,9003-53-6,*C(C*)c1ccccc1,methylcyclohexane,108-87-2,CC1CCCCC1,16100,1.06,0.23404,0.2952,71.69,18.63,positive,doi.org/10.1063/1.464440
polystyrene,9003-53-6,*C(C*)c1ccccc1,cyclohexane,110-82-7,C1CCCCC1,400000,1.06,0.072,NaN,0.1,26.02,positive,doi.org/10.1039/B301190A
polystyrene,9003-53-6,*C(C*)c1ccccc1,methyl acetate,79-20-9,COC(=O)C,190000,1.04,0.03726,0.042,0.1,27.25,positive,doi.org/10.1016/S0378-3812(99)00128-4
polystyrene,9003-53-6,*C(C*)c1ccccc1,methylcyclopentane,96-37-7,CC1CCCC1,25000,1.06,0.1234,0.165,0.38,30.32,positive,doi.org/10.1021/ma00107a011
polystyrene,9003-53-6,*C(C*)c1ccccc1,methylcyclohexane,108-87-2,CC1CCCCC1,405000,2.83,0.0049,0.0067,3.8,55.42,positive,doi.org/10.1016/S0378-3812(97)00157-X
polystyrene,9003-53-6,*C(C*)c1ccccc1,cyclohexane,110-82-7,C1CCCCC1,200000,1.02,0.059,NaN,0.1,23.84,positive,doi.org/10.1063/1.430349
polystyrene,9003-53-6,*C(C*)c1ccccc1,nitroethane,79-24-3,CC[N+](=O)[O-],90100,1.04,0.1454,0.1454,3.68,42.29,positive,doi.org/10.1006/jcht.1999.0607
polystyrene,9003-53-6,*C(C*)c1ccccc1,methylcyclohexane,108-87-2,CC1CCCCC1,18700,1.06,0.1269,NaN,0.1,23.34,positive,doi.org/10.1063/1.479914
polystyrene,9003-53-6,*C(C*)c1ccccc1,methylcyclohexane,108-87-2,CC1CCCCC1,14000,1.06,0.16851,0.2174,0.1,18.65,positive,doi.org/10.1016/j.eurpolymj.2003.09.027
polystyrene,9003-53-6,*C(C*)c1ccccc1,cyclohexane,110-82-7,C1CCCCC1,280000,4.83,0.02031,0.02719,0.1,22.96,positive,See 1984GIL in ISBN: 9781420067989
polystyrene,9003-53-6,*C(C*)c1ccccc1,methylcyclohexane,108-87-2,CC1CCCCC1,200000,1.06,0.10205,0.13479,0.1,53.83,positive,doi.org/10.1021/ma60032a020
polystyrene,9003-53-6,*C(C*)c1ccccc1,propionitrile,107-12-0,CCC#N,25000,1.06,0.24359,0.2971,1.7,78.82,positive,doi.org/10.1021/ma9517308
polystyrene,9003-53-6,*C(C*)c1ccccc1,cyclohexane,110-82-7,C1CCCCC1,200000,1.02,0.0962,NaN,0.1,23.77,positive,doi.org/10.1063/1.430349
polystyrene,9003-53-6,*C(C*)c1ccccc1,acetaldehyde,75-07-0,CC=O,4140,1.03,0.13458,0.1731,3.44,33.87,positive,"See 1997DES in ISBN: 9781420067989, doi.org/10.1002/(SICI)1099-0488(199703)35:4<631::AID-POLB11>3.0.CO;2-H"
polystyrene,9003-53-6,*C(C*)c1ccccc1,acetaldehyde,75-07-0,CC=O,4140,1.03,0.08527,0.1115,2.09,137.96,negative,"See 1997DES in ISBN: 9781420067989, doi.org/10.1002/(SICI)1099-0488(199703)35:4<631::AID-POLB11>3.0.CO;2-H"
polystyrene,9003-53-6,*C(C*)c1ccccc1,acetaldehyde,75-07-0,CC=O,4140,1.03,0.09618,0.1253,0.53,11.59,positive,"See 1997DES in ISBN: 9781420067989, doi.org/10.1002/(SICI)1099-0488(199703)35:4<631::AID-POLB11>3.0.CO;2-H"
polystyrene,9003-53-6,*C(C*)c1ccccc1,methylcyclohexane,108-87-2,CC1CCCCC1,2700000,1.1,0.04254,0.0574,0.1,215.88,negative,doi.org/10.1021/ma60032a020
polystyrene,9003-53-6,*C(C*)c1ccccc1,propionitrile,107-12-0,CCC#N,25000,1.06,0.17688,0.22,4.66,92.42,positive,doi.org/10.1021/ma9517308
polystyrene,9003-53-6,*C(C*)c1ccccc1,acetaldehyde,75-07-0,CC=O,4140,1.03,0.13206,0.17,3.49,113,negative,"See 1997DES in ISBN: 9781420067989, doi.org/10.1002/(SICI)1099-0488(199703)35:4<631::AID-POLB11>3.0.CO;2-H"
polystyrene,9003-53-6,*C(C*)c1ccccc1,"1,1,1,3,3,3-hexadeutero-2-propanone",666-52-4,[2H]C([2H])([2H])C(=O)C([2H])([2H])[2H],13500,1.06,0.1252,0.147,1.01,71.06,positive,doi.org/10.1021/ma00107a011
polystyrene,9003-53-6,*C(C*)c1ccccc1,cyclohexane,110-82-7,C1CCCCC1,1560000,1.03,0.136,NaN,0.1,27.52,positive,doi.org/10.1103/PhysRevA.18.2683
polystyrene,9003-53-6,*C(C*)c1ccccc1,nitroethane-d5,57817-88-6,[2H]C([2H])([2H])C([2H])([2H])[N+](=O)[O-],90100,1.04,0.2291,0.2291,0.58,64.59,positive,doi.org/10.1006/jcht.1999.0607
polystyrene,9003-53-6,*C(C*)c1ccccc1,2-propanone,67-64-1,CC(=O)C,24700,1.04,0.01362,0.018,40.3,-15.15,positive,doi.org/10.1039/B109405J
polystyrene,9003-53-6,*C(C*)c1ccccc1,acetaldehyde,75-07-0,CC=O,4140,1.03,0.08527,0.1115,2.54,138.6,negative,"See 1997DES in ISBN: 9781420067989, doi.org/10.1002/(SICI)1099-0488(199703)35:4<631::AID-POLB11>3.0.CO;2-H"
polystyrene,9003-53-6,*C(C*)c1ccccc1,nitroethane,79-24-3,CC[N+](=O)[O-],129200,1.03,0.1119,0.1119,4.61,48.79,positive,doi.org/10.1006/jcht.1999.0607
polystyrene,9003-53-6,*C(C*)c1ccccc1,methylcyclohexane,108-87-2,CC1CCCCC1,405000,2.83,0.0049,0.0067,18.74,49.14,positive,doi.org/10.1016/S0378-3812(97)00157-X
polystyrene,9003-53-6,*C(C*)c1ccccc1,nitroethane,79-24-3,CC[N+](=O)[O-],13500,1.06,0.134,0.134,3.22,6.34,positive,doi.org/10.1006/jcht.1999.0607
polystyrene,9003-53-6,*C(C*)c1ccccc1,propionitrile,107-12-0,CCC#N,22100,1.03,0.15154,0.1899,3.82,172.53,negative,doi.org/10.1021/ma9517308
polystyrene,9003-53-6,*C(C*)c1ccccc1,"1,1,1,3,3,3-hexadeutero-2-propanone",666-52-4,[2H]C([2H])([2H])C(=O)C([2H])([2H])[2H],13500,1.06,0.13921,0.163,0.51,93.13,negative,doi.org/10.1021/ma00107a011
polystyrene,9003-53-6,*C(C*)c1ccccc1,dodecadeuterocyclohexane,1735-17-7,[2H]C1([2H])C([2H])([2H])C([2H])([2H])C([2H])([2H])C([2H])([2H])C1([2H])[2H],25000,1.06,0.053,NaN,0.1,9.45,positive,doi.org/10.1039/B301190A
polystyrene,9003-53-6,*C(C*)c1ccccc1,methylcyclohexane,108-87-2,CC1CCCCC1,405000,2.83,0.00805,0.011,8.4,53.32,positive,doi.org/10.1016/S0378-3812(97)00157-X
polystyrene,9003-53-6,*C(C*)c1ccccc1,methylcyclohexane,108-87-2,CC1CCCCC1,297000,5.45,0.10222,0.135,0.1,55.01,positive,See 1988SC2 in ISBN: 9781420067989
polystyrene,9003-53-6,*C(C*)c1ccccc1,nitroethane,79-24-3,CC[N+](=O)[O-],30740,1.06,0.1393,0.1393,0.76,24.1,positive,doi.org/10.1006/jcht.1999.0607
polystyrene,9003-53-6,*C(C*)c1ccccc1,cyclohexane,110-82-7,C1CCCCC1,239000,2.78,0.033,NaN,0.1,25.49,positive,doi.org/10.1103/PhysRevE.55.3159
polystyrene,9003-53-6,*C(C*)c1ccccc1,acetaldehyde,75-07-0,CC=O,4140,1.03,0.14593,0.187,3.46,113,negative,"See 1997DES in ISBN: 9781420067989, doi.org/10.1002/(SICI)1099-0488(199703)35:4<631::AID-POLB11>3.0.CO;2-H"
polystyrene,9003-53-6,*C(C*)c1ccccc1,acetaldehyde,75-07-0,CC=O,4140,1.03,0.08527,0.1115,0.41,13.87,positive,"See 1997DES in ISBN: 9781420067989, doi.org/10.1002/(SICI)1099-0488(199703)35:4<631::AID-POLB11>3.0.CO;2-H"
polystyrene,9003-53-6,*C(C*)c1ccccc1,cyclohexane,110-82-7,C1CCCCC1,200000,1.02,0.0412,NaN,0.1,23.75,positive,doi.org/10.1063/1.430349
polystyrene,9003-53-6,*C(C*)c1ccccc1,methylcyclohexane,108-87-2,CC1CCCCC1,405000,2.83,0.09048,0.12,5.1,54.6,positive,doi.org/10.1016/S0378-3812(97)00157-X
polystyrene,9003-53-6,*C(C*)c1ccccc1,nitroethane,79-24-3,CC[N+](=O)[O-],30740,1.06,0.1503,0.1503,4.44,23.69,positive,doi.org/10.1006/jcht.1999.0607
polystyrene,9003-53-6,*C(C*)c1ccccc1,methylcyclohexane,108-87-2,CC1CCCCC1,46400,1.06,0.2863,NaN,0.1,34.45,positive,doi.org/10.1063/1.439127
polystyrene,9003-53-6,*C(C*)c1ccccc1,2-propanone,67-64-1,CC(=O)C,24700,1.04,0.01362,0.018,53.65,-20.15,positive,doi.org/10.1039/B109405J
polystyrene,9003-53-6,*C(C*)c1ccccc1,"1,1,1,3,3,3-hexadeutero-2-propanone",666-52-4,[2H]C([2H])([2H])C(=O)C([2H])([2H])[2H],13500,1.06,0.16659,0.194,1.54,64.13,positive,doi.org/10.1021/ma00107a011
polystyrene,9003-53-6,*C(C*)c1ccccc1,methylcyclohexane,108-87-2,CC1CCCCC1,405000,2.83,0.01836,0.025,30.02,47.25,positive,doi.org/10.1016/S0378-3812(97)00157-X
polystyrene,9003-53-6,*C(C*)c1ccccc1,methylcyclohexane,108-87-2,CC1CCCCC1,18700,1.06,0.141,NaN,0.1,23.39,positive,doi.org/10.1063/1.479914
polystyrene,9003-53-6,*C(C*)c1ccccc1,cyclohexane,110-82-7,C1CCCCC1,97200,1.06,0.03211,0.0428,0.1,229.5,negative,doi.org/10.1021/ma60032a020
polystyrene,9003-53-6,*C(C*)c1ccccc1,methylcyclohexane,108-87-2,CC1CCCCC1,405000,2.83,0.03563,0.0482,55.88,44.38,positive,doi.org/10.1016/S0378-3812(97)00157-X
polystyrene,9003-53-6,*C(C*)c1ccccc1,methylcyclohexane,108-87-2,CC1CCCCC1,719000,1.06,0.0699,NaN,0.1,61.36,positive,doi.org/10.1063/1.439127
polystyrene,9003-53-6,*C(C*)c1ccccc1,propionitrile,107-12-0,CCC#N,22100,1.03,0.20245,0.2499,4.54,63.83,positive,doi.org/10.1021/ma9517308
polystyrene,9003-53-6,*C(C*)c1ccccc1,cyclohexane,110-82-7,C1CCCCC1,20400,1.06,0.15976,0.204,0.1,6.6,positive,doi.org/10.1021/ma00015a024
polystyrene,9003-53-6,*C(C*)c1ccccc1,nitroethane,79-24-3,CC[N+](=O)[O-],90100,1.04,0.1454,0.1454,2.64,42.6,positive,doi.org/10.1006/jcht.1999.0607
polystyrene,9003-53-6,*C(C*)c1ccccc1,methylcyclohexane,108-87-2,CC1CCCCC1,34900,1.06,0.1969,NaN,0.1,35.44,positive,doi.org/10.1063/1.439127
polystyrene,9003-53-6,*C(C*)c1ccccc1,methylcyclohexane,108-87-2,CC1CCCCC1,16100,1.06,0.13168,0.1721,64.82,19.7,positive,doi.org/10.1063/1.464440
polystyrene,9003-53-6,*C(C*)c1ccccc1,2-propanone,67-64-1,CC(=O)C,22100,1.03,0.12385,0.158,1.29,56.04,positive,doi.org/10.1021/ma00107a011
polystyrene,9003-53-6,*C(C*)c1ccccc1,2-propanone,67-64-1,CC(=O)C,22100,1.03,0.1141,0.146,1.18,93.65,negative,doi.org/10.1021/ma00107a011
polystyrene,9003-53-6,*C(C*)c1ccccc1,propionitrile,107-12-0,CCC#N,22100,1.03,0.12673,0.16,4.73,181.54,negative,doi.org/10.1021/ma9517308
polystyrene,9003-53-6,*C(C*)c1ccccc1,nitroethane,79-24-3,CC[N+](=O)[O-],30740,1.06,0.1388,0.1388,1.82,24,positive,doi.org/10.1006/jcht.1999.0607
polystyrene,9003-53-6,*C(C*)c1ccccc1,propionitrile,107-12-0,CCC#N,22100,1.03,0.04638,0.06,0.53,64.15,positive,doi.org/10.1021/ma9517308
polystyrene,9003-53-6,*C(C*)c1ccccc1,nitroethane,79-24-3,CC[N+](=O)[O-],129200,1.03,0.0645,0.0645,3.02,49.38,positive,doi.org/10.1006/jcht.1999.0607
polystyrene,9003-53-6,*C(C*)c1ccccc1,methylcyclohexane,108-87-2,CC1CCCCC1,405000,2.83,0.0132,0.018,6.68,54.41,positive,doi.org/10.1016/S0378-3812(97)00157-X
polystyrene,9003-53-6,*C(C*)c1ccccc1,cyclohexane,110-82-7,C1CCCCC1,200000,1.02,0.1062,NaN,0.1,23.69,positive,doi.org/10.1063/1.430349
polystyrene,9003-53-6,*C(C*)c1ccccc1,propionitrile,107-12-0,CCC#N,8000,1.09,0.21117,0.26,3.16,-2.66,positive,doi.org/10.1021/ma9517308
polystyrene,9003-53-6,*C(C*)c1ccccc1,methylcyclohexane,108-87-2,CC1CCCCC1,34900,1.06,0.0205,NaN,0.1,30.89,positive,doi.org/10.1063/1.439127
polystyrene,9003-53-6,*C(C*)c1ccccc1,methylcyclohexane,108-87-2,CC1CCCCC1,18700,1.06,0.1146,NaN,0.1,23.25,positive,doi.org/10.1063/1.479914
polystyrene,9003-53-6,*C(C*)c1ccccc1,nitroethane,79-24-3,CC[N+](=O)[O-],13500,1.06,0.1215,0.1215,5.56,6.24,positive,doi.org/10.1006/jcht.1999.0607
polystyrene,9003-53-6,*C(C*)c1ccccc1,propionitrile,107-12-0,CCC#N,22100,1.03,0.07007,0.09,3.42,172.62,negative,doi.org/10.1021/ma9517308
