Repository: uentinnlea/polymer_cloud_point_qsar

File: data/Binary Polymer Solution Cloud Point Database.csv (part 8 of 26)
Polymer,Polymer CAS,Polymer SMILES,Solvent,Solvent CAS,Solvent SMILES,Mw(Da),PDI,ϕ,w,P(Mpa),CP(°C),1-Phase,Ref.
polystyrene,9003-53-6,*C(C*)c1ccccc1,cyclohexane,110-82-7,C1CCCCC1,171300,1.96,0.059,NaN,0.1,25.51,positive,"doi.org/10.1016/S0378-3812(99)00017-5, doi.org/10.1016/S0014-3057(98)00245-6"
polystyrene,9003-53-6,*C(C*)c1ccccc1,cyclohexane,110-82-7,C1CCCCC1,346000,1.65,0.00893,0.012,0.1,22,positive,doi.org/10.1002/macp.1965.020880115
polystyrene,9003-53-6,*C(C*)c1ccccc1,methylcyclohexane,108-87-2,CC1CCCCC1,14000,1.06,0.1567,0.203,0.1,18.75,positive,doi.org/10.1016/j.eurpolymj.2003.09.027
polystyrene,9003-53-6,*C(C*)c1ccccc1,cyclohexane,110-82-7,C1CCCCC1,346000,1.65,0.01777,0.0238,0.1,25,positive,doi.org/10.1002/macp.1965.020880115
polystyrene,9003-53-6,*C(C*)c1ccccc1,cyclopentane,287-92-3,C1CCCC1,184000,1.07,0.12406,0.1664,0.1,4.9,positive,doi.org/10.1627/jpi1958.33.117
polystyrene,9003-53-6,*C(C*)c1ccccc1,cyclohexane,110-82-7,C1CCCCC1,200000,1.02,0.0812,NaN,0.1,23.83,positive,doi.org/10.1063/1.430349
polystyrene,9003-53-6,*C(C*)c1ccccc1,methylcyclohexane,108-87-2,CC1CCCCC1,405000,2.83,0.14369,0.187,2.47,240.73,negative,doi.org/10.1016/S0378-3812(97)00157-X
polystyrene,9003-53-6,*C(C*)c1ccccc1,propionitrile,107-12-0,CCC#N,25000,1.06,0.199,0.2459,2.76,107.24,positive,doi.org/10.1021/ma9517308
polystyrene,9003-53-6,*C(C*)c1ccccc1,cyclohexane,110-82-7,C1CCCCC1,1560000,1.03,0.0673,NaN,0.1,30.1,positive,doi.org/10.1103/PhysRevA.18.2683
polystyrene,9003-53-6,*C(C*)c1ccccc1,nitroethane,79-24-3,CC[N+](=O)[O-],30740,1.06,0.0727,0.0727,0.95,23.01,positive,doi.org/10.1006/jcht.1999.0607
polystyrene,9003-53-6,*C(C*)c1ccccc1,propionitrile,107-12-0,CCC#N,25000,1.06,0.17688,0.22,5.02,164.33,negative,doi.org/10.1021/ma9517308
polystyrene,9003-53-6,*C(C*)c1ccccc1,methylcyclohexane,108-87-2,CC1CCCCC1,31600,1.09,0.06592,0.0882,8.05,28.75,positive,doi.org/10.1016/S0378-3812(97)00302-6
polystyrene,9003-53-6,*C(C*)c1ccccc1,methylcyclohexane,108-87-2,CC1CCCCC1,18700,1.06,0.1899,NaN,0.1,23.39,positive,doi.org/10.1063/1.479914
polystyrene,9003-53-6,*C(C*)c1ccccc1,nitroethane-d5,57817-88-6,[2H]C([2H])([2H])C([2H])([2H])[N+](=O)[O-],90100,1.04,0.1543,0.1543,2.03,66.7,positive,doi.org/10.1006/jcht.1999.0607
polystyrene,9003-53-6,*C(C*)c1ccccc1,hexyl acetate,142-92-7,CCCCCCOC(=O)C,233000,1.06,0.11119,0.1304,0.1,269.5,negative,doi.org/10.1016/0032-3861(95)91454-F
polystyrene,9003-53-6,*C(C*)c1ccccc1,cyclohexane,110-82-7,C1CCCCC1,346000,1.65,0.28366,0.348,0.1,19,positive,doi.org/10.1002/macp.1965.020880115
polystyrene,9003-53-6,*C(C*)c1ccccc1,cyclohexane,110-82-7,C1CCCCC1,400000,1.06,0.00826,0.0111,0.1,26.07,positive,doi.org/10.1021/ma60032a020
polystyrene,9003-53-6,*C(C*)c1ccccc1,methylcyclohexane,108-87-2,CC1CCCCC1,17500,1.06,0.06889,0.09208,0.1,23.48,positive,doi.org/10.1002/macp.1994.021950233
polystyrene,9003-53-6,*C(C*)c1ccccc1,cyclohexane,110-82-7,C1CCCCC1,1560000,1.03,0.0074,NaN,0.1,29.97,positive,doi.org/10.1103/PhysRevA.18.2683
polystyrene,9003-53-6,*C(C*)c1ccccc1,cyclohexane,110-82-7,C1CCCCC1,200000,1.02,0.1344,NaN,0.1,23.2,positive,doi.org/10.1063/1.430349
polystyrene,9003-53-6,*C(C*)c1ccccc1,propionitrile,107-12-0,CCC#N,8000,1.09,0.19394,0.24,0.69,-0.9,positive,doi.org/10.1021/ma9517308
polystyrene,9003-53-6,*C(C*)c1ccccc1,2-propanone,67-64-1,CC(=O)C,16600,1.05,0.1419,0.18,15.86,6.85,positive,doi.org/10.1039/B109405J
polystyrene,9003-53-6,*C(C*)c1ccccc1,dodecadeuterocyclohexane,1735-17-7,[2H]C1([2H])C([2H])([2H])C([2H])([2H])C([2H])([2H])C([2H])([2H])C1([2H])[2H],13200000,1.13,0.0176,NaN,0.1,36.73,positive,doi.org/10.1039/B301190A
polystyrene,9003-53-6,*C(C*)c1ccccc1,cyclohexane,110-82-7,C1CCCCC1,423300,1.24,0.17638,0.224,0.1,22.75,positive,See 1986KRU in ISBN: 9781420067989
polystyrene,9003-53-6,*C(C*)c1ccccc1,acetaldehyde,75-07-0,CC=O,4140,1.03,0.09618,0.1253,3.75,7.59,positive,"See 1997DES in ISBN: 9781420067989, doi.org/10.1002/(SICI)1099-0488(199703)35:4<631::AID-POLB11>3.0.CO;2-H"
polystyrene,9003-53-6,*C(C*)c1ccccc1,cyclopentane,287-92-3,C1CCCC1,171900,1.03,0.01098,0.0154,0.1,170.8,negative,doi.org/10.1002/pen.760330806
polystyrene,9003-53-6,*C(C*)c1ccccc1,cyclohexane,110-82-7,C1CCCCC1,2000000,1.3,0.006,NaN,0.1,29.36,positive,doi.org/10.1039/B301190A
polystyrene,9003-53-6,*C(C*)c1ccccc1,cyclohexane,110-82-7,C1CCCCC1,41000,5.12,0.06727,0.0886,0.1,25.4,positive,doi.org/10.1002/pi.4980080407
polystyrene,9003-53-6,*C(C*)c1ccccc1,methylcyclohexane,108-87-2,CC1CCCCC1,405000,2.83,0.03383,0.0458,10.25,54.26,positive,doi.org/10.1016/S0378-3812(97)00157-X
polystyrene,9003-53-6,*C(C*)c1ccccc1,nitroethane,79-24-3,CC[N+](=O)[O-],13500,1.06,0.134,0.134,5.42,6.15,positive,doi.org/10.1006/jcht.1999.0607
polystyrene,9003-53-6,*C(C*)c1ccccc1,tert-butyl acetate,540-88-5,CC(=O)OC(C)(C)C,100000,1.06,0.02489,0.03,0.1,-22.6,positive,doi.org/10.1021/ma00015a024
polystyrene,9003-53-6,*C(C*)c1ccccc1,2-propanone,67-64-1,CC(=O)C,11700,1.03,0.16684,0.21,1.07,1.01,positive,doi.org/10.1021/ma00107a011
polystyrene,9003-53-6,*C(C*)c1ccccc1,"1,1,1,3,3,3-hexadeutero-2-propanone",666-52-4,[2H]C([2H])([2H])C(=O)C([2H])([2H])[2H],7800,1.18,0.2159,0.249,0.1,12.71,positive,doi.org/10.1063/1.1143329
polystyrene,9003-53-6,*C(C*)c1ccccc1,nitroethane,79-24-3,CC[N+](=O)[O-],13500,1.06,0.2242,0.2242,1.61,6.1,positive,doi.org/10.1006/jcht.1999.0607
polystyrene,9003-53-6,*C(C*)c1ccccc1,methylcyclohexane,108-87-2,CC1CCCCC1,670000,1.1,0.05135,0.06907,0.1,219.34,negative,doi.org/10.1021/ma60032a020
polystyrene,9003-53-6,*C(C*)c1ccccc1,cyclohexane,110-82-7,C1CCCCC1,239000,2.78,0.0006,NaN,0.1,24.37,positive,doi.org/10.1103/PhysRevE.55.3159
polystyrene,9003-53-6,*C(C*)c1ccccc1,cyclohexane,110-82-7,C1CCCCC1,190500,2.29,0.0688,NaN,0.1,25.4,positive,"doi.org/10.1016/S0378-3812(99)00017-5, doi.org/10.1016/S0014-3057(98)00245-6"
polystyrene,9003-53-6,*C(C*)c1ccccc1,methylcyclohexane,108-87-2,CC1CCCCC1,405000,2.83,0.00805,0.011,4.58,55.11,positive,doi.org/10.1016/S0378-3812(97)00157-X
polystyrene,9003-53-6,*C(C*)c1ccccc1,cyclohexane,110-82-7,C1CCCCC1,769500,1.28,0.01611,0.0216,0.1,26.62,positive,See 1986KRU in ISBN: 9781420067989
polystyrene,9003-53-6,*C(C*)c1ccccc1,dodecadeuterocyclohexane,1735-17-7,[2H]C1([2H])C([2H])([2H])C([2H])([2H])C([2H])([2H])C([2H])([2H])C1([2H])[2H],25000,1.06,0.183,NaN,0.1,10.14,positive,doi.org/10.1039/B301190A
polystyrene,9003-53-6,*C(C*)c1ccccc1,methylcyclohexane,108-87-2,CC1CCCCC1,17500,1.06,0.07016,0.09374,80,20.58,positive,doi.org/10.1002/macp.1994.021950233
polystyrene,9003-53-6,*C(C*)c1ccccc1,methylcyclohexane,108-87-2,CC1CCCCC1,31600,1.09,0.05402,0.0726,3.05,28.89,positive,doi.org/10.1016/S0378-3812(97)00302-6
polystyrene,9003-53-6,*C(C*)c1ccccc1,methylcyclohexane,108-87-2,CC1CCCCC1,17500,1.06,0.07016,0.09374,10,21.9,positive,doi.org/10.1002/macp.1994.021950233
polystyrene,9003-53-6,*C(C*)c1ccccc1,2-propanone,67-64-1,CC(=O)C,22100,1.03,0.1141,0.146,1.59,98.53,negative,doi.org/10.1021/ma00107a011
polystyrene,9003-53-6,*C(C*)c1ccccc1,propionitrile,107-12-0,CCC#N,25000,1.06,0.2284,0.2798,1.88,147.78,negative,doi.org/10.1021/ma9517308
polystyrene,9003-53-6,*C(C*)c1ccccc1,methylcyclohexane,108-87-2,CC1CCCCC1,17200,1.06,0.4063,NaN,0.1,16.47,positive,doi.org/10.1063/1.446753
polystyrene,9003-53-6,*C(C*)c1ccccc1,"1,1,1,3,3,3-hexadeutero-2-propanone",666-52-4,[2H]C([2H])([2H])C(=O)C([2H])([2H])[2H],13500,1.06,0.17549,0.204,1.38,65.38,positive,doi.org/10.1021/ma00107a011
polystyrene,9003-53-6,*C(C*)c1ccccc1,nitroethane-d5,57817-88-6,[2H]C([2H])([2H])C([2H])([2H])[N+](=O)[O-],90100,1.04,0.0738,0.0738,0.37,67.7,positive,doi.org/10.1006/jcht.1999.0607
polystyrene,9003-53-6,*C(C*)c1ccccc1,nitroethane,79-24-3,CC[N+](=O)[O-],129200,1.03,0.1119,0.1119,1.91,49.59,positive,doi.org/10.1006/jcht.1999.0607
polystyrene,9003-53-6,*C(C*)c1ccccc1,propionitrile,107-12-0,CCC#N,22100,1.03,0.07007,0.09,3.43,172.62,negative,doi.org/10.1021/ma9517308
polystyrene,9003-53-6,*C(C*)c1ccccc1,methylcyclohexane,108-87-2,CC1CCCCC1,90000,1.04,0.09861,0.1304,0.1,46.75,positive,doi.org/10.1016/j.eurpolymj.2003.09.027
polystyrene,9003-53-6,*C(C*)c1ccccc1,methylcyclohexane,108-87-2,CC1CCCCC1,405000,2.83,0.04827,0.065,3.7,241.44,negative,doi.org/10.1016/S0378-3812(97)00157-X
polystyrene,9003-53-6,*C(C*)c1ccccc1,methylcyclohexane,108-87-2,CC1CCCCC1,16100,1.06,0.07483,0.0998,67.27,19.66,positive,doi.org/10.1063/1.464440
polystyrene,9003-53-6,*C(C*)c1ccccc1,methylcyclohexane,108-87-2,CC1CCCCC1,400000,1.06,0.01102,0.01505,0.1,221.91,negative,doi.org/10.1021/ma60032a020
polystyrene,9003-53-6,*C(C*)c1ccccc1,cyclohexane,110-82-7,C1CCCCC1,190500,2.29,0.0194,NaN,0.1,26.2,positive,"doi.org/10.1016/S0378-3812(99)00017-5, doi.org/10.1016/S0014-3057(98)00245-6"
polystyrene,9003-53-6,*C(C*)c1ccccc1,cyclohexane,110-82-7,C1CCCCC1,25000,1.06,0.034,NaN,0.1,5.17,positive,doi.org/10.1039/B301190A
polystyrene,9003-53-6,*C(C*)c1ccccc1,methylcyclohexane,108-87-2,CC1CCCCC1,31600,1.09,0.2069,0.2634,11.05,29.55,positive,doi.org/10.1016/S0378-3812(97)00302-6
polystyrene,9003-53-6,*C(C*)c1ccccc1,methylcyclohexane,108-87-2,CC1CCCCC1,719000,1.06,0.0269,NaN,0.1,61.62,positive,doi.org/10.1063/1.439127
polystyrene,9003-53-6,*C(C*)c1ccccc1,dodecadeuterocyclohexane,1735-17-7,[2H]C1([2H])C([2H])([2H])C([2H])([2H])C([2H])([2H])C([2H])([2H])C1([2H])[2H],25000,1.06,0.13,NaN,0.1,10.34,positive,doi.org/10.1039/B301190A
polystyrene,9003-53-6,*C(C*)c1ccccc1,acetaldehyde,75-07-0,CC=O,4140,1.03,0.12638,0.163,0.51,48.96,positive,"See 1997DES in ISBN: 9781420067989, doi.org/10.1002/(SICI)1099-0488(199703)35:4<631::AID-POLB11>3.0.CO;2-H"
polystyrene,9003-53-6,*C(C*)c1ccccc1,nitroethane,79-24-3,CC[N+](=O)[O-],90100,1.04,0.1454,0.1454,0.31,43.24,positive,doi.org/10.1006/jcht.1999.0607
polystyrene,9003-53-6,*C(C*)c1ccccc1,acetaldehyde,75-07-0,CC=O,4140,1.03,0.12638,0.163,2.98,37.9,positive,"See 1997DES in ISBN: 9781420067989, doi.org/10.1002/(SICI)1099-0488(199703)35:4<631::AID-POLB11>3.0.CO;2-H"
polystyrene,9003-53-6,*C(C*)c1ccccc1,acetaldehyde,75-07-0,CC=O,4140,1.03,0.05318,0.0703,2.11,27.48,positive,"See 1997DES in ISBN: 9781420067989, doi.org/10.1002/(SICI)1099-0488(199703)35:4<631::AID-POLB11>3.0.CO;2-H"
polystyrene,9003-53-6,*C(C*)c1ccccc1,propionitrile,107-12-0,CCC#N,22100,1.03,0.20245,0.2499,1,146.56,negative,doi.org/10.1021/ma9517308
polystyrene,9003-53-6,*C(C*)c1ccccc1,methylcyclohexane,108-87-2,CC1CCCCC1,109000,1.06,0.1639,NaN,0.1,48.26,positive,doi.org/10.1063/1.439127
polystyrene,9003-53-6,*C(C*)c1ccccc1,methylcyclohexane,108-87-2,CC1CCCCC1,16100,1.06,0.09728,0.1287,28.24,20.05,positive,doi.org/10.1063/1.464440
polystyrene,9003-53-6,*C(C*)c1ccccc1,cyclohexane,110-82-7,C1CCCCC1,1560000,1.03,0.0009,NaN,0.1,23.5,positive,doi.org/10.1103/PhysRevA.18.2683
polystyrene,9003-53-6,*C(C*)c1ccccc1,propionitrile,107-12-0,CCC#N,25000,1.06,0.199,0.2459,3.45,147.14,negative,doi.org/10.1021/ma9517308
polystyrene,9003-53-6,*C(C*)c1ccccc1,methylcyclohexane,108-87-2,CC1CCCCC1,16100,1.06,0.15784,0.2044,16.77,20.75,positive,doi.org/10.1063/1.464440
polystyrene,9003-53-6,*C(C*)c1ccccc1,propionitrile,107-12-0,CCC#N,8000,1.09,0.12673,0.16,2.9,-3.73,positive,doi.org/10.1021/ma9517308
polystyrene,9003-53-6,*C(C*)c1ccccc1,cyclohexane,110-82-7,C1CCCCC1,239000,2.78,0.0177,NaN,0.1,27.38,positive,doi.org/10.1103/PhysRevE.55.3159
polystyrene,9003-53-6,*C(C*)c1ccccc1,methylcyclohexane,108-87-2,CC1CCCCC1,670000,1.1,0.02695,0.03657,0.1,61.24,positive,doi.org/10.1021/ma60032a020
polystyrene,9003-53-6,*C(C*)c1ccccc1,methylcyclohexane,108-87-2,CC1CCCCC1,10200,1.06,0.15197,0.1972,72.37,11.33,positive,doi.org/10.1063/1.464440
polystyrene,9003-53-6,*C(C*)c1ccccc1,2-propanone,67-64-1,CC(=O)C,24700,1.04,0.01362,0.018,70,-22.15,positive,doi.org/10.1039/B109405J
polystyrene,9003-53-6,*C(C*)c1ccccc1,"1,1,1,3,3,3-hexadeutero-2-propanone",666-52-4,[2H]C([2H])([2H])C(=O)C([2H])([2H])[2H],13500,1.06,0.09654,0.114,1.72,61.51,positive,doi.org/10.1021/ma00107a011
polystyrene,9003-53-6,*C(C*)c1ccccc1,cyclohexane,110-82-7,C1CCCCC1,280000,4.83,0.0855,0.11192,0.1,24.7,positive,See 1984GIL in ISBN: 9781420067989
polystyrene,9003-53-6,*C(C*)c1ccccc1,cyclohexane,110-82-7,C1CCCCC1,200000,1.02,0.1532,NaN,0.1,22.7,positive,doi.org/10.1063/1.430349
polystyrene,9003-53-6,*C(C*)c1ccccc1,cyclohexane,110-82-7,C1CCCCC1,280000,4.83,0.04351,0.05777,0.1,26.53,positive,See 1984GIL in ISBN: 9781420067989
polystyrene,9003-53-6,*C(C*)c1ccccc1,cyclohexane,110-82-7,C1CCCCC1,200000,1.06,0.03598,0.0479,0.1,223.98,negative,doi.org/10.1021/ma60032a020
polystyrene,9003-53-6,*C(C*)c1ccccc1,nitroethane,79-24-3,CC[N+](=O)[O-],129200,1.03,0.025,0.025,2.23,46,positive,doi.org/10.1006/jcht.1999.0607
polystyrene,9003-53-6,*C(C*)c1ccccc1,methylcyclohexane,108-87-2,CC1CCCCC1,405000,2.83,0.03563,0.0482,8.42,55.15,positive,doi.org/10.1016/S0378-3812(97)00157-X
polystyrene,9003-53-6,*C(C*)c1ccccc1,nitroethane,79-24-3,CC[N+](=O)[O-],30740,1.06,0.3649,0.3649,3.67,16,positive,doi.org/10.1006/jcht.1999.0607
polystyrene,9003-53-6,*C(C*)c1ccccc1,propionitrile,107-12-0,CCC#N,22100,1.03,0.1768,0.2199,4.74,63.84,positive,doi.org/10.1021/ma9517308
polystyrene,9003-53-6,*C(C*)c1ccccc1,cyclohexane,110-82-7,C1CCCCC1,200000,1.02,0.0543,NaN,0.1,23.83,positive,doi.org/10.1063/1.430349
polystyrene,9003-53-6,*C(C*)c1ccccc1,nitroethane-d5,57817-88-6,[2H]C([2H])([2H])C([2H])([2H])[N+](=O)[O-],90100,1.04,0.0738,0.0738,2.26,66.91,positive,doi.org/10.1006/jcht.1999.0607
polystyrene,9003-53-6,*C(C*)c1ccccc1,cyclohexane,110-82-7,C1CCCCC1,346000,1.65,0.27919,0.343,0.1,19,positive,doi.org/10.1002/macp.1965.020880115
polystyrene,9003-53-6,*C(C*)c1ccccc1,methylcyclohexane,108-87-2,CC1CCCCC1,16100,1.06,0.05859,0.0786,21.97,19.88,positive,doi.org/10.1063/1.464440
polystyrene,9003-53-6,*C(C*)c1ccccc1,cyclopentane,287-92-3,C1CCCC1,354000,1.02,0.04536,0.06277,0.1,10.1,positive,doi.org/10.1627/jpi1958.33.117
polystyrene,9003-53-6,*C(C*)c1ccccc1,diisodecyl phthalate,26761-40-0,CC(C)CCCCCCCOC(=O)c1ccccc1C(=O)OCCCCCCCC(C)C,235000,2.1,0.1398,0.15,0.1,56.35,positive,See 2001HE1 in ISBN: 9036516463
polystyrene,9003-53-6,*C(C*)c1ccccc1,methylcyclohexane,108-87-2,CC1CCCCC1,17200,1.06,0.022,NaN,0.1,16.47,positive,doi.org/10.1063/1.446753
polystyrene,9003-53-6,*C(C*)c1ccccc1,cyclohexane,110-82-7,C1CCCCC1,200000,1.02,0.0923,NaN,0.1,23.79,positive,doi.org/10.1063/1.430349
polystyrene,9003-53-6,*C(C*)c1ccccc1,cyclohexane,110-82-7,C1CCCCC1,200000,1.02,0.1701,NaN,0.1,21.86,positive,doi.org/10.1063/1.430349
polystyrene,9003-53-6,*C(C*)c1ccccc1,"1,1,1,3,3,3-hexadeutero-2-propanone",666-52-4,[2H]C([2H])([2H])C(=O)C([2H])([2H])[2H],13500,1.06,0.11126,0.131,2.2,61.36,positive,doi.org/10.1021/ma00107a011
polystyrene,9003-53-6,*C(C*)c1ccccc1,cyclohexane,110-82-7,C1CCCCC1,200000,1.02,0.1598,NaN,0.1,22.41,positive,doi.org/10.1063/1.430349
polystyrene,9003-53-6,*C(C*)c1ccccc1,methylcyclohexane,108-87-2,CC1CCCCC1,181000,1.06,0.0435,NaN,0.1,53.72,positive,doi.org/10.1063/1.439127
polystyrene,9003-53-6,*C(C*)c1ccccc1,cyclohexane,110-82-7,C1CCCCC1,1560000,1.03,0.0164,NaN,0.1,30.4,positive,doi.org/10.1103/PhysRevA.18.2683
polystyrene,9003-53-6,*C(C*)c1ccccc1,1-dodecanol,112-53-8,CCCCCCCCCCCCO,235000,2.1,0.32663,0.38,0.1,163.7,positive,"See 2001HE1 ISBN: 9036516463, doi.org/10.1016/S0040-6031(01)00587-1"
polystyrene,9003-53-6,*C(C*)c1ccccc1,cyclohexane,110-82-7,C1CCCCC1,1560000,1.03,0.0015,NaN,0.1,27.49,positive,doi.org/10.1103/PhysRevA.18.2683
polystyrene,9003-53-6,*C(C*)c1ccccc1,cyclohexane,110-82-7,C1CCCCC1,400000,1.06,0.01859,0.0249,0.1,221.92,negative,doi.org/10.1021/ma60032a020
polystyrene,9003-53-6,*C(C*)c1ccccc1,methylcyclohexane,108-87-2,CC1CCCCC1,31600,1.09,0.06592,0.0882,3.05,29.78,positive,doi.org/10.1016/S0378-3812(97)00302-6
polystyrene,9003-53-6,*C(C*)c1ccccc1,cyclohexane,110-82-7,C1CCCCC1,335500,1.69,0.08313,0.1089,0.1,24.5,positive,See 1986KRU in ISBN: 9781420067989
polystyrene,9003-53-6,*C(C*)c1ccccc1,pentyl acetate,628-63-7,CCCCCOC(=O)C,1971000,1.26,0.01666,0.0199,0.1,234.3,negative,doi.org/10.1016/0032-3861(95)91454-F
polystyrene,9003-53-6,*C(C*)c1ccccc1,cyclohexane,110-82-7,C1CCCCC1,209000,2.13,0.1287,NaN,0.1,24.7,positive,"doi.org/10.1016/S0378-3812(99)00017-5, doi.org/10.1016/S0014-3057(98)00245-6"
polystyrene,9003-53-6,*C(C*)c1ccccc1,cyclohexane,110-82-7,C1CCCCC1,200000,1.02,0.0979,NaN,0.1,23.76,positive,doi.org/10.1063/1.430349
polystyrene,9003-53-6,*C(C*)c1ccccc1,cyclohexane,110-82-7,C1CCCCC1,123000,1.06,0.155,NaN,0.1,20.82,positive,doi.org/10.1039/B301190A
polystyrene,9003-53-6,*C(C*)c1ccccc1,nitroethane,79-24-3,CC[N+](=O)[O-],129200,1.03,0.0355,0.0355,0.6,49.24,positive,doi.org/10.1006/jcht.1999.0607
polystyrene,9003-53-6,*C(C*)c1ccccc1,cyclohexane,110-82-7,C1CCCCC1,171300,1.96,0.0319,NaN,0.1,26.58,positive,"doi.org/10.1016/S0378-3812(99)00017-5, doi.org/10.1016/S0014-3057(98)00245-6"
polystyrene,9003-53-6,*C(C*)c1ccccc1,methylcyclohexane,108-87-2,CC1CCCCC1,405000,2.83,0.05069,0.0682,8.47,54.58,positive,doi.org/10.1016/S0378-3812(97)00157-X
polystyrene,9003-53-6,*C(C*)c1ccccc1,cyclohexane,110-82-7,C1CCCCC1,335500,1.69,0.0637,0.084,0.1,24.84,positive,See 1986KRU in ISBN: 9781420067989
polystyrene,9003-53-6,*C(C*)c1ccccc1,methyl acetate,79-20-9,COC(=O)C,100000,1.06,0.03459,0.039,0.1,32.3,positive,doi.org/10.1021/ma00015a024
polystyrene,9003-53-6,*C(C*)c1ccccc1,propionitrile,107-12-0,CCC#N,25000,1.06,0.17688,0.22,3.16,107.45,positive,doi.org/10.1021/ma9517308
polystyrene,9003-53-6,*C(C*)c1ccccc1,methylcyclohexane,108-87-2,CC1CCCCC1,17500,1.06,0.18196,0.23366,40,20.76,positive,doi.org/10.1002/macp.1994.021950233
polystyrene,9003-53-6,*C(C*)c1ccccc1,dodecadeuterocyclohexane,1735-17-7,[2H]C1([2H])C([2H])([2H])C([2H])([2H])C([2H])([2H])C([2H])([2H])C1([2H])[2H],123000,1.06,0.014,NaN,0.1,22.81,positive,doi.org/10.1039/B301190A
polystyrene,9003-53-6,*C(C*)c1ccccc1,cyclohexane,110-82-7,C1CCCCC1,200000,1.02,0.0799,NaN,0.1,23.78,positive,"doi.org/10.1016/0032-3861(73)90005-0, doi.org/10.1002/pol.1973.180111121"
polystyrene,9003-53-6,*C(C*)c1ccccc1,cyclohexane,110-82-7,C1CCCCC1,209000,2.13,0.0734,NaN,0.1,26.37,positive,doi.org/10.1002/(SICI)1521-3935(19990801)200:8<1889::AID-MACP1889>3.0.CO;2-A
polystyrene,9003-53-6,*C(C*)c1ccccc1,tert-butyl acetate,540-88-5,CC(=O)OC(C)(C)C,600000,1.1,0.00827,0.01,0.1,0.4,positive,doi.org/10.1021/ma00015a024
polystyrene,9003-53-6,*C(C*)c1ccccc1,methylcyclohexane,108-87-2,CC1CCCCC1,250000,3.91,0.07275,0.0971,1.6,56.19,positive,doi.org/10.1016/S0378-3812(97)00302-6
polystyrene,9003-53-6,*C(C*)c1ccccc1,methylcyclohexane,108-87-2,CC1CCCCC1,2700000,1.1,0.03459,0.04682,0.1,66.87,positive,doi.org/10.1021/ma60032a020
polystyrene,9003-53-6,*C(C*)c1ccccc1,methylcyclohexane,108-87-2,CC1CCCCC1,405000,2.83,0.05069,0.0682,31.84,47.91,positive,doi.org/10.1016/S0378-3812(97)00157-X
polystyrene,9003-53-6,*C(C*)c1ccccc1,nitroethane,79-24-3,CC[N+](=O)[O-],13500,1.06,0.1562,0.1562,5.45,6.17,positive,doi.org/10.1006/jcht.1999.0607
polystyrene,9003-53-6,*C(C*)c1ccccc1,cyclohexane,110-82-7,C1CCCCC1,769500,1.28,0.02379,0.0318,0.1,26.99,positive,See 1986KRU in ISBN: 9781420067989
polystyrene,9003-53-6,*C(C*)c1ccccc1,cyclohexane,110-82-7,C1CCCCC1,142100,1.09,0.18216,0.2309,0.1,18.5,positive,See 1986KRU in ISBN: 9781420067989
polystyrene,9003-53-6,*C(C*)c1ccccc1,methylcyclohexane,108-87-2,CC1CCCCC1,10200,1.06,0.15197,0.1972,0.1,12.57,positive,doi.org/10.1063/1.464440
polystyrene,9003-53-6,*C(C*)c1ccccc1,2-propanone,67-64-1,CC(=O)C,7800,1.19,0.06934,0.09,0.1,-23.4,positive,doi.org/10.1063/1.1143329
polystyrene,9003-53-6,*C(C*)c1ccccc1,methylcyclohexane,108-87-2,CC1CCCCC1,31600,1.09,0.05402,0.0726,9.05,27.73,positive,doi.org/10.1016/S0378-3812(97)00302-6
polystyrene,9003-53-6,*C(C*)c1ccccc1,methylcyclohexane,108-87-2,CC1CCCCC1,405000,2.83,0.14369,0.187,9.1,50.98,positive,doi.org/10.1016/S0378-3812(97)00157-X
polystyrene,9003-53-6,*C(C*)c1ccccc1,methylcyclohexane,108-87-2,CC1CCCCC1,46400,1.06,0.0273,NaN,0.1,36.62,positive,doi.org/10.1063/1.439127
polystyrene,9003-53-6,*C(C*)c1ccccc1,propionitrile,107-12-0,CCC#N,25000,1.06,0.1432,0.1799,3.43,107.82,positive,doi.org/10.1021/ma9517308
polystyrene,9003-53-6,*C(C*)c1ccccc1,methylcyclohexane,108-87-2,CC1CCCCC1,405000,2.83,0.03563,0.0482,37.6,47.07,positive,doi.org/10.1016/S0378-3812(97)00157-X
polystyrene,9003-53-6,*C(C*)c1ccccc1,nitroethane,79-24-3,CC[N+](=O)[O-],129200,1.03,0.0812,0.0812,0.29,50.29,positive,doi.org/10.1006/jcht.1999.0607
polystyrene,9003-53-6,*C(C*)c1ccccc1,"1,1,1,3,3,3-hexadeutero-2-propanone",666-52-4,[2H]C([2H])([2H])C(=O)C([2H])([2H])[2H],13500,1.06,0.1252,0.147,1.25,67.1,positive,doi.org/10.1021/ma00107a011
polystyrene,9003-53-6,*C(C*)c1ccccc1,"1,1,1,3,3,3-hexadeutero-2-propanone",666-52-4,[2H]C([2H])([2H])C(=O)C([2H])([2H])[2H],13500,1.06,0.08534,0.101,0.56,64.77,positive,doi.org/10.1021/ma00107a011
polystyrene,9003-53-6,*C(C*)c1ccccc1,hexyl acetate,142-92-7,CCCCCCOC(=O)C,600000,1.1,0.07605,0.0898,0.1,266,negative,doi.org/10.1016/0032-3861(95)91454-F
polystyrene,9003-53-6,*C(C*)c1ccccc1,cyclohexane,110-82-7,C1CCCCC1,400000,1.06,0.019,NaN,0.1,25.73,positive,doi.org/10.1039/B301190A
polystyrene,9003-53-6,*C(C*)c1ccccc1,acetaldehyde,75-07-0,CC=O,4140,1.03,0.13458,0.1731,1.33,40.98,positive,"See 1997DES in ISBN: 9781420067989, doi.org/10.1002/(SICI)1099-0488(199703)35:4<631::AID-POLB11>3.0.CO;2-H"
polystyrene,9003-53-6,*C(C*)c1ccccc1,methylcyclohexane,108-87-2,CC1CCCCC1,16100,1.06,0.1079,NaN,0.1,22.55,positive,doi.org/10.1063/1.439127
polystyrene,9003-53-6,*C(C*)c1ccccc1,cyclohexane,110-82-7,C1CCCCC1,239000,2.78,0.0472,NaN,0.1,26.1,positive,doi.org/10.1103/PhysRevE.55.3159
polystyrene,9003-53-6,*C(C*)c1ccccc1,methylcyclohexane,108-87-2,CC1CCCCC1,34900,1.06,0.09767,0.1292,0.1,35.72,positive,doi.org/10.1063/1.464440
polystyrene,9003-53-6,*C(C*)c1ccccc1,cyclohexane,110-82-7,C1CCCCC1,171300,1.96,0.0615,NaN,0.1,223.99,negative,doi.org/10.1002/(SICI)1521-3935(19990801)200:8<1889::AID-MACP1889>3.0.CO;2-A
polystyrene,9003-53-6,*C(C*)c1ccccc1,methylcyclohexane,108-87-2,CC1CCCCC1,405000,2.83,0.14369,0.187,2.7,53.4,positive,doi.org/10.1016/S0378-3812(97)00157-X
polystyrene,9003-53-6,*C(C*)c1ccccc1,methylcyclohexane,108-87-2,CC1CCCCC1,17500,1.06,0.11796,0.15492,20,21.7,positive,doi.org/10.1002/macp.1994.021950233
polystyrene,9003-53-6,*C(C*)c1ccccc1,methylcyclohexane,108-87-2,CC1CCCCC1,17500,1.06,0.24049,0.30267,40,20.28,positive,doi.org/10.1002/macp.1994.021950233
polystyrene,9003-53-6,*C(C*)c1ccccc1,cyclohexane,110-82-7,C1CCCCC1,142100,1.09,0.04575,0.0607,0.1,19.91,positive,See 1986KRU in ISBN: 9781420067989
polystyrene,9003-53-6,*C(C*)c1ccccc1,nitroethane,79-24-3,CC[N+](=O)[O-],90100,1.04,0.0337,0.0337,0.19,41.79,positive,doi.org/10.1006/jcht.1999.0607
polystyrene,9003-53-6,*C(C*)c1ccccc1,cyclohexane,110-82-7,C1CCCCC1,2000000,1.3,0.05,NaN,0.1,29.43,positive,doi.org/10.1039/B301190A
polystyrene,9003-53-6,*C(C*)c1ccccc1,methylcyclohexane,108-87-2,CC1CCCCC1,405000,2.83,0.01836,0.025,34.68,46.33,positive,doi.org/10.1016/S0378-3812(97)00157-X
polystyrene,9003-53-6,*C(C*)c1ccccc1,cyclohexane,110-82-7,C1CCCCC1,200000,1.02,0.0269,NaN,0.1,23.44,positive,doi.org/10.1063/1.430349
polystyrene,9003-53-6,*C(C*)c1ccccc1,acetaldehyde,75-07-0,CC=O,4140,1.03,0.07507,0.0985,2.7,58.94,positive,"See 1997DES in ISBN: 9781420067989, doi.org/10.1002/(SICI)1099-0488(199703)35:4<631::AID-POLB11>3.0.CO;2-H"
polystyrene,9003-53-6,*C(C*)c1ccccc1,methylcyclohexane,108-87-2,CC1CCCCC1,181000,1.06,0.0897,NaN,0.1,53.81,positive,doi.org/10.1063/1.439127
polystyrene,9003-53-6,*C(C*)c1ccccc1,cyclohexane,110-82-7,C1CCCCC1,209000,2.13,0.0092,NaN,0.1,26.06,positive,doi.org/10.1002/(SICI)1521-3935(19990801)200:8<1889::AID-MACP1889>3.0.CO;2-A
polystyrene,9003-53-6,*C(C*)c1ccccc1,2-propanone,67-64-1,CC(=O)C,13500,1.06,0.21273,0.264,0.2,11.67,positive,doi.org/10.1021/ma00107a011
polystyrene,9003-53-6,*C(C*)c1ccccc1,cyclohexane,110-82-7,C1CCCCC1,286000,1.43,0.07225,0.095,0.1,25.55,positive,doi.org/10.1002/polc.5070390106
polystyrene,9003-53-6,*C(C*)c1ccccc1,cyclohexane,110-82-7,C1CCCCC1,280000,4.83,0.04352,0.05779,0.1,24.96,positive,See 1984GIL in ISBN: 9781420067989
polystyrene,9003-53-6,*C(C*)c1ccccc1,methylcyclohexane,108-87-2,CC1CCCCC1,16100,1.06,0.05859,0.0786,25.2,19.67,positive,doi.org/10.1063/1.464440
polystyrene,9003-53-6,*C(C*)c1ccccc1,methylcyclohexane,108-87-2,CC1CCCCC1,16100,1.06,0.15784,0.2044,56.88,19.6,positive,doi.org/10.1063/1.464440
polystyrene,9003-53-6,*C(C*)c1ccccc1,cyclohexane,110-82-7,C1CCCCC1,600000,1.1,0.04521,0.06,0.1,28.28,positive,doi.org/10.1007/BF01525017
polystyrene,9003-53-6,*C(C*)c1ccccc1,methylcyclohexane,108-87-2,CC1CCCCC1,31600,1.09,0.11556,0.1519,7.05,30.38,positive,doi.org/10.1016/S0378-3812(97)00302-6
polystyrene,9003-53-6,*C(C*)c1ccccc1,methylcyclohexane,108-87-2,CC1CCCCC1,20200,1.06,0.2836,NaN,0.1,24.15,positive,doi.org/10.1063/1.439127
polystyrene,9003-53-6,*C(C*)c1ccccc1,"1,1,1,3,3,3-hexadeutero-2-propanone",666-52-4,[2H]C([2H])([2H])C(=O)C([2H])([2H])[2H],13500,1.06,0.11126,0.131,1.68,99.64,negative,doi.org/10.1021/ma00107a011
polystyrene,9003-53-6,*C(C*)c1ccccc1,cyclohexane,110-82-7,C1CCCCC1,142100,1.09,0.09019,0.11787,0.1,20.14,positive,See 1986KRU in ISBN: 9781420067989
polystyrene,9003-53-6,*C(C*)c1ccccc1,methylcyclohexane,108-87-2,CC1CCCCC1,16100,1.06,0.19234,0.2461,9.12,21.08,positive,doi.org/10.1063/1.464440
polystyrene,9003-53-6,*C(C*)c1ccccc1,nitroethane,79-24-3,CC[N+](=O)[O-],13500,1.06,0.0625,0.0625,1.07,3.43,positive,doi.org/10.1006/jcht.1999.0607
polystyrene,9003-53-6,*C(C*)c1ccccc1,methylcyclohexane,108-87-2,CC1CCCCC1,405000,2.83,0.04449,0.06,4.11,57.35,positive,doi.org/10.1016/S0378-3812(97)00157-X
polystyrene,9003-53-6,*C(C*)c1ccccc1,tert-butyl acetate,540-88-5,CC(=O)OC(C)(C)C,600000,1.1,0.02489,0.03,0.1,118.4,negative,doi.org/10.1021/ma00015a024
polystyrene,9003-53-6,*C(C*)c1ccccc1,acetaldehyde,75-07-0,CC=O,4140,1.03,0.13458,0.1731,2.83,35.84,positive,"See 1997DES in ISBN: 9781420067989, doi.org/10.1002/(SICI)1099-0488(199703)35:4<631::AID-POLB11>3.0.CO;2-H"
polystyrene,9003-53-6,*C(C*)c1ccccc1,methylcyclohexane,108-87-2,CC1CCCCC1,405000,2.83,0.0049,0.0067,16.01,49.97,positive,doi.org/10.1016/S0378-3812(97)00157-X
polystyrene,9003-53-6,*C(C*)c1ccccc1,dodecadeuterocyclohexane,1735-17-7,[2H]C1([2H])C([2H])([2H])C([2H])([2H])C([2H])([2H])C([2H])([2H])C1([2H])[2H],400000,1.06,0.101,NaN,0.1,29.46,positive,doi.org/10.1039/B301190A
polystyrene,9003-53-6,*C(C*)c1ccccc1,cyclohexane,110-82-7,C1CCCCC1,346000,1.65,0.28187,0.346,0.1,19,positive,doi.org/10.1002/macp.1965.020880115
polystyrene,9003-53-6,*C(C*)c1ccccc1,cyclohexane,110-82-7,C1CCCCC1,280000,4.83,0.02952,0.03938,0.1,18.99,positive,See 1984GIL in ISBN: 9781420067989
polystyrene,9003-53-6,*C(C*)c1ccccc1,n-hexane,110-54-3,CCCCCC,1240,1.07,0.12978,0.192,0.1,1.55,positive,doi.org/10.1016/S0378-3812(01)00548-9
polystyrene,9003-53-6,*C(C*)c1ccccc1,nitroethane,79-24-3,CC[N+](=O)[O-],129200,1.03,0.0457,0.0457,0.76,49.59,positive,doi.org/10.1006/jcht.1999.0607
polystyrene,9003-53-6,*C(C*)c1ccccc1,nitroethane,79-24-3,CC[N+](=O)[O-],90100,1.04,0.1651,0.1651,5.18,40.98,positive,doi.org/10.1006/jcht.1999.0607
polystyrene,9003-53-6,*C(C*)c1ccccc1,methylcyclohexane,108-87-2,CC1CCCCC1,97200,1.06,0.07865,0.10475,0.1,232.66,negative,doi.org/10.1021/ma60032a020
polystyrene,9003-53-6,*C(C*)c1ccccc1,propionitrile,107-12-0,CCC#N,22100,1.03,0.07007,0.09,4.26,63.11,positive,doi.org/10.1021/ma9517308
polystyrene,9003-53-6,*C(C*)c1ccccc1,cyclohexane,110-82-7,C1CCCCC1,1560000,1.03,0.1366,NaN,0.1,27.49,positive,doi.org/10.1103/PhysRevA.18.2683
polystyrene,9003-53-6,*C(C*)c1ccccc1,cyclohexane,110-82-7,C1CCCCC1,90000,1.04,0.12075,0.1562,0.1,19.32,positive,doi.org/10.1016/S0378-3812(99)00128-4
polystyrene,9003-53-6,*C(C*)c1ccccc1,methylcyclohexane,108-87-2,CC1CCCCC1,16100,1.06,0.19234,0.2461,68.65,19.3,positive,doi.org/10.1063/1.464440
polystyrene,9003-53-6,*C(C*)c1ccccc1,methylcyclohexane,108-87-2,CC1CCCCC1,16100,1.06,0.09728,0.1287,6.86,22.02,positive,doi.org/10.1063/1.464440
polystyrene,9003-53-6,*C(C*)c1ccccc1,n-hexane,110-54-3,CCCCCC,1240,1.07,0.11821,0.176,0.1,1.75,positive,doi.org/10.1016/S0378-3812(01)00548-9
polystyrene,9003-53-6,*C(C*)c1ccccc1,"1,1,1,3,3,3-hexadeutero-2-propanone",666-52-4,[2H]C([2H])([2H])C(=O)C([2H])([2H])[2H],13500,1.06,0.17549,0.204,0.49,76.52,positive,doi.org/10.1021/ma00107a011
polystyrene,9003-53-6,*C(C*)c1ccccc1,cyclohexane,110-82-7,C1CCCCC1,400000,1.06,0.05189,0.0687,0.1,221.52,negative,doi.org/10.1021/ma60032a020
polystyrene,9003-53-6,*C(C*)c1ccccc1,cyclopentane,287-92-3,C1CCCC1,43000,1.01,0.19408,0.2534,0.1,-5.9,positive,doi.org/10.1627/jpi1958.33.117
polystyrene,9003-53-6,*C(C*)c1ccccc1,methylcyclohexane,108-87-2,CC1CCCCC1,109000,1.06,0.0022,NaN,0.1,39.89,positive,doi.org/10.1063/1.439127
polystyrene,9003-53-6,*C(C*)c1ccccc1,acetaldehyde,75-07-0,CC=O,4140,1.03,0.13206,0.17,1.66,104.95,negative,"See 1997DES in ISBN: 9781420067989, doi.org/10.1002/(SICI)1099-0488(199703)35:4<631::AID-POLB11>3.0.CO;2-H"
polystyrene,9003-53-6,*C(C*)c1ccccc1,2-propanone,67-64-1,CC(=O)C,16600,1.05,0.1419,0.18,76.7,-15.75,positive,doi.org/10.1039/B109405J
polystyrene,9003-53-6,*C(C*)c1ccccc1,dodecadeuterocyclohexane,1735-17-7,[2H]C1([2H])C([2H])([2H])C([2H])([2H])C([2H])([2H])C([2H])([2H])C1([2H])[2H],13200000,1.13,0.0083,NaN,0.1,36.71,positive,doi.org/10.1039/B301190A
polystyrene,9003-53-6,*C(C*)c1ccccc1,nitroethane,79-24-3,CC[N+](=O)[O-],30740,1.06,0.1393,0.1393,4.83,23.46,positive,doi.org/10.1006/jcht.1999.0607
polystyrene,9003-53-6,*C(C*)c1ccccc1,"1,1,1,3,3,3-hexadeutero-2-propanone",666-52-4,[2H]C([2H])([2H])C(=O)C([2H])([2H])[2H],13500,1.06,0.19786,0.229,1.54,62.07,positive,doi.org/10.1021/ma00107a011
polystyrene,9003-53-6,*C(C*)c1ccccc1,acetaldehyde,75-07-0,CC=O,4140,1.03,0.17331,0.2201,4.91,29.93,positive,"See 1997DES in ISBN: 9781420067989, doi.org/10.1002/(SICI)1099-0488(199703)35:4<631::AID-POLB11>3.0.CO;2-H"
polystyrene,9003-53-6,*C(C*)c1ccccc1,cyclohexane,110-82-7,C1CCCCC1,209000,2.13,0.0319,NaN,0.1,27.6,positive,"doi.org/10.1016/S0378-3812(99)00017-5, doi.org/10.1016/S0014-3057(98)00245-6"
polystyrene,9003-53-6,*C(C*)c1ccccc1,cyclopentane,287-92-3,C1CCCC1,791000,1.01,0.09908,0.1342,0.1,163.7,negative,doi.org/10.1002/pen.760330806
polystyrene,9003-53-6,*C(C*)c1ccccc1,propionitrile,107-12-0,CCC#N,25000,1.06,0.15992,0.1999,3.91,147.52,negative,doi.org/10.1021/ma9517308
polystyrene,9003-53-6,*C(C*)c1ccccc1,methylcyclohexane,108-87-2,CC1CCCCC1,20200,1.06,0.2226,NaN,0.1,25.54,positive,doi.org/10.1063/1.439127
polystyrene,9003-53-6,*C(C*)c1ccccc1,cyclohexane,110-82-7,C1CCCCC1,280000,4.83,0.09662,0.126,0.1,24.24,positive,See 1984GIL in ISBN: 9781420067989
polystyrene,9003-53-6,*C(C*)c1ccccc1,methylcyclohexane,108-87-2,CC1CCCCC1,31600,1.09,0.03653,0.0494,2.05,27.86,positive,doi.org/10.1016/S0378-3812(97)00302-6
polystyrene,9003-53-6,*C(C*)c1ccccc1,methylcyclohexane,108-87-2,CC1CCCCC1,17500,1.06,0.18196,0.23366,20,21.71,positive,doi.org/10.1002/macp.1994.021950233
polystyrene,9003-53-6,*C(C*)c1ccccc1,methylcyclohexane,108-87-2,CC1CCCCC1,16100,1.06,0.09728,0.1287,21.57,20.44,positive,doi.org/10.1063/1.464440
polystyrene,9003-53-6,*C(C*)c1ccccc1,methylcyclohexane,108-87-2,CC1CCCCC1,31600,1.09,0.03653,0.0494,1.05,28.15,positive,doi.org/10.1016/S0378-3812(97)00302-6
polystyrene,9003-53-6,*C(C*)c1ccccc1,cyclohexane,110-82-7,C1CCCCC1,2000000,1.3,0.014,NaN,0.1,29.68,positive,doi.org/10.1039/B301190A
polystyrene,9003-53-6,*C(C*)c1ccccc1,cyclohexane,110-82-7,C1CCCCC1,346000,1.65,0.0108,0.0145,0.1,24,positive,doi.org/10.1002/macp.1965.020880115
polystyrene,9003-53-6,*C(C*)c1ccccc1,cyclohexane,110-82-7,C1CCCCC1,142100,1.09,0.04569,0.06062,0.1,20.65,positive,See 1986KRU in ISBN: 9781420067989
polystyrene,9003-53-6,*C(C*)c1ccccc1,nitroethane,79-24-3,CC[N+](=O)[O-],13500,1.06,0.2634,0.2634,0.33,5.38,positive,doi.org/10.1006/jcht.1999.0607
polystyrene,9003-53-6,*C(C*)c1ccccc1,cyclohexane,110-82-7,C1CCCCC1,171300,1.96,0.0806,NaN,0.1,25.09,positive,"doi.org/10.1016/S0378-3812(99)00017-5, doi.org/10.1016/S0014-3057(98)00245-6"
polystyrene,9003-53-6,*C(C*)c1ccccc1,cyclohexane,110-82-7,C1CCCCC1,37000,1.06,0.06347,0.0837,0.1,12.37,positive,doi.org/10.1021/ma60032a020
polystyrene,9003-53-6,*C(C*)c1ccccc1,cyclohexane,110-82-7,C1CCCCC1,346000,1.65,0.03758,0.05,0.1,27.7,positive,doi.org/10.1002/macp.1965.020880115
polystyrene,9003-53-6,*C(C*)c1ccccc1,cyclopentane,287-92-3,C1CCCC1,354000,1.02,0.12673,0.1698,0.1,167.1,negative,doi.org/10.1002/pen.760330806
polystyrene,9003-53-6,*C(C*)c1ccccc1,methylcyclohexane,108-87-2,CC1CCCCC1,34900,1.06,0.0529,NaN,0.1,34.78,positive,doi.org/10.1063/1.439127
polystyrene,9003-53-6,*C(C*)c1ccccc1,cyclohexane,110-82-7,C1CCCCC1,190500,2.29,0.0452,NaN,0.1,223.74,negative,doi.org/10.1002/(SICI)1521-3935(19990801)200:8<1889::AID-MACP1889>3.0.CO;2-A
polystyrene,9003-53-6,*C(C*)c1ccccc1,cyclohexane,110-82-7,C1CCCCC1,239000,2.78,0.0296,NaN,0.1,27.09,positive,doi.org/10.1103/PhysRevE.55.3159
polystyrene,9003-53-6,*C(C*)c1ccccc1,cyclohexane,110-82-7,C1CCCCC1,2700000,1.1,0.02741,0.0366,0.1,31.09,positive,doi.org/10.1021/ma60032a020
polystyrene,9003-53-6,*C(C*)c1ccccc1,methylcyclohexane,108-87-2,CC1CCCCC1,31600,1.09,0.2069,0.2634,3.05,31.29,positive,doi.org/10.1016/S0378-3812(97)00302-6
polystyrene,9003-53-6,*C(C*)c1ccccc1,methylcyclohexane,108-87-2,CC1CCCCC1,16100,1.06,0.19234,0.2461,73.55,19.42,positive,doi.org/10.1063/1.464440
polystyrene,9003-53-6,*C(C*)c1ccccc1,acetaldehyde,75-07-0,CC=O,4140,1.03,0.13206,0.17,0.69,44.84,positive,"See 1997DES in ISBN: 9781420067989, doi.org/10.1002/(SICI)1099-0488(199703)35:4<631::AID-POLB11>3.0.CO;2-H"
polystyrene,9003-53-6,*C(C*)c1ccccc1,methylcyclohexane,108-87-2,CC1CCCCC1,16100,1.06,0.23404,0.2952,10.59,20.05,positive,doi.org/10.1063/1.464440
polystyrene,9003-53-6,*C(C*)c1ccccc1,"1,1,1,3,3,3-hexadeutero-2-propanone",666-52-4,[2H]C([2H])([2H])C(=O)C([2H])([2H])[2H],13500,1.06,0.1252,0.147,2.48,59.13,positive,doi.org/10.1021/ma00107a011
polystyrene,9003-53-6,*C(C*)c1ccccc1,cyclohexane,110-82-7,C1CCCCC1,280000,4.83,0.0382,0.05081,0.1,22.99,positive,See 1984GIL in ISBN: 9781420067989
polystyrene,9003-53-6,*C(C*)c1ccccc1,"1,1,1,3,3,3-hexadeutero-2-propanone",666-52-4,[2H]C([2H])([2H])C(=O)C([2H])([2H])[2H],13500,1.06,0.13921,0.163,0.74,72.11,positive,doi.org/10.1021/ma00107a011
polystyrene,9003-53-6,*C(C*)c1ccccc1,2-propanone,67-64-1,CC(=O)C,22100,1.03,0.08597,0.111,0.99,98.15,negative,doi.org/10.1021/ma00107a011
polystyrene,9003-53-6,*C(C*)c1ccccc1,propionitrile,107-12-0,CCC#N,22100,1.03,0.15154,0.1899,0.35,136.99,negative,doi.org/10.1021/ma9517308
polystyrene,9003-53-6,*C(C*)c1ccccc1,trans-decahydronaphthalene,493-02-7,C1CCC2CCCCC2C1,270000,2,0.172,NaN,10,11.15,positive,"doi.org/10.1002/macp.200390038, doi.org/10.1016/j.chemphys.2003.11.002"
polystyrene,9003-53-6,*C(C*)c1ccccc1,methylcyclohexane,108-87-2,CC1CCCCC1,405000,2.83,0.00805,0.011,7.98,53.52,positive,doi.org/10.1016/S0378-3812(97)00157-X
polystyrene,9003-53-6,*C(C*)c1ccccc1,nitroethane,79-24-3,CC[N+](=O)[O-],129200,1.03,0.1212,0.1212,3.45,49.08,positive,doi.org/10.1006/jcht.1999.0607
polystyrene,9003-53-6,*C(C*)c1ccccc1,acetaldehyde,75-07-0,CC=O,4140,1.03,0.17331,0.2201,4.41,117.97,negative,"See 1997DES in ISBN: 9781420067989, doi.org/10.1002/(SICI)1099-0488(199703)35:4<631::AID-POLB11>3.0.CO;2-H"
polystyrene,9003-53-6,*C(C*)c1ccccc1,acetaldehyde,75-07-0,CC=O,4140,1.03,0.07507,0.0985,4.22,50.46,positive,"See 1997DES in ISBN: 9781420067989, doi.org/10.1002/(SICI)1099-0488(199703)35:4<631::AID-POLB11>3.0.CO;2-H"
polystyrene,9003-53-6,*C(C*)c1ccccc1,cyclohexane,110-82-7,C1CCCCC1,142100,1.09,0.06338,0.08358,0.1,20.54,positive,See 1986KRU in ISBN: 9781420067989
polystyrene,9003-53-6,*C(C*)c1ccccc1,acetaldehyde,75-07-0,CC=O,4140,1.03,0.1094,0.1419,3.12,10.02,positive,"See 1997DES in ISBN: 9781420067989, doi.org/10.1002/(SICI)1099-0488(199703)35:4<631::AID-POLB11>3.0.CO;2-H"
polystyrene,9003-53-6,*C(C*)c1ccccc1,cyclohexane,110-82-7,C1CCCCC1,200000,1.02,0.0365,NaN,0.1,23.7,positive,doi.org/10.1063/1.430349
polystyrene,9003-53-6,*C(C*)c1ccccc1,propionitrile,107-12-0,CCC#N,25000,1.06,0.2284,0.2798,0.64,71.67,positive,doi.org/10.1021/ma9517308
polystyrene,9003-53-6,*C(C*)c1ccccc1,cyclohexane,110-82-7,C1CCCCC1,123000,1.06,0.08,NaN,0.1,21.44,positive,doi.org/10.1039/B301190A
polystyrene,9003-53-6,*C(C*)c1ccccc1,n-pentane,109-66-0,CCCCC,1240,1.07,0.08228,0.13,0.1,9.95,positive,doi.org/10.1016/S0378-3812(01)00548-9
polystyrene,9003-53-6,*C(C*)c1ccccc1,methylcyclohexane,108-87-2,CC1CCCCC1,400000,1.06,0.04232,0.05712,0.1,59.53,positive,doi.org/10.1021/ma60032a020
polystyrene,9003-53-6,*C(C*)c1ccccc1,methylcyclohexane,108-87-2,CC1CCCCC1,17200,1.06,0.0741,NaN,0.1,22.44,positive,doi.org/10.1063/1.446753
polystyrene,9003-53-6,*C(C*)c1ccccc1,methylcyclohexane,108-87-2,CC1CCCCC1,405000,2.83,0.03563,0.0482,43.53,45.77,positive,doi.org/10.1016/S0378-3812(97)00157-X
polystyrene,9003-53-6,*C(C*)c1ccccc1,methylcyclopentane,96-37-7,CC1CCCC1,25000,1.06,0.13285,0.177,2.27,29.53,positive,doi.org/10.1021/ma00107a011
polystyrene,9003-53-6,*C(C*)c1ccccc1,propionitrile,107-12-0,CCC#N,8000,1.09,0.22857,0.28,1.65,-1.17,positive,doi.org/10.1021/ma9517308
polystyrene,9003-53-6,*C(C*)c1ccccc1,propionitrile,107-12-0,CCC#N,8000,1.09,0.10221,0.13,2.87,-5.53,positive,doi.org/10.1021/ma9517308
polystyrene,9003-53-6,*C(C*)c1ccccc1,propionitrile,107-12-0,CCC#N,22100,1.03,0.08414,0.1076,4.35,64.1,positive,doi.org/10.1021/ma9517308
polystyrene,9003-53-6,*C(C*)c1ccccc1,tert-butyl acetate,540-88-5,CC(=O)OC(C)(C)C,233000,1.06,0.16306,0.191,0.1,136.1,negative,doi.org/10.1021/ma00015a024
polystyrene,9003-53-6,*C(C*)c1ccccc1,cyclohexane,110-82-7,C1CCCCC1,209000,2.13,0.0185,NaN,0.1,221.61,negative,doi.org/10.1002/(SICI)1521-3935(19990801)200:8<1889::AID-MACP1889>3.0.CO;2-A
polystyrene,9003-53-6,*C(C*)c1ccccc1,methylcyclohexane,108-87-2,CC1CCCCC1,34900,1.06,0.0287,NaN,0.1,32.54,positive,doi.org/10.1063/1.439127
polystyrene,9003-53-6,*C(C*)c1ccccc1,cyclohexane,110-82-7,C1CCCCC1,200000,1.06,0.07389,0.0971,0.1,23.92,positive,doi.org/10.1021/ma60032a020
polystyrene,9003-53-6,*C(C*)c1ccccc1,"1,1,1,3,3,3-hexadeutero-2-propanone",666-52-4,[2H]C([2H])([2H])C(=O)C([2H])([2H])[2H],13500,1.06,0.19786,0.229,0.26,75.18,positive,doi.org/10.1021/ma00107a011
polystyrene,9003-53-6,*C(C*)c1ccccc1,acetaldehyde,75-07-0,CC=O,4140,1.03,0.14593,0.187,5.35,119.98,negative,"See 1997DES in ISBN: 9781420067989, doi.org/10.1002/(SICI)1099-0488(199703)35:4<631::AID-POLB11>3.0.CO;2-H"
polystyrene,9003-53-6,*C(C*)c1ccccc1,methylcyclohexane,108-87-2,CC1CCCCC1,37900,1.01,0.11659,0.1532,0.1,37.38,positive,See 1996RON in ISBN: 9781420067989
polystyrene,9003-53-6,*C(C*)c1ccccc1,n-pentane,109-66-0,CCCCC,1240,1.07,0.0625,0.1,0.1,7.85,positive,doi.org/10.1016/S0378-3812(01)00548-9
polystyrene,9003-53-6,*C(C*)c1ccccc1,tert-butyl acetate,540-88-5,CC(=O)OC(C)(C)C,600000,1.1,0.08485,0.101,0.1,121,negative,doi.org/10.1021/ma00015a024
polystyrene,9003-53-6,*C(C*)c1ccccc1,methylcyclohexane,108-87-2,CC1CCCCC1,405000,2.83,0.04827,0.065,3.98,243.89,negative,doi.org/10.1016/S0378-3812(97)00157-X
polystyrene,9003-53-6,*C(C*)c1ccccc1,propionitrile,107-12-0,CCC#N,22100,1.03,0.08414,0.1076,4.9,181.63,negative,doi.org/10.1021/ma9517308
polystyrene,9003-53-6,*C(C*)c1ccccc1,cyclohexane,110-82-7,C1CCCCC1,200000,1.02,0.1282,NaN,0.1,23.32,positive,doi.org/10.1063/1.430349
polystyrene,9003-53-6,*C(C*)c1ccccc1,methylcyclohexane,108-87-2,CC1CCCCC1,200000,1.06,0.10205,0.13479,0.1,227.74,negative,doi.org/10.1021/ma60032a020
polystyrene,9003-53-6,*C(C*)c1ccccc1,acetaldehyde,75-07-0,CC=O,4140,1.03,0.04244,0.0563,3.68,-3.99,positive,"See 1997DES in ISBN: 9781420067989, doi.org/10.1002/(SICI)1099-0488(199703)35:4<631::AID-POLB11>3.0.CO;2-H"
polystyrene,9003-53-6,*C(C*)c1ccccc1,trans-decahydronaphthalene,493-02-7,C1CCC2CCCCC2C1,233000,1.06,0.12704,0.1494,0.1,13.6,positive,doi.org/10.1016/0032-3861(95)91454-F
polystyrene,9003-53-6,*C(C*)c1ccccc1,nitroethane,79-24-3,CC[N+](=O)[O-],129200,1.03,0.0929,0.0929,1.76,49.48,positive,doi.org/10.1006/jcht.1999.0607
polystyrene,9003-53-6,*C(C*)c1ccccc1,2-propanone,67-64-1,CC(=O)C,13500,1.06,0.08279,0.107,0.62,10.04,positive,doi.org/10.1021/ma00107a011
polystyrene,9003-53-6,*C(C*)c1ccccc1,methylcyclohexane,108-87-2,CC1CCCCC1,405000,2.83,0.01836,0.025,59.29,43.03,positive,doi.org/10.1016/S0378-3812(97)00157-X
