Repository: uentinnlea/polymer_cloud_point_qsar

File: data/Binary Polymer Solution Cloud Point Database.csv (part 10 of 26)
Polymer,Polymer CAS,Polymer SMILES,Solvent,Solvent CAS,Solvent SMILES,Mw(Da),PDI,ϕ,w,P(Mpa),CP(°C),1-Phase,Ref.
polystyrene,9003-53-6,*C(C*)c1ccccc1,nitroethane,79-24-3,CC[N+](=O)[O-],129200,1.03,0.0929,0.0929,3.62,48.88,positive,doi.org/10.1006/jcht.1999.0607
polystyrene,9003-53-6,*C(C*)c1ccccc1,acetaldehyde,75-07-0,CC=O,4140,1.03,0.13458,0.1731,4.74,31.03,positive,"See 1997DES in ISBN: 9781420067989, doi.org/10.1002/(SICI)1099-0488(199703)35:4<631::AID-POLB11>3.0.CO;2-H"
polystyrene,9003-53-6,*C(C*)c1ccccc1,cyclohexane,110-82-7,C1CCCCC1,123000,1.06,0.073,NaN,0.1,21.43,positive,doi.org/10.1039/B301190A
polystyrene,9003-53-6,*C(C*)c1ccccc1,propionitrile,107-12-0,CCC#N,25000,1.06,0.17688,0.22,3.71,147.41,negative,doi.org/10.1021/ma9517308
polystyrene,9003-53-6,*C(C*)c1ccccc1,cyclohexane,110-82-7,C1CCCCC1,1560000,1.03,0.0065,NaN,0.1,29.75,positive,doi.org/10.1103/PhysRevA.18.2683
polystyrene,9003-53-6,*C(C*)c1ccccc1,cyclohexane,110-82-7,C1CCCCC1,680000,1.02,0.0446,NaN,0.1,28.03,positive,doi.org/10.1016/0032-3861(73)90005-0
polystyrene,9003-53-6,*C(C*)c1ccccc1,acetaldehyde,75-07-0,CC=O,4140,1.03,0.13206,0.17,2.8,36.94,positive,"See 1997DES in ISBN: 9781420067989, doi.org/10.1002/(SICI)1099-0488(199703)35:4<631::AID-POLB11>3.0.CO;2-H"
polystyrene,9003-53-6,*C(C*)c1ccccc1,cyclohexane,110-82-7,C1CCCCC1,200000,1.02,0.0605,NaN,0.1,23.84,positive,doi.org/10.1063/1.430349
polystyrene,9003-53-6,*C(C*)c1ccccc1,propionitrile,107-12-0,CCC#N,13500,1.06,0.15212,0.1906,1.78,35.35,positive,doi.org/10.1021/ma9517308
polystyrene,9003-53-6,*C(C*)c1ccccc1,1-dodecanol,112-53-8,CCCCCCCCCCCCO,235000,2.1,0.77138,0.81,0.1,88.13,positive,"See 2001HE1 ISBN: 9036516463, doi.org/10.1016/S0040-6031(01)00587-1"
polystyrene,9003-53-6,*C(C*)c1ccccc1,cyclohexane,110-82-7,C1CCCCC1,769500,1.28,0.07171,0.0943,0.1,26.6,positive,See 1986KRU in ISBN: 9781420067989
polystyrene,9003-53-6,*C(C*)c1ccccc1,cyclohexane,110-82-7,C1CCCCC1,280000,4.83,0.15645,0.19999,0.1,23,positive,See 1984GIL in ISBN: 9781420067989
polystyrene,9003-53-6,*C(C*)c1ccccc1,cyclohexane,110-82-7,C1CCCCC1,90000,1.04,0.00893,0.012,0.1,16.15,positive,doi.org/10.1016/S0378-3812(99)00128-4
polystyrene,9003-53-6,*C(C*)c1ccccc1,methylcyclohexane,108-87-2,CC1CCCCC1,17500,1.06,0.16207,0.20957,80,21.25,positive,doi.org/10.1002/macp.1994.021950233
polystyrene,9003-53-6,*C(C*)c1ccccc1,cyclohexane,110-82-7,C1CCCCC1,206000,1.05,0.068,NaN,0.1,23.94,positive,doi.org/10.1016/0032-3861(73)90005-0
polystyrene,9003-53-6,*C(C*)c1ccccc1,methylcyclohexane,108-87-2,CC1CCCCC1,31600,1.09,0.05402,0.0726,10.05,27.58,positive,doi.org/10.1016/S0378-3812(97)00302-6
polystyrene,9003-53-6,*C(C*)c1ccccc1,acetaldehyde,75-07-0,CC=O,4140,1.03,0.13458,0.1731,0.45,44.92,positive,"See 1997DES in ISBN: 9781420067989, doi.org/10.1002/(SICI)1099-0488(199703)35:4<631::AID-POLB11>3.0.CO;2-H"
polystyrene,9003-53-6,*C(C*)c1ccccc1,ethyl acetate,141-78-6,CCOC(=O)C,600000,1.1,0.0086,0.01,0.1,150.2,negative,doi.org/10.1021/ma00015a024
polystyrene,9003-53-6,*C(C*)c1ccccc1,acetaldehyde,75-07-0,CC=O,4140,1.03,0.13458,0.1731,1.53,39.87,positive,"See 1997DES in ISBN: 9781420067989, doi.org/10.1002/(SICI)1099-0488(199703)35:4<631::AID-POLB11>3.0.CO;2-H"
polystyrene,9003-53-6,*C(C*)c1ccccc1,nitroethane,79-24-3,CC[N+](=O)[O-],13500,1.06,0.1799,0.1799,5.22,6.01,positive,doi.org/10.1006/jcht.1999.0607
polystyrene,9003-53-6,*C(C*)c1ccccc1,nitroethane,79-24-3,CC[N+](=O)[O-],90100,1.04,0.1651,0.1651,1.42,42.01,positive,doi.org/10.1006/jcht.1999.0607
polystyrene,9003-53-6,*C(C*)c1ccccc1,2-propanone,67-64-1,CC(=O)C,11500,1.07,0.18793,0.235,0.1,-25.75,positive,doi.org/10.1063/1.1143329
polystyrene,9003-53-6,*C(C*)c1ccccc1,propionitrile,107-12-0,CCC#N,25000,1.06,0.13391,0.1687,2.76,140.33,negative,doi.org/10.1021/ma9517308
polystyrene,9003-53-6,*C(C*)c1ccccc1,cyclohexane,110-82-7,C1CCCCC1,142100,1.09,0.15065,0.19295,0.1,19.28,positive,See 1986KRU in ISBN: 9781420067989
polystyrene,9003-53-6,*C(C*)c1ccccc1,cyclohexanol,108-93-0,OC1CCCCC1,849000,1.45,0.03613,0.0399,0.1,80.05,positive,doi.org/10.1021/je0504865
polystyrene,9003-53-6,*C(C*)c1ccccc1,cyclohexane,110-82-7,C1CCCCC1,13200000,1.13,0.0084,NaN,0.1,32.1,positive,doi.org/10.1039/B301190A
polystyrene,9003-53-6,*C(C*)c1ccccc1,cyclohexane,110-82-7,C1CCCCC1,346000,1.65,0.22391,0.28,0.1,22,positive,doi.org/10.1002/macp.1965.020880115
polystyrene,9003-53-6,*C(C*)c1ccccc1,methylcyclohexane,108-87-2,CC1CCCCC1,46400,1.06,0.039,NaN,0.1,37.9,positive,doi.org/10.1063/1.439127
polystyrene,9003-53-6,*C(C*)c1ccccc1,cyclohexane,110-82-7,C1CCCCC1,239000,2.78,0.0386,NaN,0.1,25.85,positive,doi.org/10.1103/PhysRevE.55.3159
polystyrene,9003-53-6,*C(C*)c1ccccc1,methylcyclohexane,108-87-2,CC1CCCCC1,405000,2.83,0.09048,0.12,5.47,54.42,positive,doi.org/10.1016/S0378-3812(97)00157-X
polystyrene,9003-53-6,*C(C*)c1ccccc1,methylcyclohexane,108-87-2,CC1CCCCC1,31600,1.09,0.08248,0.1097,13.05,28.37,positive,doi.org/10.1016/S0378-3812(97)00302-6
polystyrene,9003-53-6,*C(C*)c1ccccc1,methylcyclohexane,108-87-2,CC1CCCCC1,400000,1.06,0.01827,0.02488,0.1,58.95,positive,doi.org/10.1021/ma60032a020
polystyrene,9003-53-6,*C(C*)c1ccccc1,nitroethane,79-24-3,CC[N+](=O)[O-],30740,1.06,0.1388,0.1388,1.22,24.09,positive,doi.org/10.1006/jcht.1999.0607
polystyrene,9003-53-6,*C(C*)c1ccccc1,methylcyclohexane,108-87-2,CC1CCCCC1,97200,1.06,0.12902,0.16878,0.1,234.38,negative,doi.org/10.1021/ma60032a020
polystyrene,9003-53-6,*C(C*)c1ccccc1,propionitrile,107-12-0,CCC#N,22100,1.03,0.20245,0.2499,4.73,181.31,negative,doi.org/10.1021/ma9517308
polystyrene,9003-53-6,*C(C*)c1ccccc1,acetaldehyde,75-07-0,CC=O,4140,1.03,0.13458,0.1731,1.38,40.98,positive,"See 1997DES in ISBN: 9781420067989, doi.org/10.1002/(SICI)1099-0488(199703)35:4<631::AID-POLB11>3.0.CO;2-H"
polystyrene,9003-53-6,*C(C*)c1ccccc1,propionitrile,107-12-0,CCC#N,22100,1.03,0.2242,0.275,2.64,163.56,negative,doi.org/10.1021/ma9517308
polystyrene,9003-53-6,*C(C*)c1ccccc1,cyclohexane,110-82-7,C1CCCCC1,200000,1.02,0.1124,NaN,0.1,23.6,positive,doi.org/10.1063/1.430349
polystyrene,9003-53-6,*C(C*)c1ccccc1,propionitrile,107-12-0,CCC#N,8000,1.09,0.21117,0.26,0.56,-0.65,positive,doi.org/10.1021/ma9517308
polystyrene,9003-53-6,*C(C*)c1ccccc1,methylcyclohexane,108-87-2,CC1CCCCC1,17200,1.06,0.1112,NaN,0.1,23.37,positive,doi.org/10.1063/1.446753
polystyrene,9003-53-6,*C(C*)c1ccccc1,cyclohexane,110-82-7,C1CCCCC1,600000,1.1,0.04521,0.06,8.8,27.8,positive,doi.org/10.1007/BF01525017
polystyrene,9003-53-6,*C(C*)c1ccccc1,methylcyclohexane,108-87-2,CC1CCCCC1,405000,2.83,0.05069,0.0682,1.97,58.19,positive,doi.org/10.1016/S0378-3812(97)00157-X
polystyrene,9003-53-6,*C(C*)c1ccccc1,methylcyclohexane,108-87-2,CC1CCCCC1,18700,1.06,0.1014,NaN,0.1,23.08,positive,doi.org/10.1063/1.479914
polystyrene,9003-53-6,*C(C*)c1ccccc1,methylcyclopentane,96-37-7,CC1CCCC1,25000,1.06,0.11012,0.148,2.31,29.45,positive,doi.org/10.1021/ma00107a011
polystyrene,9003-53-6,*C(C*)c1ccccc1,cyclohexane,110-82-7,C1CCCCC1,190500,2.29,0.0932,NaN,0.1,24.99,positive,doi.org/10.1002/(SICI)1521-3935(19990801)200:8<1889::AID-MACP1889>3.0.CO;2-A
polystyrene,9003-53-6,*C(C*)c1ccccc1,acetaldehyde,75-07-0,CC=O,4140,1.03,0.13458,0.1731,4.27,31.98,positive,"See 1997DES in ISBN: 9781420067989, doi.org/10.1002/(SICI)1099-0488(199703)35:4<631::AID-POLB11>3.0.CO;2-H"
polystyrene,9003-53-6,*C(C*)c1ccccc1,cyclohexane,110-82-7,C1CCCCC1,190500,2.29,0.0932,NaN,0.1,224.47,negative,doi.org/10.1002/(SICI)1521-3935(19990801)200:8<1889::AID-MACP1889>3.0.CO;2-A
polystyrene,9003-53-6,*C(C*)c1ccccc1,acetaldehyde,75-07-0,CC=O,4140,1.03,0.13206,0.17,2.13,38.88,positive,"See 1997DES in ISBN: 9781420067989, doi.org/10.1002/(SICI)1099-0488(199703)35:4<631::AID-POLB11>3.0.CO;2-H"
polystyrene,9003-53-6,*C(C*)c1ccccc1,propionitrile,107-12-0,CCC#N,22100,1.03,0.15154,0.1899,1.95,155.13,negative,doi.org/10.1021/ma9517308
polystyrene,9003-53-6,*C(C*)c1ccccc1,cyclohexane,110-82-7,C1CCCCC1,1560000,1.03,0.073,NaN,0.1,29.97,positive,doi.org/10.1103/PhysRevA.18.2683
polystyrene,9003-53-6,*C(C*)c1ccccc1,methylcyclohexane,108-87-2,CC1CCCCC1,405000,2.83,0.09048,0.12,7.25,53.64,positive,doi.org/10.1016/S0378-3812(97)00157-X
polystyrene,9003-53-6,*C(C*)c1ccccc1,nitroethane,79-24-3,CC[N+](=O)[O-],129200,1.03,0.1322,0.1322,0.27,49.88,positive,doi.org/10.1006/jcht.1999.0607
polystyrene,9003-53-6,*C(C*)c1ccccc1,"2,2,4-trimethylpentane",540-84-1,CC(C)CC(C)(C)C,1240,1.07,0.19598,0.27,0.1,-12.15,positive,doi.org/10.1016/S0378-3812(01)00548-9
polystyrene,9003-53-6,*C(C*)c1ccccc1,methylcyclohexane,108-87-2,CC1CCCCC1,16100,1.06,0.242,NaN,0.1,22.55,positive,doi.org/10.1063/1.439127
polystyrene,9003-53-6,*C(C*)c1ccccc1,methylcyclohexane,108-87-2,CC1CCCCC1,17300,1.06,0.0264,NaN,0.1,16.48,positive,doi.org/10.1063/1.439127
polystyrene,9003-53-6,*C(C*)c1ccccc1,methylcyclohexane,108-87-2,CC1CCCCC1,405000,2.83,0.09048,0.12,2.8,55.79,positive,doi.org/10.1016/S0378-3812(97)00157-X
polystyrene,9003-53-6,*C(C*)c1ccccc1,propionitrile,107-12-0,CCC#N,22100,1.03,0.15154,0.1899,4.83,181.48,negative,doi.org/10.1021/ma9517308
polystyrene,9003-53-6,*C(C*)c1ccccc1,dodecadeuterocyclohexane,1735-17-7,[2H]C1([2H])C([2H])([2H])C([2H])([2H])C([2H])([2H])C([2H])([2H])C1([2H])[2H],13200000,1.13,0.0015,NaN,0.1,36.04,positive,doi.org/10.1039/B301190A
polystyrene,9003-53-6,*C(C*)c1ccccc1,2-propanone,67-64-1,CC(=O)C,13500,1.06,0.16852,0.212,1.21,10.96,positive,doi.org/10.1021/ma00107a011
polystyrene,9003-53-6,*C(C*)c1ccccc1,propionitrile,107-12-0,CCC#N,22100,1.03,0.2242,0.275,4.67,181.25,negative,doi.org/10.1021/ma9517308
polystyrene,9003-53-6,*C(C*)c1ccccc1,methylcyclopentane,96-37-7,CC1CCCC1,13500,1.06,0.1234,0.165,2,18.15,positive,doi.org/10.1021/ma00107a011
polystyrene,9003-53-6,*C(C*)c1ccccc1,dodecadeuterocyclohexane,1735-17-7,[2H]C1([2H])C([2H])([2H])C([2H])([2H])C([2H])([2H])C([2H])([2H])C1([2H])[2H],25000,1.06,0.044,NaN,0.1,9.01,positive,doi.org/10.1039/B301190A
polystyrene,9003-53-6,*C(C*)c1ccccc1,cyclohexane,110-82-7,C1CCCCC1,1560000,1.03,0.0609,NaN,0.1,30.24,positive,doi.org/10.1103/PhysRevA.18.2683
polystyrene,9003-53-6,*C(C*)c1ccccc1,"1,1,1,3,3,3-hexadeutero-2-propanone",666-52-4,[2H]C([2H])([2H])C(=O)C([2H])([2H])[2H],13500,1.06,0.1252,0.147,0.71,93.98,negative,doi.org/10.1021/ma00107a011
polystyrene,9003-53-6,*C(C*)c1ccccc1,methylcyclohexane,108-87-2,CC1CCCCC1,405000,2.83,0.04827,0.065,2.45,231.49,negative,doi.org/10.1016/S0378-3812(97)00157-X
polystyrene,9003-53-6,*C(C*)c1ccccc1,propionitrile,107-12-0,CCC#N,8000,1.09,0.22857,0.28,2.11,-1.7,positive,doi.org/10.1021/ma9517308
polystyrene,9003-53-6,*C(C*)c1ccccc1,methylcyclohexane,108-87-2,CC1CCCCC1,37000,1.06,0.16545,0.21368,0.1,35.23,positive,doi.org/10.1021/ma60032a020
polystyrene,9003-53-6,*C(C*)c1ccccc1,methylcyclohexane,108-87-2,CC1CCCCC1,297000,5.45,0.09126,0.121,0.1,55.45,positive,See 1988SC2 in ISBN: 9781420067989
polystyrene,9003-53-6,*C(C*)c1ccccc1,"1,1,1,3,3,3-hexadeutero-2-propanone",666-52-4,[2H]C([2H])([2H])C(=O)C([2H])([2H])[2H],11500,1.07,0.0759,0.09,0.1,7.8,positive,doi.org/10.1063/1.1143329
polystyrene,9003-53-6,*C(C*)c1ccccc1,propionitrile,107-12-0,CCC#N,8000,1.09,0.20253,0.25,1.25,-2.02,positive,doi.org/10.1021/ma9517308
polystyrene,9003-53-6,*C(C*)c1ccccc1,propionitrile,107-12-0,CCC#N,22100,1.03,0.1768,0.2199,3.27,70.66,positive,doi.org/10.1021/ma9517308
polystyrene,9003-53-6,*C(C*)c1ccccc1,cyclohexane,110-82-7,C1CCCCC1,189000,1.02,0.1249,NaN,0.1,23.13,positive,doi.org/10.1103/PhysRevE.55.3159
polystyrene,9003-53-6,*C(C*)c1ccccc1,methylcyclohexane,108-87-2,CC1CCCCC1,17500,1.06,0.14197,0.18487,20,21.72,positive,doi.org/10.1002/macp.1994.021950233
polystyrene,9003-53-6,*C(C*)c1ccccc1,methylcyclopentane,96-37-7,CC1CCCC1,25000,1.06,0.11713,0.157,0.77,30.09,positive,doi.org/10.1021/ma00107a011
polystyrene,9003-53-6,*C(C*)c1ccccc1,2-propanone,67-64-1,CC(=O)C,13500,1.06,0.07882,0.102,0.92,8.68,positive,doi.org/10.1021/ma00107a011
polystyrene,9003-53-6,*C(C*)c1ccccc1,propionitrile,107-12-0,CCC#N,25000,1.06,0.13391,0.1687,2.27,130.6,negative,doi.org/10.1021/ma9517308
polystyrene,9003-53-6,*C(C*)c1ccccc1,"1,1,1,3,3,3-hexadeutero-2-propanone",666-52-4,[2H]C([2H])([2H])C(=O)C([2H])([2H])[2H],13500,1.06,0.09654,0.114,0.92,69.56,positive,doi.org/10.1021/ma00107a011
polystyrene,9003-53-6,*C(C*)c1ccccc1,methylcyclohexane,108-87-2,CC1CCCCC1,297000,5.45,0.02875,0.039,0.1,58.86,positive,See 1988SC2 in ISBN: 9781420067989
polystyrene,9003-53-6,*C(C*)c1ccccc1,methylcyclohexane,108-87-2,CC1CCCCC1,34900,1.06,0.09767,0.1292,6.67,33.93,positive,doi.org/10.1063/1.464440
polystyrene,9003-53-6,*C(C*)c1ccccc1,dodecadeuterocyclohexane,1735-17-7,[2H]C1([2H])C([2H])([2H])C([2H])([2H])C([2H])([2H])C([2H])([2H])C1([2H])[2H],13200000,1.13,0.0103,NaN,0.1,36.76,positive,doi.org/10.1039/B301190A
polystyrene,9003-53-6,*C(C*)c1ccccc1,dodecadeuterocyclohexane,1735-17-7,[2H]C1([2H])C([2H])([2H])C([2H])([2H])C([2H])([2H])C([2H])([2H])C1([2H])[2H],123000,1.06,0.103,NaN,0.1,24.95,positive,doi.org/10.1039/B301190A
polystyrene,9003-53-6,*C(C*)c1ccccc1,cyclohexane,110-82-7,C1CCCCC1,346000,1.65,0.04521,0.06,0.1,27.6,positive,doi.org/10.1002/macp.1965.020880115
polystyrene,9003-53-6,*C(C*)c1ccccc1,acetaldehyde,75-07-0,CC=O,4140,1.03,0.13458,0.1731,0.33,45.47,positive,"See 1997DES in ISBN: 9781420067989, doi.org/10.1002/(SICI)1099-0488(199703)35:4<631::AID-POLB11>3.0.CO;2-H"
polystyrene,9003-53-6,*C(C*)c1ccccc1,nitroethane,79-24-3,CC[N+](=O)[O-],30740,1.06,0.1503,0.1503,0.13,24.39,positive,doi.org/10.1006/jcht.1999.0607
polystyrene,9003-53-6,*C(C*)c1ccccc1,cyclohexane,110-82-7,C1CCCCC1,1560000,1.03,0.0114,NaN,0.1,30.22,positive,doi.org/10.1103/PhysRevA.18.2683
polystyrene,9003-53-6,*C(C*)c1ccccc1,methylcyclohexane,108-87-2,CC1CCCCC1,18700,1.06,0.1549,NaN,0.1,23.41,positive,doi.org/10.1063/1.479914
polystyrene,9003-53-6,*C(C*)c1ccccc1,methylcyclohexane,108-87-2,CC1CCCCC1,250000,3.91,0.103,0.136,8.25,52,positive,doi.org/10.1016/S0378-3812(97)00302-6
polystyrene,9003-53-6,*C(C*)c1ccccc1,cyclohexane,110-82-7,C1CCCCC1,400000,1.06,0.086,NaN,0.1,25.7,positive,doi.org/10.1039/B301190A
polystyrene,9003-53-6,*C(C*)c1ccccc1,cyclohexane,110-82-7,C1CCCCC1,200000,1.02,0.0113,NaN,0.1,21.86,positive,doi.org/10.1063/1.430349
polystyrene,9003-53-6,*C(C*)c1ccccc1,methylcyclohexane,108-87-2,CC1CCCCC1,405000,2.83,0.03563,0.0482,32.92,47.81,positive,doi.org/10.1016/S0378-3812(97)00157-X
polystyrene,9003-53-6,*C(C*)c1ccccc1,propionitrile,107-12-0,CCC#N,22100,1.03,0.10221,0.13,1.36,77.92,positive,doi.org/10.1021/ma9517308
polystyrene,9003-53-6,*C(C*)c1ccccc1,cyclohexane,110-82-7,C1CCCCC1,239000,2.78,0.0352,NaN,0.1,25.69,positive,doi.org/10.1103/PhysRevE.55.3159
polystyrene,9003-53-6,*C(C*)c1ccccc1,propionitrile,107-12-0,CCC#N,25000,1.06,0.1432,0.1799,3.96,147.77,negative,doi.org/10.1021/ma9517308
polystyrene,9003-53-6,*C(C*)c1ccccc1,methylcyclohexane,108-87-2,CC1CCCCC1,109000,1.06,0.1306,NaN,0.1,49.24,positive,doi.org/10.1063/1.439127
polystyrene,9003-53-6,*C(C*)c1ccccc1,methylcyclohexane,108-87-2,CC1CCCCC1,34900,1.06,0.278,NaN,0.1,32.54,positive,doi.org/10.1063/1.439127
polystyrene,9003-53-6,*C(C*)c1ccccc1,cyclopentane,287-92-3,C1CCCC1,1300000,1.05,0.01823,0.0255,0.1,14,positive,doi.org/10.1627/jpi1958.33.117
polystyrene,9003-53-6,*C(C*)c1ccccc1,2-propanone,67-64-1,CC(=O)C,13500,1.06,0.15599,0.197,0.4,12.45,positive,doi.org/10.1021/ma00107a011
polystyrene,9003-53-6,*C(C*)c1ccccc1,methylcyclohexane,108-87-2,CC1CCCCC1,18700,1.06,0.1068,NaN,0.1,23.16,positive,doi.org/10.1063/1.479914
polystyrene,9003-53-6,*C(C*)c1ccccc1,methylcyclohexane,108-87-2,CC1CCCCC1,297000,5.45,0.00644,0.0088,0.1,54.83,positive,See 1988SC2 in ISBN: 9781420067989
polystyrene,9003-53-6,*C(C*)c1ccccc1,cyclohexane,110-82-7,C1CCCCC1,200000,1.06,0.08525,0.1116,0.1,224.67,negative,doi.org/10.1021/ma60032a020
polystyrene,9003-53-6,*C(C*)c1ccccc1,nitroethane,79-24-3,CC[N+](=O)[O-],13500,1.06,0.2048,0.2048,1.56,6.17,positive,doi.org/10.1006/jcht.1999.0607
polystyrene,9003-53-6,*C(C*)c1ccccc1,acetaldehyde,75-07-0,CC=O,4140,1.03,0.17331,0.2201,3.75,116.04,negative,"See 1997DES in ISBN: 9781420067989, doi.org/10.1002/(SICI)1099-0488(199703)35:4<631::AID-POLB11>3.0.CO;2-H"
polystyrene,9003-53-6,*C(C*)c1ccccc1,methylcyclohexane,108-87-2,CC1CCCCC1,200000,1.06,0.05719,0.07677,0.1,54.1,positive,doi.org/10.1021/ma60032a020
polystyrene,9003-53-6,*C(C*)c1ccccc1,cyclohexane,110-82-7,C1CCCCC1,769500,1.28,0.04292,0.057,0.1,27.24,positive,See 1986KRU in ISBN: 9781420067989
polystyrene,9003-53-6,*C(C*)c1ccccc1,methylcyclohexane,108-87-2,CC1CCCCC1,17500,1.06,0.07016,0.09374,0.1,23.45,positive,doi.org/10.1002/macp.1994.021950233
polystyrene,9003-53-6,*C(C*)c1ccccc1,cyclohexane,110-82-7,C1CCCCC1,280000,4.83,0.18315,0.23208,0.1,21.48,positive,See 1984GIL in ISBN: 9781420067989
polystyrene,9003-53-6,*C(C*)c1ccccc1,methylcyclohexane,108-87-2,CC1CCCCC1,405000,2.83,0.0132,0.018,4.46,55.63,positive,doi.org/10.1016/S0378-3812(97)00157-X
polystyrene,9003-53-6,*C(C*)c1ccccc1,nitroethane,79-24-3,CC[N+](=O)[O-],129200,1.03,0.0457,0.0457,0.16,49.78,positive,doi.org/10.1006/jcht.1999.0607
polystyrene,9003-53-6,*C(C*)c1ccccc1,methylcyclohexane,108-87-2,CC1CCCCC1,181000,1.06,0.1553,NaN,0.1,52.06,positive,doi.org/10.1063/1.439127
polystyrene,9003-53-6,*C(C*)c1ccccc1,dodecadeuterocyclohexane,1735-17-7,[2H]C1([2H])C([2H])([2H])C([2H])([2H])C([2H])([2H])C([2H])([2H])C1([2H])[2H],400000,1.06,0.07,NaN,0.1,30.02,positive,doi.org/10.1039/B301190A
polystyrene,9003-53-6,*C(C*)c1ccccc1,methylcyclohexane,108-87-2,CC1CCCCC1,31600,1.09,0.05402,0.0726,5.05,28.46,positive,doi.org/10.1016/S0378-3812(97)00302-6
polystyrene,9003-53-6,*C(C*)c1ccccc1,cyclohexane,110-82-7,C1CCCCC1,280000,4.83,0.1203,0.15564,0.1,24,positive,See 1984GIL in ISBN: 9781420067989
polystyrene,9003-53-6,*C(C*)c1ccccc1,cyclohexane,110-82-7,C1CCCCC1,190500,2.29,0.0168,NaN,0.1,25.59,positive,doi.org/10.1002/(SICI)1521-3935(19990801)200:8<1889::AID-MACP1889>3.0.CO;2-A
polystyrene,9003-53-6,*C(C*)c1ccccc1,cyclohexane,110-82-7,C1CCCCC1,37000,1.06,0.18805,0.2379,0.1,11.95,positive,doi.org/10.1021/ma60032a020
polystyrene,9003-53-6,*C(C*)c1ccccc1,methylcyclohexane,108-87-2,CC1CCCCC1,31600,1.09,0.15915,0.206,11.05,30,positive,doi.org/10.1016/S0378-3812(97)00302-6
polystyrene,9003-53-6,*C(C*)c1ccccc1,dodecadeuterocyclohexane,1735-17-7,[2H]C1([2H])C([2H])([2H])C([2H])([2H])C([2H])([2H])C([2H])([2H])C1([2H])[2H],400000,1.06,0.076,NaN,0.1,29.95,positive,doi.org/10.1039/B301190A
polystyrene,9003-53-6,*C(C*)c1ccccc1,2-propanone,67-64-1,CC(=O)C,22100,1.03,0.08597,0.111,1.56,48.07,positive,doi.org/10.1021/ma00107a011
polystyrene,9003-53-6,*C(C*)c1ccccc1,cyclohexane,110-82-7,C1CCCCC1,280000,4.83,0.0512,0.0678,0.1,26.08,positive,See 1984GIL in ISBN: 9781420067989
polystyrene,9003-53-6,*C(C*)c1ccccc1,methylcyclohexane,108-87-2,CC1CCCCC1,46400,1.06,0.052,NaN,0.1,38.67,positive,doi.org/10.1063/1.439127
polystyrene,9003-53-6,*C(C*)c1ccccc1,cyclohexane,110-82-7,C1CCCCC1,103000,1.01,0.2899,NaN,0.1,14,positive,doi.org/10.1002/pol.1981.180190913
polystyrene,9003-53-6,*C(C*)c1ccccc1,cyclohexane,110-82-7,C1CCCCC1,2000000,1.3,0.023,NaN,0.1,29.75,positive,doi.org/10.1039/B301190A
polystyrene,9003-53-6,*C(C*)c1ccccc1,cyclohexane,110-82-7,C1CCCCC1,171300,1.96,0.1046,NaN,0.1,24.55,positive,"doi.org/10.1016/S0378-3812(99)00017-5, doi.org/10.1016/S0014-3057(98)00245-6"
polystyrene,9003-53-6,*C(C*)c1ccccc1,propionitrile,107-12-0,CCC#N,22100,1.03,0.1768,0.2199,4.85,181.27,negative,doi.org/10.1021/ma9517308
polystyrene,9003-53-6,*C(C*)c1ccccc1,nitroethane,79-24-3,CC[N+](=O)[O-],129200,1.03,0.0307,0.0307,1.99,47.58,positive,doi.org/10.1006/jcht.1999.0607
polystyrene,9003-53-6,*C(C*)c1ccccc1,propionitrile,107-12-0,CCC#N,22100,1.03,0.12673,0.16,3.08,70.82,positive,doi.org/10.1021/ma9517308
polystyrene,9003-53-6,*C(C*)c1ccccc1,"1,1,1,3,3,3-hexadeutero-2-propanone",666-52-4,[2H]C([2H])([2H])C(=O)C([2H])([2H])[2H],13500,1.06,0.09654,0.114,1.22,105.62,negative,doi.org/10.1021/ma00107a011
polystyrene,9003-53-6,*C(C*)c1ccccc1,cyclohexane,110-82-7,C1CCCCC1,769500,1.28,0.07514,0.0987,0.1,26.85,positive,See 1986KRU in ISBN: 9781420067989
polystyrene,9003-53-6,*C(C*)c1ccccc1,trans-decahydronaphthalene,493-02-7,C1CCC2CCCCC2C1,270000,2,0.084,NaN,60,13.35,positive,"doi.org/10.1002/macp.200390038, doi.org/10.1016/j.chemphys.2003.11.002"
polystyrene,9003-53-6,*C(C*)c1ccccc1,cyclohexane,110-82-7,C1CCCCC1,190000,1.04,0.07725,0.1014,0.1,24.2,positive,doi.org/10.1016/S0378-3812(99)00128-4
polystyrene,9003-53-6,*C(C*)c1ccccc1,dodecadeuterocyclohexane,1735-17-7,[2H]C1([2H])C([2H])([2H])C([2H])([2H])C([2H])([2H])C([2H])([2H])C1([2H])[2H],2000000,1.3,0.005,NaN,0.1,33.79,positive,doi.org/10.1039/B301190A
polystyrene,9003-53-6,*C(C*)c1ccccc1,methylcyclohexane,108-87-2,CC1CCCCC1,16100,1.06,0.13168,0.1721,11.57,21.32,positive,doi.org/10.1063/1.464440
polystyrene,9003-53-6,*C(C*)c1ccccc1,cyclohexane,110-82-7,C1CCCCC1,209000,2.13,0.0082,NaN,0.1,26.64,positive,"doi.org/10.1016/S0378-3812(99)00017-5, doi.org/10.1016/S0014-3057(98)00245-6"
polystyrene,9003-53-6,*C(C*)c1ccccc1,hexyl acetate,142-92-7,CCCCCCOC(=O)C,600000,1.1,0.11137,0.1306,0.1,265.7,negative,doi.org/10.1016/0032-3861(95)91454-F
polystyrene,9003-53-6,*C(C*)c1ccccc1,"1,1,1,3,3,3-hexadeutero-2-propanone",666-52-4,[2H]C([2H])([2H])C(=O)C([2H])([2H])[2H],11500,1.07,0.13658,0.16,0.1,11.01,positive,doi.org/10.1063/1.1143329
polystyrene,9003-53-6,*C(C*)c1ccccc1,methylcyclohexane,108-87-2,CC1CCCCC1,405000,2.83,0.03563,0.0482,25.61,49.3,positive,doi.org/10.1016/S0378-3812(97)00157-X
polystyrene,9003-53-6,*C(C*)c1ccccc1,methylcyclohexane,108-87-2,CC1CCCCC1,20200,1.06,0.2127,NaN,0.1,25.62,positive,doi.org/10.1063/1.439127
polystyrene,9003-53-6,*C(C*)c1ccccc1,propionitrile,107-12-0,CCC#N,22100,1.03,0.15154,0.1899,3.03,70.67,positive,doi.org/10.1021/ma9517308
polystyrene,9003-53-6,*C(C*)c1ccccc1,methylcyclohexane,108-87-2,CC1CCCCC1,34900,1.06,0.0838,NaN,0.1,35.69,positive,doi.org/10.1063/1.439127
polystyrene,9003-53-6,*C(C*)c1ccccc1,acetaldehyde,75-07-0,CC=O,4140,1.03,0.09618,0.1253,2.18,139.69,negative,"See 1997DES in ISBN: 9781420067989, doi.org/10.1002/(SICI)1099-0488(199703)35:4<631::AID-POLB11>3.0.CO;2-H"
polystyrene,9003-53-6,*C(C*)c1ccccc1,propionitrile,107-12-0,CCC#N,13500,1.06,0.18164,0.2256,1.1,36.06,positive,doi.org/10.1021/ma9517308
polystyrene,9003-53-6,*C(C*)c1ccccc1,propionitrile,107-12-0,CCC#N,22100,1.03,0.04638,0.06,2.22,172.39,negative,doi.org/10.1021/ma9517308
polystyrene,9003-53-6,*C(C*)c1ccccc1,cyclohexane,110-82-7,C1CCCCC1,280000,4.83,0.0318,0.0424,0.1,22.99,positive,See 1984GIL in ISBN: 9781420067989
polystyrene,9003-53-6,*C(C*)c1ccccc1,methylcyclohexane,108-87-2,CC1CCCCC1,16100,1.06,0.13168,0.1721,19.42,20.52,positive,doi.org/10.1063/1.464440
polystyrene,9003-53-6,*C(C*)c1ccccc1,propionitrile,107-12-0,CCC#N,22100,1.03,0.2242,0.275,0.55,143.34,negative,doi.org/10.1021/ma9517308
polystyrene,9003-53-6,*C(C*)c1ccccc1,methylcyclohexane,108-87-2,CC1CCCCC1,37900,1.01,0.18416,0.2363,0.1,36.54,positive,See 1996RON in ISBN: 9781420067989
polystyrene,9003-53-6,*C(C*)c1ccccc1,methylcyclohexane,108-87-2,CC1CCCCC1,17500,1.06,0.23818,0.3,13.41,21.8,positive,doi.org/10.1002/macp.1994.021950233
polystyrene,9003-53-6,*C(C*)c1ccccc1,propionitrile,107-12-0,CCC#N,8000,1.09,0.22857,0.28,3.56,-2.61,positive,doi.org/10.1021/ma9517308
polystyrene,9003-53-6,*C(C*)c1ccccc1,propionitrile,107-12-0,CCC#N,22000,1.03,0.16084,0.201,0.32,85.4,positive,doi.org/10.1002/polb.1994.090321315
polystyrene,9003-53-6,*C(C*)c1ccccc1,propionitrile,107-12-0,CCC#N,8000,1.09,0.16842,0.21,3.78,-3.64,positive,doi.org/10.1021/ma9517308
polystyrene,9003-53-6,*C(C*)c1ccccc1,acetaldehyde,75-07-0,CC=O,4140,1.03,0.17331,0.2201,1.36,40.03,positive,"See 1997DES in ISBN: 9781420067989, doi.org/10.1002/(SICI)1099-0488(199703)35:4<631::AID-POLB11>3.0.CO;2-H"
polystyrene,9003-53-6,*C(C*)c1ccccc1,methylcyclohexane,108-87-2,CC1CCCCC1,405000,2.83,0.04827,0.065,4.29,246.35,negative,doi.org/10.1016/S0378-3812(97)00157-X
polystyrene,9003-53-6,*C(C*)c1ccccc1,methylcyclohexane,108-87-2,CC1CCCCC1,31600,1.09,0.11556,0.1519,13.05,29.2,positive,doi.org/10.1016/S0378-3812(97)00302-6
polystyrene,9003-53-6,*C(C*)c1ccccc1,nitroethane,79-24-3,CC[N+](=O)[O-],13500,1.06,0.0833,0.0833,1.38,6.46,positive,doi.org/10.1006/jcht.1999.0607
polystyrene,9003-53-6,*C(C*)c1ccccc1,cyclohexane,110-82-7,C1CCCCC1,189000,1.02,0.0353,NaN,0.1,23.52,positive,doi.org/10.1103/PhysRevE.55.3159
polystyrene,9003-53-6,*C(C*)c1ccccc1,cyclohexane,110-82-7,C1CCCCC1,37000,1.06,0.08227,0.1078,0.1,12.23,positive,doi.org/10.1021/ma60032a020
polystyrene,9003-53-6,*C(C*)c1ccccc1,methylcyclopentane,96-37-7,CC1CCCC1,25000,1.06,0.12261,0.164,1.67,29.83,positive,doi.org/10.1021/ma00107a011
polystyrene,9003-53-6,*C(C*)c1ccccc1,acetaldehyde,75-07-0,CC=O,4140,1.03,0.14593,0.187,4.76,118.01,negative,"See 1997DES in ISBN: 9781420067989, doi.org/10.1002/(SICI)1099-0488(199703)35:4<631::AID-POLB11>3.0.CO;2-H"
polystyrene,9003-53-6,*C(C*)c1ccccc1,methylcyclohexane,108-87-2,CC1CCCCC1,16100,1.06,0.23404,0.2952,35.5,18.4,positive,doi.org/10.1063/1.464440
polystyrene,9003-53-6,*C(C*)c1ccccc1,acetaldehyde,75-07-0,CC=O,4140,1.03,0.05318,0.0703,3.19,25.04,positive,"See 1997DES in ISBN: 9781420067989, doi.org/10.1002/(SICI)1099-0488(199703)35:4<631::AID-POLB11>3.0.CO;2-H"
polystyrene,9003-53-6,*C(C*)c1ccccc1,pentyl acetate,628-63-7,CCCCCOC(=O)C,1971000,1.26,0.08302,0.0979,0.1,236.9,negative,doi.org/10.1016/0032-3861(95)91454-F
polystyrene,9003-53-6,*C(C*)c1ccccc1,cyclohexane,110-82-7,C1CCCCC1,111000,1.05,0.09583,0.125,0.1,21.29,positive,See 1986KRU in ISBN: 9781420067989
polystyrene,9003-53-6,*C(C*)c1ccccc1,propionitrile,107-12-0,CCC#N,22100,1.03,0.08414,0.1076,1.38,77.93,positive,doi.org/10.1021/ma9517308
polystyrene,9003-53-6,*C(C*)c1ccccc1,propionitrile,107-12-0,CCC#N,25000,1.06,0.24359,0.2971,2.66,147.82,negative,doi.org/10.1021/ma9517308
polystyrene,9003-53-6,*C(C*)c1ccccc1,propionitrile,107-12-0,CCC#N,8000,1.09,0.19394,0.24,2.32,-2.22,positive,doi.org/10.1021/ma9517308
polystyrene,9003-53-6,*C(C*)c1ccccc1,propionitrile,107-12-0,CCC#N,8000,1.09,0.21117,0.26,1.9,-1.68,positive,doi.org/10.1021/ma9517308
polystyrene,9003-53-6,*C(C*)c1ccccc1,tert-butyl acetate,540-88-5,CC(=O)OC(C)(C)C,233000,1.06,0.05933,0.071,0.1,-2.9,positive,doi.org/10.1021/ma00015a024
polystyrene,9003-53-6,*C(C*)c1ccccc1,cyclopentane,287-92-3,C1CCCC1,98900,1.02,0.05941,0.08175,0.1,2.3,positive,doi.org/10.1627/jpi1958.33.117
polystyrene,9003-53-6,*C(C*)c1ccccc1,methylcyclohexane,108-87-2,CC1CCCCC1,405000,2.83,0.03383,0.0458,3.85,57.18,positive,doi.org/10.1016/S0378-3812(97)00157-X
polystyrene,9003-53-6,*C(C*)c1ccccc1,propionitrile,107-12-0,CCC#N,22100,1.03,0.10221,0.13,4.8,64.03,positive,doi.org/10.1021/ma9517308
polystyrene,9003-53-6,*C(C*)c1ccccc1,cyclohexane,110-82-7,C1CCCCC1,200000,1.02,0.0274,NaN,0.1,23.44,positive,doi.org/10.1063/1.430349
polystyrene,9003-53-6,*C(C*)c1ccccc1,cyclohexane,110-82-7,C1CCCCC1,200000,1.02,0.0556,NaN,0.1,23.83,positive,doi.org/10.1063/1.430349
polystyrene,9003-53-6,*C(C*)c1ccccc1,cyclohexane,110-82-7,C1CCCCC1,209000,2.13,0.0479,NaN,0.1,220.7,negative,doi.org/10.1002/(SICI)1521-3935(19990801)200:8<1889::AID-MACP1889>3.0.CO;2-A
polystyrene,9003-53-6,*C(C*)c1ccccc1,cyclohexane,110-82-7,C1CCCCC1,200000,1.02,0.0779,NaN,0.1,23.84,positive,"doi.org/10.1016/0032-3861(73)90005-0, doi.org/10.1002/pol.1973.180111121"
polystyrene,9003-53-6,*C(C*)c1ccccc1,nitroethane,79-24-3,CC[N+](=O)[O-],30740,1.06,0.0861,0.0861,0.53,23.64,positive,doi.org/10.1006/jcht.1999.0607
polystyrene,9003-53-6,*C(C*)c1ccccc1,2-methylpentane,107-83-5,CCCC(C)C,1240,1.07,0.05145,0.08,0.1,7.55,positive,doi.org/10.1016/S0378-3812(01)00548-9
polystyrene,9003-53-6,*C(C*)c1ccccc1,tert-butyl acetate,540-88-5,CC(=O)OC(C)(C)C,233000,1.06,0.00827,0.01,0.1,136.1,negative,doi.org/10.1021/ma00015a024
polystyrene,9003-53-6,*C(C*)c1ccccc1,cyclopentane,287-92-3,C1CCCC1,98900,1.02,0.07964,0.1087,0.1,172.5,negative,doi.org/10.1002/pen.760330806
polystyrene,9003-53-6,*C(C*)c1ccccc1,methylcyclohexane,108-87-2,CC1CCCCC1,400000,1.06,0.08756,0.11625,0.1,58.74,positive,doi.org/10.1021/ma60032a020
polystyrene,9003-53-6,*C(C*)c1ccccc1,methylcyclohexane,108-87-2,CC1CCCCC1,34900,1.06,0.2241,NaN,0.1,34.78,positive,doi.org/10.1063/1.439127
polystyrene,9003-53-6,*C(C*)c1ccccc1,"2,2,4-trimethylpentane",540-84-1,CC(C)CC(C)(C)C,1240,1.07,0.09689,0.14,0.1,-12.15,positive,doi.org/10.1016/S0378-3812(01)00548-9
polystyrene,9003-53-6,*C(C*)c1ccccc1,methylcyclohexane,108-87-2,CC1CCCCC1,670000,1.1,0.01372,0.01871,0.1,219.15,negative,doi.org/10.1021/ma60032a020
polystyrene,9003-53-6,*C(C*)c1ccccc1,methylcyclohexane,108-87-2,CC1CCCCC1,31600,1.09,0.17486,0.2251,5.05,31.2,positive,doi.org/10.1016/S0378-3812(97)00302-6
polystyrene,9003-53-6,*C(C*)c1ccccc1,cyclohexane,110-82-7,C1CCCCC1,13200000,1.13,0.0097,NaN,0.1,32.15,positive,doi.org/10.1039/B301190A
polystyrene,9003-53-6,*C(C*)c1ccccc1,propionitrile,107-12-0,CCC#N,8000,1.09,0.29918,0.3591,3.95,-4.56,positive,doi.org/10.1021/ma9517308
polystyrene,9003-53-6,*C(C*)c1ccccc1,acetaldehyde,75-07-0,CC=O,4140,1.03,0.13458,0.1731,2.74,35.84,positive,"See 1997DES in ISBN: 9781420067989, doi.org/10.1002/(SICI)1099-0488(199703)35:4<631::AID-POLB11>3.0.CO;2-H"
polystyrene,9003-53-6,*C(C*)c1ccccc1,cyclohexane,110-82-7,C1CCCCC1,200000,1.02,0.0778,NaN,0.1,23.84,positive,doi.org/10.1063/1.430349
polystyrene,9003-53-6,*C(C*)c1ccccc1,cyclohexane,110-82-7,C1CCCCC1,111000,1.05,0.09108,0.119,0.1,21.3,positive,See 1986KRU in ISBN: 9781420067989
polystyrene,9003-53-6,*C(C*)c1ccccc1,methylcyclopentane,96-37-7,CC1CCCC1,25000,1.06,0.13285,0.177,0.83,30.13,positive,doi.org/10.1021/ma00107a011
polystyrene,9003-53-6,*C(C*)c1ccccc1,methylcyclohexane,108-87-2,CC1CCCCC1,405000,2.83,0.04449,0.06,4.83,56.94,positive,doi.org/10.1016/S0378-3812(97)00157-X
polystyrene,9003-53-6,*C(C*)c1ccccc1,nitroethane,79-24-3,CC[N+](=O)[O-],13500,1.06,0.3145,0.3145,1.54,4.3,positive,doi.org/10.1006/jcht.1999.0607
polystyrene,9003-53-6,*C(C*)c1ccccc1,cyclohexane,110-82-7,C1CCCCC1,1560000,1.03,0.0581,NaN,0.1,30.29,positive,doi.org/10.1103/PhysRevA.18.2683
polystyrene,9003-53-6,*C(C*)c1ccccc1,methylcyclohexane,108-87-2,CC1CCCCC1,17500,1.06,0.21249,0.27,64.58,20.5,positive,doi.org/10.1002/macp.1994.021950233
polystyrene,9003-53-6,*C(C*)c1ccccc1,methylcyclohexane,108-87-2,CC1CCCCC1,250000,3.91,0.0378,0.0511,9.5,53.76,positive,doi.org/10.1016/S0378-3812(97)00302-6
polystyrene,9003-53-6,*C(C*)c1ccccc1,nitroethane,79-24-3,CC[N+](=O)[O-],13500,1.06,0.2867,0.2867,4.72,4.43,positive,doi.org/10.1006/jcht.1999.0607
polystyrene,9003-53-6,*C(C*)c1ccccc1,methylcyclohexane,108-87-2,CC1CCCCC1,17200,1.06,0.0993,NaN,0.1,23.2,positive,doi.org/10.1063/1.446753
polystyrene,9003-53-6,*C(C*)c1ccccc1,nitroethane,79-24-3,CC[N+](=O)[O-],129200,1.03,0.0929,0.0929,1.17,49.69,positive,doi.org/10.1006/jcht.1999.0607
polystyrene,9003-53-6,*C(C*)c1ccccc1,cyclohexane,110-82-7,C1CCCCC1,2700000,1.1,0.04705,0.0624,0.1,30.72,positive,doi.org/10.1021/ma60032a020
polystyrene,9003-53-6,*C(C*)c1ccccc1,dodecadeuterocyclohexane,1735-17-7,[2H]C1([2H])C([2H])([2H])C([2H])([2H])C([2H])([2H])C([2H])([2H])C1([2H])[2H],123000,1.06,0.115,NaN,0.1,24.89,positive,doi.org/10.1039/B301190A
polystyrene,9003-53-6,*C(C*)c1ccccc1,2-propanone,67-64-1,CC(=O)C,24700,1.04,0.01362,0.018,11.3,4.15,positive,doi.org/10.1039/B109405J
polystyrene,9003-53-6,*C(C*)c1ccccc1,cyclohexane,110-82-7,C1CCCCC1,200000,1.06,0.10282,0.1338,0.1,23.72,positive,doi.org/10.1021/ma60032a020
polystyrene,9003-53-6,*C(C*)c1ccccc1,acetaldehyde,75-07-0,CC=O,4140,1.03,0.09618,0.1253,4.05,141.1,negative,"See 1997DES in ISBN: 9781420067989, doi.org/10.1002/(SICI)1099-0488(199703)35:4<631::AID-POLB11>3.0.CO;2-H"
polystyrene,9003-53-6,*C(C*)c1ccccc1,cyclohexane,110-82-7,C1CCCCC1,280000,4.83,0.04264,0.05663,0.1,26.44,positive,See 1984GIL in ISBN: 9781420067989
polystyrene,9003-53-6,*C(C*)c1ccccc1,cyclohexane,110-82-7,C1CCCCC1,769500,1.28,0.01035,0.0139,0.1,27.25,positive,See 1986KRU in ISBN: 9781420067989
polystyrene,9003-53-6,*C(C*)c1ccccc1,nitroethane,79-24-3,CC[N+](=O)[O-],13500,1.06,0.0625,0.0625,4.75,3.13,positive,doi.org/10.1006/jcht.1999.0607
polystyrene,9003-53-6,*C(C*)c1ccccc1,nitroethane-d5,57817-88-6,[2H]C([2H])([2H])C([2H])([2H])[N+](=O)[O-],90100,1.04,0.1205,0.1205,4.54,66.2,positive,doi.org/10.1006/jcht.1999.0607
polystyrene,9003-53-6,*C(C*)c1ccccc1,trans-decahydronaphthalene,493-02-7,C1CCC2CCCCC2C1,90000,1.04,0.00822,0.0099,0.1,3.4,positive,doi.org/10.1016/0032-3861(95)91454-F
polystyrene,9003-53-6,*C(C*)c1ccccc1,cyclopentane,287-92-3,C1CCCC1,354000,1.02,0.08586,0.1169,0.1,164.8,negative,doi.org/10.1002/pen.760330806
polystyrene,9003-53-6,*C(C*)c1ccccc1,bisphenol-A diglycidyl ether,1675-54-3,CC(C)(c1ccc(OCC2CO2)cc1)c3ccc(OCC4CO4)cc3,86700,1.04,0.1101,NaN,0.1,65.4,positive,doi.org/10.1002/macp.200300106
polystyrene,9003-53-6,*C(C*)c1ccccc1,methylcyclohexane,108-87-2,CC1CCCCC1,16100,1.06,0.09728,0.1287,56.29,19.66,positive,doi.org/10.1063/1.464440
polystyrene,9003-53-6,*C(C*)c1ccccc1,cyclohexane,110-82-7,C1CCCCC1,2000000,1.3,0.047,NaN,0.1,29.49,positive,doi.org/10.1039/B301190A
polystyrene,9003-53-6,*C(C*)c1ccccc1,propionitrile,107-12-0,CCC#N,25000,1.06,0.24359,0.2971,0.78,85.73,positive,doi.org/10.1021/ma9517308
polystyrene,9003-53-6,*C(C*)c1ccccc1,cyclohexane,110-82-7,C1CCCCC1,239000,2.78,0.0803,NaN,0.1,26.02,positive,doi.org/10.1103/PhysRevE.55.3159
polystyrene,9003-53-6,*C(C*)c1ccccc1,methylcyclohexane,108-87-2,CC1CCCCC1,405000,2.83,0.14369,0.187,8.4,51.2,positive,doi.org/10.1016/S0378-3812(97)00157-X
polystyrene,9003-53-6,*C(C*)c1ccccc1,methylcyclohexane,108-87-2,CC1CCCCC1,405000,2.83,0.0132,0.018,45.68,43.96,positive,doi.org/10.1016/S0378-3812(97)00157-X
polystyrene,9003-53-6,*C(C*)c1ccccc1,methylcyclohexane,108-87-2,CC1CCCCC1,16100,1.06,0.2577,NaN,0.1,22.31,positive,doi.org/10.1063/1.439127
polystyrene,9003-53-6,*C(C*)c1ccccc1,cyclohexane,110-82-7,C1CCCCC1,37000,1.06,0.03416,0.0455,0.1,238.4,negative,doi.org/10.1021/ma60032a020
polystyrene,9003-53-6,*C(C*)c1ccccc1,dodecadeuterocyclohexane,1735-17-7,[2H]C1([2H])C([2H])([2H])C([2H])([2H])C([2H])([2H])C([2H])([2H])C1([2H])[2H],400000,1.06,0.022,NaN,0.1,29.78,positive,doi.org/10.1039/B301190A
polystyrene,9003-53-6,*C(C*)c1ccccc1,methylcyclohexane,108-87-2,CC1CCCCC1,181000,1.06,0.0941,NaN,0.1,53.78,positive,doi.org/10.1063/1.439127
polystyrene,9003-53-6,*C(C*)c1ccccc1,nitroethane,79-24-3,CC[N+](=O)[O-],30740,1.06,0.1126,0.1126,0.23,24.12,positive,doi.org/10.1006/jcht.1999.0607
polystyrene,9003-53-6,*C(C*)c1ccccc1,pentyl acetate,628-63-7,CCCCCOC(=O)C,1971000,1.26,0.06114,0.0724,0.1,236.6,negative,doi.org/10.1016/0032-3861(95)91454-F
polystyrene,9003-53-6,*C(C*)c1ccccc1,propionitrile,107-12-0,CCC#N,8000,1.09,0.15162,0.19,2.66,-3.21,positive,doi.org/10.1021/ma9517308
polystyrene,9003-53-6,*C(C*)c1ccccc1,"1,1,1,3,3,3-hexadeutero-2-propanone",666-52-4,[2H]C([2H])([2H])C(=O)C([2H])([2H])[2H],13500,1.06,0.11126,0.131,1.13,72.68,positive,doi.org/10.1021/ma00107a011
polystyrene,9003-53-6,*C(C*)c1ccccc1,2-propanone,67-64-1,CC(=O)C,11500,1.07,0.06934,0.09,0.1,-28,positive,doi.org/10.1063/1.1143329
polystyrene,9003-53-6,*C(C*)c1ccccc1,cyclohexane,110-82-7,C1CCCCC1,25000,1.06,0.122,NaN,0.1,7.12,positive,doi.org/10.1039/B301190A
polystyrene,9003-53-6,*C(C*)c1ccccc1,acetaldehyde,75-07-0,CC=O,4140,1.03,0.17331,0.2201,2.59,35.97,positive,"See 1997DES in ISBN: 9781420067989, doi.org/10.1002/(SICI)1099-0488(199703)35:4<631::AID-POLB11>3.0.CO;2-H"
polystyrene,9003-53-6,*C(C*)c1ccccc1,cyclohexane,110-82-7,C1CCCCC1,142100,1.09,0.1148,0.1488,0.1,20.1,positive,See 1986KRU in ISBN: 9781420067989
polystyrene,9003-53-6,*C(C*)c1ccccc1,nitroethane-d5,57817-88-6,[2H]C([2H])([2H])C([2H])([2H])[N+](=O)[O-],90100,1.04,0.0848,0.0848,2.57,66.92,positive,doi.org/10.1006/jcht.1999.0607
polystyrene,9003-53-6,*C(C*)c1ccccc1,ethyl acetate,141-78-6,CCOC(=O)C,100000,1.06,0.0889,0.102,0.1,164.6,negative,doi.org/10.1021/ma00015a024
polystyrene,9003-53-6,*C(C*)c1ccccc1,dodecadeuterocyclohexane,1735-17-7,[2H]C1([2H])C([2H])([2H])C([2H])([2H])C([2H])([2H])C([2H])([2H])C1([2H])[2H],123000,1.06,0.123,NaN,0.1,24.76,positive,doi.org/10.1039/B301190A
polystyrene,9003-53-6,*C(C*)c1ccccc1,methylcyclohexane,108-87-2,CC1CCCCC1,17500,1.06,0.11406,0.15,74.4,21.05,positive,doi.org/10.1002/macp.1994.021950233
polystyrene,9003-53-6,*C(C*)c1ccccc1,nitroethane,79-24-3,CC[N+](=O)[O-],13500,1.06,0.0714,0.0714,4.17,4.22,positive,doi.org/10.1006/jcht.1999.0607
polystyrene,9003-53-6,*C(C*)c1ccccc1,acetaldehyde,75-07-0,CC=O,4140,1.03,0.1094,0.1419,3.14,140,negative,"See 1997DES in ISBN: 9781420067989, doi.org/10.1002/(SICI)1099-0488(199703)35:4<631::AID-POLB11>3.0.CO;2-H"
polystyrene,9003-53-6,*C(C*)c1ccccc1,"1,1,1,3,3,3-hexadeutero-2-propanone",666-52-4,[2H]C([2H])([2H])C(=O)C([2H])([2H])[2H],13500,1.06,0.19786,0.229,0.39,72.9,positive,doi.org/10.1021/ma00107a011
polystyrene,9003-53-6,*C(C*)c1ccccc1,methylcyclohexane,108-87-2,CC1CCCCC1,20200,1.06,0.1977,NaN,0.1,25.73,positive,doi.org/10.1063/1.439127
polystyrene,9003-53-6,*C(C*)c1ccccc1,cyclohexane,110-82-7,C1CCCCC1,280000,4.83,0.1078,0.14005,0.1,25.6,positive,See 1984GIL in ISBN: 9781420067989
polystyrene,9003-53-6,*C(C*)c1ccccc1,propionitrile,107-12-0,CCC#N,25000,1.06,0.17688,0.22,3.24,138.95,negative,doi.org/10.1021/ma9517308
polystyrene,9003-53-6,*C(C*)c1ccccc1,cyclohexane,110-82-7,C1CCCCC1,1560000,1.03,0.0234,NaN,0.1,30.49,positive,doi.org/10.1103/PhysRevA.18.2683
polystyrene,9003-53-6,*C(C*)c1ccccc1,methylcyclohexane,108-87-2,CC1CCCCC1,17500,1.06,0.11318,0.14889,80,21.24,positive,doi.org/10.1002/macp.1994.021950233
polystyrene,9003-53-6,*C(C*)c1ccccc1,acetaldehyde,75-07-0,CC=O,4140,1.03,0.14593,0.187,0.79,47.44,positive,"See 1997DES in ISBN: 9781420067989, doi.org/10.1002/(SICI)1099-0488(199703)35:4<631::AID-POLB11>3.0.CO;2-H"
polystyrene,9003-53-6,*C(C*)c1ccccc1,methylcyclohexane,108-87-2,CC1CCCCC1,16100,1.06,0.05859,0.0786,43.44,19.17,positive,doi.org/10.1063/1.464440
polystyrene,9003-53-6,*C(C*)c1ccccc1,methylcyclohexane,108-87-2,CC1CCCCC1,31600,1.09,0.06592,0.0882,10.05,28.37,positive,doi.org/10.1016/S0378-3812(97)00302-6
polystyrene,9003-53-6,*C(C*)c1ccccc1,methylcyclohexane,108-87-2,CC1CCCCC1,16100,1.06,0.05859,0.0786,67.67,19.4,positive,doi.org/10.1063/1.464440
polystyrene,9003-53-6,*C(C*)c1ccccc1,cyclohexane,110-82-7,C1CCCCC1,400000,1.06,0.076,NaN,0.1,25.93,positive,doi.org/10.1039/B301190A
polystyrene,9003-53-6,*C(C*)c1ccccc1,tert-butyl acetate,540-88-5,CC(=O)OC(C)(C)C,100000,1.06,0.12886,0.152,0.1,-17.5,positive,doi.org/10.1021/ma00015a024
polystyrene,9003-53-6,*C(C*)c1ccccc1,cyclohexane,110-82-7,C1CCCCC1,101400,1.09,0.08164,0.107,5.1,242.95,negative,doi.org/10.1016/S0896-8446(01)00144-9
polystyrene,9003-53-6,*C(C*)c1ccccc1,cyclohexane,110-82-7,C1CCCCC1,610000,1.08,0.00744,0.01,0.1,28,positive,doi.org/10.1021/ma00015a024
polystyrene,9003-53-6,*C(C*)c1ccccc1,cyclohexane,110-82-7,C1CCCCC1,200000,1.02,0.0436,NaN,0.1,23.77,positive,doi.org/10.1063/1.430349
polystyrene,9003-53-6,*C(C*)c1ccccc1,"1,1,1,3,3,3-hexadeutero-2-propanone",666-52-4,[2H]C([2H])([2H])C(=O)C([2H])([2H])[2H],13500,1.06,0.17549,0.204,2.77,57.41,positive,doi.org/10.1021/ma00107a011
polystyrene,9003-53-6,*C(C*)c1ccccc1,methylcyclohexane,108-87-2,CC1CCCCC1,670000,1.1,0.01372,0.01871,0.1,60.66,positive,doi.org/10.1021/ma60032a020
polystyrene,9003-53-6,*C(C*)c1ccccc1,cyclohexane,110-82-7,C1CCCCC1,1560000,1.03,0.2096,NaN,0.1,23.5,positive,doi.org/10.1103/PhysRevA.18.2683
polystyrene,9003-53-6,*C(C*)c1ccccc1,cyclohexane,110-82-7,C1CCCCC1,400000,1.06,0.004,NaN,0.1,24.11,positive,doi.org/10.1039/B301190A
polystyrene,9003-53-6,*C(C*)c1ccccc1,nitroethane,79-24-3,CC[N+](=O)[O-],90100,1.04,0.0519,0.0519,2.69,42.59,positive,doi.org/10.1006/jcht.1999.0607
polystyrene,9003-53-6,*C(C*)c1ccccc1,ethyl acetate,141-78-6,CCOC(=O)C,600000,1.1,0.00172,0.002,0.1,154.5,negative,doi.org/10.1021/ma00015a024
polystyrene,9003-53-6,*C(C*)c1ccccc1,cyclohexane,110-82-7,C1CCCCC1,2000000,1.3,0.038,NaN,0.1,29.71,positive,doi.org/10.1039/B301190A
polystyrene,9003-53-6,*C(C*)c1ccccc1,cyclohexane,110-82-7,C1CCCCC1,346000,1.65,0.17304,0.22,0.1,24.4,positive,doi.org/10.1002/macp.1965.020880115
polystyrene,9003-53-6,*C(C*)c1ccccc1,cyclohexane,110-82-7,C1CCCCC1,239000,2.78,0.0857,NaN,0.1,26.19,positive,doi.org/10.1103/PhysRevE.55.3159
