Repository: uentinnlea/polymer_cloud_point_qsar

File: data/Binary Polymer Solution Cloud Point Database.csv (part 12 of 26)
Polymer,Polymer CAS,Polymer SMILES,Solvent,Solvent CAS,Solvent SMILES,Mw(Da),PDI,ϕ,w,P(Mpa),CP(°C),1-Phase,Ref.
polystyrene,9003-53-6,*C(C*)c1ccccc1,cyclohexane,110-82-7,C1CCCCC1,320000,2.5,0.0884,0.1156,0.1,26,positive,doi.org/10.1021/ma00040a033
polystyrene,9003-53-6,*C(C*)c1ccccc1,cyclohexane,110-82-7,C1CCCCC1,101400,1.09,0.08164,0.107,4.4,237.95,negative,doi.org/10.1016/S0896-8446(01)00144-9
polystyrene,9003-53-6,*C(C*)c1ccccc1,cyclohexane,110-82-7,C1CCCCC1,280000,4.83,0.21622,0.27105,0.1,19.99,positive,See 1984GIL in ISBN: 9781420067989
polystyrene,9003-53-6,*C(C*)c1ccccc1,methylcyclohexane,108-87-2,CC1CCCCC1,17200,1.06,0.2032,NaN,0.1,23.56,positive,doi.org/10.1063/1.446753
polystyrene,9003-53-6,*C(C*)c1ccccc1,nitroethane,79-24-3,CC[N+](=O)[O-],13500,1.06,0.2867,0.2867,3.71,4.52,positive,doi.org/10.1006/jcht.1999.0607
polystyrene,9003-53-6,*C(C*)c1ccccc1,2-propanone,67-64-1,CC(=O)C,7800,1.19,0.09476,0.122,0.1,-19.65,positive,doi.org/10.1063/1.1143329
polystyrene,9003-53-6,*C(C*)c1ccccc1,cyclohexane,110-82-7,C1CCCCC1,25000,1.06,0.098,NaN,0.1,7,positive,doi.org/10.1039/B301190A
polystyrene,9003-53-6,*C(C*)c1ccccc1,nitroethane,79-24-3,CC[N+](=O)[O-],30740,1.06,0.1393,0.1393,4.49,23.51,positive,doi.org/10.1006/jcht.1999.0607
polystyrene,9003-53-6,*C(C*)c1ccccc1,methylcyclohexane,108-87-2,CC1CCCCC1,16100,1.06,0.0716,NaN,0.1,21.49,positive,doi.org/10.1063/1.439127
polystyrene,9003-53-6,*C(C*)c1ccccc1,nitroethane-d5,57817-88-6,[2H]C([2H])([2H])C([2H])([2H])[N+](=O)[O-],90100,1.04,0.1844,0.1844,2.12,66.09,positive,doi.org/10.1006/jcht.1999.0607
polystyrene,9003-53-6,*C(C*)c1ccccc1,cyclohexane,110-82-7,C1CCCCC1,142100,1.09,0.17013,0.2165,0.1,19,positive,See 1986KRU in ISBN: 9781420067989
polystyrene,9003-53-6,*C(C*)c1ccccc1,nitroethane-d5,57817-88-6,[2H]C([2H])([2H])C([2H])([2H])[N+](=O)[O-],90100,1.04,0.1844,0.1844,2.96,65.79,positive,doi.org/10.1006/jcht.1999.0607
polystyrene,9003-53-6,*C(C*)c1ccccc1,methylcyclohexane,108-87-2,CC1CCCCC1,719000,1.06,0.1619,NaN,0.1,56.23,positive,doi.org/10.1063/1.439127
polystyrene,9003-53-6,*C(C*)c1ccccc1,cyclohexane,110-82-7,C1CCCCC1,103000,1.01,0.0068,NaN,0.1,17,positive,doi.org/10.1002/pol.1981.180190913
polystyrene,9003-53-6,*C(C*)c1ccccc1,trans-decahydronaphthalene,493-02-7,C1CCC2CCCCC2C1,270000,2,0.084,NaN,10,9.85,positive,"doi.org/10.1002/macp.200390038, doi.org/10.1016/j.chemphys.2003.11.002"
polystyrene,9003-53-6,*C(C*)c1ccccc1,cyclohexane,110-82-7,C1CCCCC1,423300,1.24,0.04432,0.05883,0.1,25.64,positive,See 1986KRU in ISBN: 9781420067989
polystyrene,9003-53-6,*C(C*)c1ccccc1,propionitrile,107-12-0,CCC#N,8000,1.09,0.24615,0.3,2.56,-2.51,positive,doi.org/10.1021/ma9517308
polystyrene,9003-53-6,*C(C*)c1ccccc1,cyclohexane,110-82-7,C1CCCCC1,346000,1.65,0.00968,0.013,0.1,22,positive,doi.org/10.1002/macp.1965.020880115
polystyrene,9003-53-6,*C(C*)c1ccccc1,propionitrile,107-12-0,CCC#N,22100,1.03,0.1768,0.2199,2.03,154.95,negative,doi.org/10.1021/ma9517308
polystyrene,9003-53-6,*C(C*)c1ccccc1,methyl acetate,79-20-9,COC(=O)C,100000,1.06,0.00265,0.003,0.1,28.1,positive,doi.org/10.1021/ma00015a024
polystyrene,9003-53-6,*C(C*)c1ccccc1,nitroethane,79-24-3,CC[N+](=O)[O-],129200,1.03,0.0307,0.0307,0.36,48.08,positive,doi.org/10.1006/jcht.1999.0607
polystyrene,9003-53-6,*C(C*)c1ccccc1,methylcyclohexane,108-87-2,CC1CCCCC1,405000,2.83,0.05069,0.0682,20.91,50.42,positive,doi.org/10.1016/S0378-3812(97)00157-X
polystyrene,9003-53-6,*C(C*)c1ccccc1,cyclohexane,110-82-7,C1CCCCC1,171300,1.96,0.0425,NaN,0.1,223.61,negative,doi.org/10.1002/(SICI)1521-3935(19990801)200:8<1889::AID-MACP1889>3.0.CO;2-A
polystyrene,9003-53-6,*C(C*)c1ccccc1,methylcyclohexane,108-87-2,CC1CCCCC1,17200,1.06,0.2614,NaN,0.1,22.92,positive,doi.org/10.1063/1.446753
polystyrene,9003-53-6,*C(C*)c1ccccc1,cyclohexane,110-82-7,C1CCCCC1,25000,1.06,0.209,NaN,0.1,6.78,positive,doi.org/10.1039/B301190A
polystyrene,9003-53-6,*C(C*)c1ccccc1,methylcyclohexane,108-87-2,CC1CCCCC1,16100,1.06,0.269,NaN,0.1,22.1,positive,doi.org/10.1063/1.439127
polystyrene,9003-53-6,*C(C*)c1ccccc1,acetaldehyde,75-07-0,CC=O,4140,1.03,0.17331,0.2201,4.79,120,negative,"See 1997DES in ISBN: 9781420067989, doi.org/10.1002/(SICI)1099-0488(199703)35:4<631::AID-POLB11>3.0.CO;2-H"
polystyrene,9003-53-6,*C(C*)c1ccccc1,acetaldehyde,75-07-0,CC=O,4140,1.03,0.1094,0.1419,0.48,13.61,positive,"See 1997DES in ISBN: 9781420067989, doi.org/10.1002/(SICI)1099-0488(199703)35:4<631::AID-POLB11>3.0.CO;2-H"
polystyrene,9003-53-6,*C(C*)c1ccccc1,methylcyclohexane,108-87-2,CC1CCCCC1,405000,2.83,0.03563,0.0482,21.86,50.25,positive,doi.org/10.1016/S0378-3812(97)00157-X
polystyrene,9003-53-6,*C(C*)c1ccccc1,dodecadeuterocyclohexane,1735-17-7,[2H]C1([2H])C([2H])([2H])C([2H])([2H])C([2H])([2H])C([2H])([2H])C1([2H])[2H],400000,1.06,0.052,NaN,0.1,30.16,positive,doi.org/10.1039/B301190A
polystyrene,9003-53-6,*C(C*)c1ccccc1,methylcyclohexane,108-87-2,CC1CCCCC1,31600,1.09,0.15915,0.206,1.05,32.27,positive,doi.org/10.1016/S0378-3812(97)00302-6
polystyrene,9003-53-6,*C(C*)c1ccccc1,"1,1,1,3,3,3-hexadeutero-2-propanone",666-52-4,[2H]C([2H])([2H])C(=O)C([2H])([2H])[2H],11500,1.07,0.11909,0.14,0.1,10.99,positive,doi.org/10.1063/1.1143329
polystyrene,9003-53-6,*C(C*)c1ccccc1,dodecadeuterocyclohexane,1735-17-7,[2H]C1([2H])C([2H])([2H])C([2H])([2H])C([2H])([2H])C([2H])([2H])C1([2H])[2H],400000,1.06,0.045,NaN,0.1,30.14,positive,doi.org/10.1039/B301190A
polystyrene,9003-53-6,*C(C*)c1ccccc1,cyclohexane,110-82-7,C1CCCCC1,190500,2.29,0.059,NaN,0.1,25.51,positive,"doi.org/10.1016/S0378-3812(99)00017-5, doi.org/10.1016/S0014-3057(98)00245-6"
polystyrene,9003-53-6,*C(C*)c1ccccc1,cyclohexane,110-82-7,C1CCCCC1,100000,1.06,0.06138,0.081,0.1,20.8,positive,doi.org/10.1021/ma00015a024
polystyrene,9003-53-6,*C(C*)c1ccccc1,methylcyclohexane,108-87-2,CC1CCCCC1,250000,3.91,0.07275,0.0971,9.8,52.32,positive,doi.org/10.1016/S0378-3812(97)00302-6
polystyrene,9003-53-6,*C(C*)c1ccccc1,methylcyclohexane,108-87-2,CC1CCCCC1,16100,1.06,0.13168,0.1721,0.1,23.06,positive,doi.org/10.1063/1.464440
polystyrene,9003-53-6,*C(C*)c1ccccc1,methylcyclohexane,108-87-2,CC1CCCCC1,297000,5.45,0.01393,0.019,0.1,58.81,positive,See 1988SC2 in ISBN: 9781420067989
polystyrene,9003-53-6,*C(C*)c1ccccc1,cyclohexane,110-82-7,C1CCCCC1,189000,1.02,0.1477,NaN,0.1,22.52,positive,doi.org/10.1103/PhysRevE.55.3159
polystyrene,9003-53-6,*C(C*)c1ccccc1,2-propanone,67-64-1,CC(=O)C,11500,1.07,0.17356,0.218,0.1,-25.63,positive,doi.org/10.1063/1.1143329
polystyrene,9003-53-6,*C(C*)c1ccccc1,nitroethane,79-24-3,CC[N+](=O)[O-],90100,1.04,0.0337,0.0337,1.71,41.39,positive,doi.org/10.1006/jcht.1999.0607
polystyrene,9003-53-6,*C(C*)c1ccccc1,methylcyclohexane,108-87-2,CC1CCCCC1,109000,1.06,0.2352,NaN,0.1,44.39,positive,doi.org/10.1063/1.439127
polystyrene,9003-53-6,*C(C*)c1ccccc1,acetaldehyde,75-07-0,CC=O,4140,1.03,0.07507,0.0985,2.46,94.93,negative,"See 1997DES in ISBN: 9781420067989, doi.org/10.1002/(SICI)1099-0488(199703)35:4<631::AID-POLB11>3.0.CO;2-H"
polystyrene,9003-53-6,*C(C*)c1ccccc1,cyclohexane,110-82-7,C1CCCCC1,142100,1.09,0.03316,0.04418,0.1,20.58,positive,See 1986KRU in ISBN: 9781420067989
polystyrene,9003-53-6,*C(C*)c1ccccc1,2-propanone,67-64-1,CC(=O)C,22100,1.03,0.08597,0.111,1.78,105.33,negative,doi.org/10.1021/ma00107a011
polystyrene,9003-53-6,*C(C*)c1ccccc1,methylcyclohexane,108-87-2,CC1CCCCC1,10200,1.06,0.1133,NaN,0.1,11.97,positive,doi.org/10.1063/1.439127
polystyrene,9003-53-6,*C(C*)c1ccccc1,methylcyclohexane,108-87-2,CC1CCCCC1,109000,1.06,0.0694,NaN,0.1,49.55,positive,doi.org/10.1063/1.439127
polystyrene,9003-53-6,*C(C*)c1ccccc1,methylcyclohexane,108-87-2,CC1CCCCC1,405000,2.83,0.0049,0.0067,33.16,46.39,positive,doi.org/10.1016/S0378-3812(97)00157-X
polystyrene,9003-53-6,*C(C*)c1ccccc1,propionitrile,107-12-0,CCC#N,8000,1.09,0.12673,0.16,2.04,-3.17,positive,doi.org/10.1021/ma9517308
polystyrene,9003-53-6,*C(C*)c1ccccc1,propionitrile,107-12-0,CCC#N,22100,1.03,0.07007,0.09,2.08,70.9,positive,doi.org/10.1021/ma9517308
polystyrene,9003-53-6,*C(C*)c1ccccc1,methylcyclohexane,108-87-2,CC1CCCCC1,16100,1.06,0.23404,0.2952,21.28,19.08,positive,doi.org/10.1063/1.464440
polystyrene,9003-53-6,*C(C*)c1ccccc1,methylcyclohexane,108-87-2,CC1CCCCC1,16100,1.06,0.13168,0.1721,6.47,21.97,positive,doi.org/10.1063/1.464440
polystyrene,9003-53-6,*C(C*)c1ccccc1,methylcyclohexane,108-87-2,CC1CCCCC1,16100,1.06,0.15784,0.2044,66.69,19.77,positive,doi.org/10.1063/1.464440
polystyrene,9003-53-6,*C(C*)c1ccccc1,propionitrile,107-12-0,CCC#N,8000,1.09,0.16842,0.21,3.02,-5.07,positive,doi.org/10.1021/ma9517308
polystyrene,9003-53-6,*C(C*)c1ccccc1,cyclohexane,110-82-7,C1CCCCC1,25000,1.06,0.223,NaN,0.1,6.59,positive,doi.org/10.1039/B301190A
polystyrene,9003-53-6,*C(C*)c1ccccc1,propionitrile,107-12-0,CCC#N,22100,1.03,0.15154,0.1899,0.95,81.95,positive,doi.org/10.1021/ma9517308
polystyrene,9003-53-6,*C(C*)c1ccccc1,cyclohexane,110-82-7,C1CCCCC1,200000,1.02,0.0372,NaN,0.1,23.7,positive,doi.org/10.1063/1.430349
polystyrene,9003-53-6,*C(C*)c1ccccc1,propionitrile,107-12-0,CCC#N,22100,1.03,0.10221,0.13,2.67,70.95,positive,doi.org/10.1021/ma9517308
polystyrene,9003-53-6,*C(C*)c1ccccc1,"1,1,1,3,3,3-hexadeutero-2-propanone",666-52-4,[2H]C([2H])([2H])C(=O)C([2H])([2H])[2H],7800,1.18,0.27173,0.31,0.1,11.4,positive,doi.org/10.1063/1.1143329
polystyrene,9003-53-6,*C(C*)c1ccccc1,methylcyclohexane,108-87-2,CC1CCCCC1,405000,2.83,0.03563,0.0482,11.2,54.29,positive,doi.org/10.1016/S0378-3812(97)00157-X
polystyrene,9003-53-6,*C(C*)c1ccccc1,"2,3-dimethylbutane",79-29-8,CC(C)C(C)C,1240,1.07,0.11437,0.17,0.1,12.05,positive,doi.org/10.1016/S0378-3812(01)00548-9
polystyrene,9003-53-6,*C(C*)c1ccccc1,cyclohexane,110-82-7,C1CCCCC1,190500,2.29,0.0817,NaN,0.1,25.09,positive,"doi.org/10.1016/S0378-3812(99)00017-5, doi.org/10.1016/S0014-3057(98)00245-6"
polystyrene,9003-53-6,*C(C*)c1ccccc1,methylcyclohexane,108-87-2,CC1CCCCC1,16100,1.06,0.07483,0.0998,52.86,19.4,positive,doi.org/10.1063/1.464440
polystyrene,9003-53-6,*C(C*)c1ccccc1,methylcyclohexane,108-87-2,CC1CCCCC1,31600,1.09,0.2069,0.2634,7.05,30.36,positive,doi.org/10.1016/S0378-3812(97)00302-6
polystyrene,9003-53-6,*C(C*)c1ccccc1,propionitrile,107-12-0,CCC#N,8000,1.09,0.27287,0.33,1.96,-3.2,positive,doi.org/10.1021/ma9517308
polystyrene,9003-53-6,*C(C*)c1ccccc1,propionitrile,107-12-0,CCC#N,25000,1.06,0.2284,0.2798,2.53,156.31,negative,doi.org/10.1021/ma9517308
polystyrene,9003-53-6,*C(C*)c1ccccc1,cyclohexane,110-82-7,C1CCCCC1,142100,1.09,0.12794,0.1651,0.1,20,positive,See 1986KRU in ISBN: 9781420067989
polystyrene,9003-53-6,*C(C*)c1ccccc1,methylcyclohexane,108-87-2,CC1CCCCC1,250000,3.91,0.02429,0.033,3.15,57.22,positive,doi.org/10.1016/S0378-3812(97)00302-6
polystyrene,9003-53-6,*C(C*)c1ccccc1,methylcyclohexane,108-87-2,CC1CCCCC1,34900,1.06,0.09767,0.1292,14.42,32.36,positive,doi.org/10.1063/1.464440
polystyrene,9003-53-6,*C(C*)c1ccccc1,cyclohexane,110-82-7,C1CCCCC1,769500,1.28,0.01095,0.0147,0.1,26.21,positive,See 1986KRU in ISBN: 9781420067989
polystyrene,9003-53-6,*C(C*)c1ccccc1,methylcyclohexane,108-87-2,CC1CCCCC1,18700,1.06,0.133,NaN,0.1,23.37,positive,doi.org/10.1063/1.479914
polystyrene,9003-53-6,*C(C*)c1ccccc1,nitroethane,79-24-3,CC[N+](=O)[O-],30740,1.06,0.0977,0.0977,0.57,23.85,positive,doi.org/10.1006/jcht.1999.0607
polystyrene,9003-53-6,*C(C*)c1ccccc1,cyclohexane,110-82-7,C1CCCCC1,346000,1.65,0.00669,0.009,0.1,21,positive,doi.org/10.1002/macp.1965.020880115
polystyrene,9003-53-6,*C(C*)c1ccccc1,methylcyclohexane,108-87-2,CC1CCCCC1,405000,2.83,0.01836,0.025,49.08,43.94,positive,doi.org/10.1016/S0378-3812(97)00157-X
polystyrene,9003-53-6,*C(C*)c1ccccc1,propionitrile,107-12-0,CCC#N,25000,1.06,0.24359,0.2971,0.71,132.89,negative,doi.org/10.1021/ma9517308
polystyrene,9003-53-6,*C(C*)c1ccccc1,cyclohexane,110-82-7,C1CCCCC1,190000,1.04,0.00729,0.0098,0.1,21.4,positive,doi.org/10.1016/S0378-3812(99)00128-4
polystyrene,9003-53-6,*C(C*)c1ccccc1,nitroethane,79-24-3,CC[N+](=O)[O-],90100,1.04,0.0633,0.0633,5.22,42.19,positive,doi.org/10.1006/jcht.1999.0607
polystyrene,9003-53-6,*C(C*)c1ccccc1,cyclohexane,110-82-7,C1CCCCC1,670000,1.1,0.01822,0.0244,0.1,218.49,negative,doi.org/10.1021/ma60032a020
polystyrene,9003-53-6,*C(C*)c1ccccc1,cyclohexane,110-82-7,C1CCCCC1,2000000,1.3,0.04,NaN,0.1,29.67,positive,doi.org/10.1039/B301190A
polystyrene,9003-53-6,*C(C*)c1ccccc1,methylcyclohexane,108-87-2,CC1CCCCC1,17500,1.06,0.11406,0.15,63.88,20.8,positive,doi.org/10.1002/macp.1994.021950233
polystyrene,9003-53-6,*C(C*)c1ccccc1,acetaldehyde,75-07-0,CC=O,4140,1.03,0.04244,0.0563,5.29,154.9,negative,"See 1997DES in ISBN: 9781420067989, doi.org/10.1002/(SICI)1099-0488(199703)35:4<631::AID-POLB11>3.0.CO;2-H"
polystyrene,9003-53-6,*C(C*)c1ccccc1,propionitrile,107-12-0,CCC#N,25000,1.06,0.1432,0.1799,3.52,107.83,positive,doi.org/10.1021/ma9517308
polystyrene,9003-53-6,*C(C*)c1ccccc1,cyclohexane,110-82-7,C1CCCCC1,600000,1.1,0.04537,0.0602,0.1,28.28,positive,doi.org/10.1007/BF01525017
polystyrene,9003-53-6,*C(C*)c1ccccc1,propionitrile,107-12-0,CCC#N,8000,1.09,0.16842,0.21,0.84,-1.67,positive,doi.org/10.1021/ma9517308
polystyrene,9003-53-6,*C(C*)c1ccccc1,cyclohexane,110-82-7,C1CCCCC1,600000,1.1,0.03165,0.0422,0.1,28.21,positive,doi.org/10.1007/BF01525017
polystyrene,9003-53-6,*C(C*)c1ccccc1,methylcyclohexane,108-87-2,CC1CCCCC1,16100,1.06,0.19234,0.2461,27.07,19.53,positive,doi.org/10.1063/1.464440
polystyrene,9003-53-6,*C(C*)c1ccccc1,nitroethane,79-24-3,CC[N+](=O)[O-],30740,1.06,0.0861,0.0861,4.62,23.02,positive,doi.org/10.1006/jcht.1999.0607
polystyrene,9003-53-6,*C(C*)c1ccccc1,cyclohexane,110-82-7,C1CCCCC1,200000,1.02,0.1237,NaN,0.1,23.45,positive,doi.org/10.1063/1.430349
polystyrene,9003-53-6,*C(C*)c1ccccc1,methylcyclohexane,108-87-2,CC1CCCCC1,405000,2.83,0.0049,0.0067,22.52,48.32,positive,doi.org/10.1016/S0378-3812(97)00157-X
polystyrene,9003-53-6,*C(C*)c1ccccc1,acetaldehyde,75-07-0,CC=O,4140,1.03,0.17331,0.2201,0.16,45.08,positive,"See 1997DES in ISBN: 9781420067989, doi.org/10.1002/(SICI)1099-0488(199703)35:4<631::AID-POLB11>3.0.CO;2-H"
polystyrene,9003-53-6,*C(C*)c1ccccc1,nitroethane,79-24-3,CC[N+](=O)[O-],13500,1.06,0.2867,0.2867,1.47,4.7,positive,doi.org/10.1006/jcht.1999.0607
polystyrene,9003-53-6,*C(C*)c1ccccc1,methylcyclohexane,108-87-2,CC1CCCCC1,405000,2.83,0.03563,0.0482,5.77,56.34,positive,doi.org/10.1016/S0378-3812(97)00157-X
polystyrene,9003-53-6,*C(C*)c1ccccc1,nitroethane,79-24-3,CC[N+](=O)[O-],129200,1.03,0.0929,0.0929,2.39,49.28,positive,doi.org/10.1006/jcht.1999.0607
polystyrene,9003-53-6,*C(C*)c1ccccc1,propionitrile,107-12-0,CCC#N,22100,1.03,0.15154,0.1899,1.97,155.14,negative,doi.org/10.1021/ma9517308
polystyrene,9003-53-6,*C(C*)c1ccccc1,cyclohexane,110-82-7,C1CCCCC1,769500,1.28,0.03865,0.0514,0.1,27.29,positive,See 1986KRU in ISBN: 9781420067989
polystyrene,9003-53-6,*C(C*)c1ccccc1,acetaldehyde,75-07-0,CC=O,4140,1.03,0.12638,0.163,4.58,115.97,negative,"See 1997DES in ISBN: 9781420067989, doi.org/10.1002/(SICI)1099-0488(199703)35:4<631::AID-POLB11>3.0.CO;2-H"
polystyrene,9003-53-6,*C(C*)c1ccccc1,acetaldehyde,75-07-0,CC=O,4140,1.03,0.08527,0.1115,3.63,9.47,positive,"See 1997DES in ISBN: 9781420067989, doi.org/10.1002/(SICI)1099-0488(199703)35:4<631::AID-POLB11>3.0.CO;2-H"
polystyrene,9003-53-6,*C(C*)c1ccccc1,cyclohexane,110-82-7,C1CCCCC1,1560000,1.03,0.0443,NaN,0.1,30.47,positive,doi.org/10.1103/PhysRevA.18.2683
polystyrene,9003-53-6,*C(C*)c1ccccc1,nitroethane,79-24-3,CC[N+](=O)[O-],30740,1.06,0.0861,0.0861,3.98,23.1,positive,doi.org/10.1006/jcht.1999.0607
polystyrene,9003-53-6,*C(C*)c1ccccc1,2-methylpentane,107-83-5,CCCC(C)C,1240,1.07,0.09219,0.14,0.1,11.85,positive,doi.org/10.1016/S0378-3812(01)00548-9
polystyrene,9003-53-6,*C(C*)c1ccccc1,methylcyclohexane,108-87-2,CC1CCCCC1,405000,2.83,0.0132,0.018,38.66,45.39,positive,doi.org/10.1016/S0378-3812(97)00157-X
polystyrene,9003-53-6,*C(C*)c1ccccc1,methylcyclohexane,108-87-2,CC1CCCCC1,405000,2.83,0.09048,0.12,4.58,54.82,positive,doi.org/10.1016/S0378-3812(97)00157-X
polystyrene,9003-53-6,*C(C*)c1ccccc1,tert-butyl acetate,540-88-5,CC(=O)OC(C)(C)C,600000,1.1,0.01739,0.021,0.1,118.8,negative,doi.org/10.1021/ma00015a024
polystyrene,9003-53-6,*C(C*)c1ccccc1,propionitrile,107-12-0,CCC#N,8000,1.09,0.12673,0.16,0.37,-1.93,positive,doi.org/10.1021/ma9517308
polystyrene,9003-53-6,*C(C*)c1ccccc1,methylcyclohexane,108-87-2,CC1CCCCC1,405000,2.83,0.0132,0.018,1.26,58.01,positive,doi.org/10.1016/S0378-3812(97)00157-X
polystyrene,9003-53-6,*C(C*)c1ccccc1,methyl acetate,79-20-9,COC(=O)C,190000,1.04,0.06599,0.0741,0.1,26.18,positive,doi.org/10.1016/S0378-3812(99)00128-4
polystyrene,9003-53-6,*C(C*)c1ccccc1,cyclohexane,110-82-7,C1CCCCC1,280000,4.83,0.09875,0.12868,0.1,24.85,positive,See 1984GIL in ISBN: 9781420067989
polystyrene,9003-53-6,*C(C*)c1ccccc1,cyclohexane,110-82-7,C1CCCCC1,1560000,1.03,0.0986,NaN,0.1,29.12,positive,doi.org/10.1103/PhysRevA.18.2683
polystyrene,9003-53-6,*C(C*)c1ccccc1,cyclopentane,287-92-3,C1CCCC1,43000,1.01,0.11875,0.1596,0.1,-5.2,positive,doi.org/10.1627/jpi1958.33.117
polystyrene,9003-53-6,*C(C*)c1ccccc1,propionitrile,107-12-0,CCC#N,25000,1.06,0.2284,0.2798,1.93,147.79,negative,doi.org/10.1021/ma9517308
polystyrene,9003-53-6,*C(C*)c1ccccc1,methylcyclohexane,108-87-2,CC1CCCCC1,719000,1.06,0.0644,NaN,0.1,61.48,positive,doi.org/10.1063/1.439127
polystyrene,9003-53-6,*C(C*)c1ccccc1,propionitrile,107-12-0,CCC#N,25000,1.06,0.17688,0.22,4.63,92.42,positive,doi.org/10.1021/ma9517308
polystyrene,9003-53-6,*C(C*)c1ccccc1,acetaldehyde,75-07-0,CC=O,4140,1.03,0.13458,0.1731,0.72,43.42,positive,"See 1997DES in ISBN: 9781420067989, doi.org/10.1002/(SICI)1099-0488(199703)35:4<631::AID-POLB11>3.0.CO;2-H"
polystyrene,9003-53-6,*C(C*)c1ccccc1,methylcyclohexane,108-87-2,CC1CCCCC1,405000,2.83,0.04449,0.06,6.62,55.98,positive,doi.org/10.1016/S0378-3812(97)00157-X
polystyrene,9003-53-6,*C(C*)c1ccccc1,propionitrile,107-12-0,CCC#N,25000,1.06,0.15992,0.1999,4.72,92.86,positive,doi.org/10.1021/ma9517308
polystyrene,9003-53-6,*C(C*)c1ccccc1,cyclohexane,110-82-7,C1CCCCC1,280000,4.83,0.19407,0.24504,0.1,21,positive,See 1984GIL in ISBN: 9781420067989
polystyrene,9003-53-6,*C(C*)c1ccccc1,cyclohexane,110-82-7,C1CCCCC1,346000,1.65,0.26408,0.326,0.1,20,positive,doi.org/10.1002/macp.1965.020880115
polystyrene,9003-53-6,*C(C*)c1ccccc1,cyclohexane,110-82-7,C1CCCCC1,200000,1.02,0.1049,NaN,0.1,23.7,positive,doi.org/10.1063/1.430349
polystyrene,9003-53-6,*C(C*)c1ccccc1,cyclohexane,110-82-7,C1CCCCC1,209000,2.13,0.0185,NaN,0.1,26.49,positive,doi.org/10.1002/(SICI)1521-3935(19990801)200:8<1889::AID-MACP1889>3.0.CO;2-A
polystyrene,9003-53-6,*C(C*)c1ccccc1,methylcyclohexane,108-87-2,CC1CCCCC1,405000,2.83,0.00805,0.011,5.16,54.81,positive,doi.org/10.1016/S0378-3812(97)00157-X
polystyrene,9003-53-6,*C(C*)c1ccccc1,propionitrile,107-12-0,CCC#N,22100,1.03,0.08414,0.1076,4.93,181.63,negative,doi.org/10.1021/ma9517308
polystyrene,9003-53-6,*C(C*)c1ccccc1,cyclohexane,110-82-7,C1CCCCC1,610000,1.08,0.01492,0.02,0.1,28.1,positive,doi.org/10.1021/ma00015a024
polystyrene,9003-53-6,*C(C*)c1ccccc1,bisphenol-A diglycidyl ether,1675-54-3,CC(C)(c1ccc(OCC2CO2)cc1)c3ccc(OCC4CO4)cc3,228000,1.05,0.1643,NaN,0.1,77.23,positive,doi.org/10.1002/macp.200300106
polystyrene,9003-53-6,*C(C*)c1ccccc1,trans-decahydronaphthalene,493-02-7,C1CCC2CCCCC2C1,90000,1.04,0.11069,0.1306,0.1,8.3,positive,doi.org/10.1016/0032-3861(95)91454-F
polystyrene,9003-53-6,*C(C*)c1ccccc1,2-propanone,67-64-1,CC(=O)C,24700,1.04,0.01362,0.018,4,139.85,negative,doi.org/10.1039/B109405J
polystyrene,9003-53-6,*C(C*)c1ccccc1,nitroethane,79-24-3,CC[N+](=O)[O-],90100,1.04,0.0633,0.0633,0.47,43.5,positive,doi.org/10.1006/jcht.1999.0607
polystyrene,9003-53-6,*C(C*)c1ccccc1,"2,3-dimethylbutane",79-29-8,CC(C)C(C)C,1240,1.07,0.13616,0.2,0.1,11.55,positive,doi.org/10.1016/S0378-3812(01)00548-9
polystyrene,9003-53-6,*C(C*)c1ccccc1,cyclohexanol,108-93-0,OC1CCCCC1,849000,1.45,0.0324,0.0358,0.1,80.19,positive,doi.org/10.1021/je0504865
polystyrene,9003-53-6,*C(C*)c1ccccc1,methylcyclohexane,108-87-2,CC1CCCCC1,10200,1.06,0.15197,0.1972,14.51,11.23,positive,doi.org/10.1063/1.464440
polystyrene,9003-53-6,*C(C*)c1ccccc1,propionitrile,107-12-0,CCC#N,22100,1.03,0.2242,0.275,0.98,77.73,positive,doi.org/10.1021/ma9517308
polystyrene,9003-53-6,*C(C*)c1ccccc1,methylcyclohexane,108-87-2,CC1CCCCC1,405000,2.83,0.14369,0.187,1.32,230.65,negative,doi.org/10.1016/S0378-3812(97)00157-X
polystyrene,9003-53-6,*C(C*)c1ccccc1,cyclohexane,110-82-7,C1CCCCC1,200000,1.02,0.0848,NaN,0.1,23.82,positive,doi.org/10.1063/1.430349
polystyrene,9003-53-6,*C(C*)c1ccccc1,n-hexane,110-54-3,CCCCCC,1240,1.07,0.0809,0.123,0.1,-1.95,positive,doi.org/10.1016/S0378-3812(01)00548-9
polystyrene,9003-53-6,*C(C*)c1ccccc1,acetaldehyde,75-07-0,CC=O,4140,1.03,0.13206,0.17,4.7,31.87,positive,"See 1997DES in ISBN: 9781420067989, doi.org/10.1002/(SICI)1099-0488(199703)35:4<631::AID-POLB11>3.0.CO;2-H"
polystyrene,9003-53-6,*C(C*)c1ccccc1,2-propanone,67-64-1,CC(=O)C,16600,1.05,0.1419,0.18,8.25,15.85,positive,doi.org/10.1039/B109405J
polystyrene,9003-53-6,*C(C*)c1ccccc1,methylcyclohexane,108-87-2,CC1CCCCC1,10200,1.06,0.15197,0.1972,76.59,11.5,positive,doi.org/10.1063/1.464440
polystyrene,9003-53-6,*C(C*)c1ccccc1,nitroethane,79-24-3,CC[N+](=O)[O-],13500,1.06,0.134,0.134,1.89,6.46,positive,doi.org/10.1006/jcht.1999.0607
polystyrene,9003-53-6,*C(C*)c1ccccc1,cyclohexane,110-82-7,C1CCCCC1,200000,1.06,0.11906,0.1541,0.1,23.33,positive,doi.org/10.1021/ma60032a020
polystyrene,9003-53-6,*C(C*)c1ccccc1,propionitrile,107-12-0,CCC#N,8000,1.09,0.17688,0.22,2.46,-3.14,positive,doi.org/10.1021/ma9517308
polystyrene,9003-53-6,*C(C*)c1ccccc1,methylcyclohexane,108-87-2,CC1CCCCC1,17500,1.06,0.21249,0.27,85.72,21.17,positive,doi.org/10.1002/macp.1994.021950233
polystyrene,9003-53-6,*C(C*)c1ccccc1,methyl acetate,79-20-9,COC(=O)C,190000,1.04,0.01805,0.0204,0.1,22.38,positive,doi.org/10.1016/S0378-3812(99)00128-4
polystyrene,9003-53-6,*C(C*)c1ccccc1,trans-decahydronaphthalene,493-02-7,C1CCC2CCCCC2C1,270000,2,0.216,NaN,10,1.65,positive,"doi.org/10.1002/macp.200390038, doi.org/10.1016/j.chemphys.2003.11.002"
polystyrene,9003-53-6,*C(C*)c1ccccc1,methylcyclohexane,108-87-2,CC1CCCCC1,16100,1.06,0.05859,0.0786,5.79,21.6,positive,doi.org/10.1063/1.464440
polystyrene,9003-53-6,*C(C*)c1ccccc1,cyclohexane,110-82-7,C1CCCCC1,200000,1.02,0.1782,NaN,0.1,21.86,positive,doi.org/10.1063/1.430349
polystyrene,9003-53-6,*C(C*)c1ccccc1,methylcyclohexane,108-87-2,CC1CCCCC1,31600,1.09,0.02377,0.0323,1.05,26.23,positive,doi.org/10.1016/S0378-3812(97)00302-6
polystyrene,9003-53-6,*C(C*)c1ccccc1,cyclohexane,110-82-7,C1CCCCC1,1560000,1.03,0.0203,NaN,0.1,30.46,positive,doi.org/10.1103/PhysRevA.18.2683
polystyrene,9003-53-6,*C(C*)c1ccccc1,methylcyclohexane,108-87-2,CC1CCCCC1,31600,1.09,0.08248,0.1097,3.05,30.33,positive,doi.org/10.1016/S0378-3812(97)00302-6
polystyrene,9003-53-6,*C(C*)c1ccccc1,methylcyclohexane,108-87-2,CC1CCCCC1,405000,2.83,0.03563,0.0482,9.11,54.62,positive,doi.org/10.1016/S0378-3812(97)00157-X
polystyrene,9003-53-6,*C(C*)c1ccccc1,methylcyclohexane,108-87-2,CC1CCCCC1,250000,3.91,0.0378,0.0511,3.95,56.31,positive,doi.org/10.1016/S0378-3812(97)00302-6
polystyrene,9003-53-6,*C(C*)c1ccccc1,cyclohexane,110-82-7,C1CCCCC1,200000,1.02,0.0466,NaN,0.1,23.8,positive,doi.org/10.1063/1.430349
polystyrene,9003-53-6,*C(C*)c1ccccc1,cyclohexane,110-82-7,C1CCCCC1,346000,1.65,0.00371,0.005,0.1,19,positive,doi.org/10.1002/macp.1965.020880115
polystyrene,9003-53-6,*C(C*)c1ccccc1,methylcyclohexane,108-87-2,CC1CCCCC1,31600,1.09,0.09681,0.1281,5.05,30.3,positive,doi.org/10.1016/S0378-3812(97)00302-6
polystyrene,9003-53-6,*C(C*)c1ccccc1,"1,1,1,3,3,3-hexadeutero-2-propanone",666-52-4,[2H]C([2H])([2H])C(=O)C([2H])([2H])[2H],13500,1.06,0.09654,0.114,1.01,101.16,negative,doi.org/10.1021/ma00107a011
polystyrene,9003-53-6,*C(C*)c1ccccc1,2-propanone,67-64-1,CC(=O)C,22100,1.03,0.12385,0.158,0.48,67.22,positive,doi.org/10.1021/ma00107a011
polystyrene,9003-53-6,*C(C*)c1ccccc1,methylcyclohexane,108-87-2,CC1CCCCC1,17200,1.06,0.2458,NaN,0.1,23.2,positive,doi.org/10.1063/1.446753
polystyrene,9003-53-6,*C(C*)c1ccccc1,propionitrile,107-12-0,CCC#N,25000,1.06,0.24359,0.2971,2.19,148.1,negative,doi.org/10.1021/ma9517308
polystyrene,9003-53-6,*C(C*)c1ccccc1,methylcyclohexane,108-87-2,CC1CCCCC1,17500,1.06,0.11406,0.15,24.93,21.28,positive,doi.org/10.1002/macp.1994.021950233
polystyrene,9003-53-6,*C(C*)c1ccccc1,methylcyclohexane,108-87-2,CC1CCCCC1,405000,2.83,0.00805,0.011,2.42,56.15,positive,doi.org/10.1016/S0378-3812(97)00157-X
polystyrene,9003-53-6,*C(C*)c1ccccc1,propionitrile,107-12-0,CCC#N,22100,1.03,0.08414,0.1076,1.96,155.29,negative,doi.org/10.1021/ma9517308
polystyrene,9003-53-6,*C(C*)c1ccccc1,cyclohexane,110-82-7,C1CCCCC1,2000000,1.3,0.007,NaN,0.1,29.5,positive,doi.org/10.1039/B301190A
polystyrene,9003-53-6,*C(C*)c1ccccc1,propionitrile,107-12-0,CCC#N,25000,1.06,0.1432,0.1799,3.87,147.75,negative,doi.org/10.1021/ma9517308
polystyrene,9003-53-6,*C(C*)c1ccccc1,methylcyclohexane,108-87-2,CC1CCCCC1,405000,2.83,0.00805,0.011,1.32,56.73,positive,doi.org/10.1016/S0378-3812(97)00157-X
polystyrene,9003-53-6,*C(C*)c1ccccc1,methylcyclohexane,108-87-2,CC1CCCCC1,405000,2.83,0.09048,0.12,9.9,52.63,positive,doi.org/10.1016/S0378-3812(97)00157-X
polystyrene,9003-53-6,*C(C*)c1ccccc1,dodecadeuterocyclohexane,1735-17-7,[2H]C1([2H])C([2H])([2H])C([2H])([2H])C([2H])([2H])C([2H])([2H])C1([2H])[2H],123000,1.06,0.093,NaN,0.1,24.95,positive,doi.org/10.1039/B301190A
polystyrene,9003-53-6,*C(C*)c1ccccc1,cyclohexane,110-82-7,C1CCCCC1,346000,1.65,0.26851,0.331,0.1,20,positive,doi.org/10.1002/macp.1965.020880115
polystyrene,9003-53-6,*C(C*)c1ccccc1,methylcyclohexane,108-87-2,CC1CCCCC1,181000,1.06,0.0479,NaN,0.1,53.78,positive,doi.org/10.1063/1.439127
polystyrene,9003-53-6,*C(C*)c1ccccc1,methylcyclohexane,108-87-2,CC1CCCCC1,405000,2.83,0.09048,0.12,7.8,53.42,positive,doi.org/10.1016/S0378-3812(97)00157-X
polystyrene,9003-53-6,*C(C*)c1ccccc1,cyclohexane,110-82-7,C1CCCCC1,103000,1.01,0.115,NaN,0.1,20.64,positive,doi.org/10.1002/pol.1981.180190913
polystyrene,9003-53-6,*C(C*)c1ccccc1,nitroethane,79-24-3,CC[N+](=O)[O-],90100,1.04,0.0633,0.0633,3.68,42.59,positive,doi.org/10.1006/jcht.1999.0607
polystyrene,9003-53-6,*C(C*)c1ccccc1,methylcyclohexane,108-87-2,CC1CCCCC1,17500,1.06,0.21249,0.27,20.13,21.45,positive,doi.org/10.1002/macp.1994.021950233
polystyrene,9003-53-6,*C(C*)c1ccccc1,acetaldehyde,75-07-0,CC=O,4140,1.03,0.13206,0.17,0.34,46.78,positive,"See 1997DES in ISBN: 9781420067989, doi.org/10.1002/(SICI)1099-0488(199703)35:4<631::AID-POLB11>3.0.CO;2-H"
polystyrene,9003-53-6,*C(C*)c1ccccc1,methylcyclohexane,108-87-2,CC1CCCCC1,719000,1.06,0.0608,NaN,0.1,61.55,positive,doi.org/10.1063/1.439127
polystyrene,9003-53-6,*C(C*)c1ccccc1,cyclohexane,110-82-7,C1CCCCC1,200000,1.02,0.0464,NaN,0.1,23.79,positive,doi.org/10.1063/1.430349
polystyrene,9003-53-6,*C(C*)c1ccccc1,propionitrile,107-12-0,CCC#N,22100,1.03,0.1768,0.2199,1.06,82.05,positive,doi.org/10.1021/ma9517308
polystyrene,9003-53-6,*C(C*)c1ccccc1,propionitrile,107-12-0,CCC#N,25000,1.06,0.24359,0.2971,3.77,165.12,negative,doi.org/10.1021/ma9517308
polystyrene,9003-53-6,*C(C*)c1ccccc1,methylcyclohexane,108-87-2,CC1CCCCC1,18700,1.06,0.0855,NaN,0.1,22.7,positive,doi.org/10.1063/1.479914
polystyrene,9003-53-6,*C(C*)c1ccccc1,propionitrile,107-12-0,CCC#N,22100,1.03,0.15154,0.1899,0.57,84.68,positive,doi.org/10.1021/ma9517308
polystyrene,9003-53-6,*C(C*)c1ccccc1,n-octane,111-65-9,CCCCCCCC,1240,1.07,0.13523,0.19,0.1,4.05,positive,doi.org/10.1016/S0378-3812(01)00548-9
polystyrene,9003-53-6,*C(C*)c1ccccc1,methylcyclohexane,108-87-2,CC1CCCCC1,97200,1.06,0.0392,0.05296,0.1,47.76,positive,doi.org/10.1021/ma60032a020
polystyrene,9003-53-6,*C(C*)c1ccccc1,cyclohexanol,108-93-0,OC1CCCCC1,4215,1.07,0.0178,0.0197,0.1,31.57,positive,doi.org/10.1021/je0504865
polystyrene,9003-53-6,*C(C*)c1ccccc1,nitroethane-d5,57817-88-6,[2H]C([2H])([2H])C([2H])([2H])[N+](=O)[O-],90100,1.04,0.2291,0.2291,1.37,64.28,positive,doi.org/10.1006/jcht.1999.0607
polystyrene,9003-53-6,*C(C*)c1ccccc1,trans-decahydronaphthalene,493-02-7,C1CCC2CCCCC2C1,270000,2,0.172,NaN,70,14.75,positive,"doi.org/10.1002/macp.200390038, doi.org/10.1016/j.chemphys.2003.11.002"
polystyrene,9003-53-6,*C(C*)c1ccccc1,methylcyclohexane,108-87-2,CC1CCCCC1,250000,3.91,0.0378,0.0511,12.6,52.6,positive,doi.org/10.1016/S0378-3812(97)00302-6
polystyrene,9003-53-6,*C(C*)c1ccccc1,cyclohexane,110-82-7,C1CCCCC1,142100,1.09,0.01537,0.02061,0.1,19.57,positive,See 1986KRU in ISBN: 9781420067989
polystyrene,9003-53-6,*C(C*)c1ccccc1,cyclohexane,110-82-7,C1CCCCC1,200000,1.02,0.0167,NaN,0.1,22.75,positive,doi.org/10.1063/1.430349
polystyrene,9003-53-6,*C(C*)c1ccccc1,cyclohexane,110-82-7,C1CCCCC1,346000,1.65,0.06836,0.09,0.1,27.1,positive,doi.org/10.1002/macp.1965.020880115
polystyrene,9003-53-6,*C(C*)c1ccccc1,methylcyclohexane,108-87-2,CC1CCCCC1,181000,1.06,0.0579,NaN,0.1,53.84,positive,doi.org/10.1063/1.439127
polystyrene,9003-53-6,*C(C*)c1ccccc1,methylcyclohexane,108-87-2,CC1CCCCC1,405000,2.83,0.01836,0.025,44.21,44.59,positive,doi.org/10.1016/S0378-3812(97)00157-X
polystyrene,9003-53-6,*C(C*)c1ccccc1,tert-butyl acetate,540-88-5,CC(=O)OC(C)(C)C,600000,1.1,0.05595,0.067,0.1,3.5,positive,doi.org/10.1021/ma00015a024
polystyrene,9003-53-6,*C(C*)c1ccccc1,acetaldehyde,75-07-0,CC=O,4140,1.03,0.17331,0.2201,0.23,45.08,positive,"See 1997DES in ISBN: 9781420067989, doi.org/10.1002/(SICI)1099-0488(199703)35:4<631::AID-POLB11>3.0.CO;2-H"
polystyrene,9003-53-6,*C(C*)c1ccccc1,methylcyclohexane,108-87-2,CC1CCCCC1,97200,1.06,0.08844,0.11738,0.1,48.35,positive,doi.org/10.1021/ma60032a020
polystyrene,9003-53-6,*C(C*)c1ccccc1,cyclohexane,110-82-7,C1CCCCC1,200000,1.02,0.1323,NaN,0.1,23.25,positive,doi.org/10.1063/1.430349
polystyrene,9003-53-6,*C(C*)c1ccccc1,methylcyclohexane,108-87-2,CC1CCCCC1,31600,1.09,0.06592,0.0882,1.05,30.31,positive,doi.org/10.1016/S0378-3812(97)00302-6
polystyrene,9003-53-6,*C(C*)c1ccccc1,cyclohexane,110-82-7,C1CCCCC1,670000,1.1,0.04177,0.0555,0.1,219.06,negative,doi.org/10.1021/ma60032a020
polystyrene,9003-53-6,*C(C*)c1ccccc1,methylcyclohexane,108-87-2,CC1CCCCC1,31600,1.09,0.06592,0.0882,6.05,29.22,positive,doi.org/10.1016/S0378-3812(97)00302-6
polystyrene,9003-53-6,*C(C*)c1ccccc1,cyclohexane,110-82-7,C1CCCCC1,123000,1.06,0.048,NaN,0.1,21.18,positive,doi.org/10.1039/B301190A
polystyrene,9003-53-6,*C(C*)c1ccccc1,methylcyclohexane,108-87-2,CC1CCCCC1,405000,2.83,0.09048,0.12,4.23,55.01,positive,doi.org/10.1016/S0378-3812(97)00157-X
polystyrene,9003-53-6,*C(C*)c1ccccc1,cyclohexane,110-82-7,C1CCCCC1,239000,2.78,0.0228,NaN,0.1,24.58,positive,doi.org/10.1103/PhysRevE.55.3159
polystyrene,9003-53-6,*C(C*)c1ccccc1,cyclohexane,110-82-7,C1CCCCC1,171300,1.96,0.0939,NaN,0.1,24.79,positive,doi.org/10.1002/(SICI)1521-3935(19990801)200:8<1889::AID-MACP1889>3.0.CO;2-A
polystyrene,9003-53-6,*C(C*)c1ccccc1,nitroethane-d5,57817-88-6,[2H]C([2H])([2H])C([2H])([2H])[N+](=O)[O-],90100,1.04,0.0848,0.0848,4.87,66.01,positive,doi.org/10.1006/jcht.1999.0607
polystyrene,9003-53-6,*C(C*)c1ccccc1,methylcyclohexane,108-87-2,CC1CCCCC1,250000,3.91,0.04812,0.0648,8.6,53.7,positive,doi.org/10.1016/S0378-3812(97)00302-6
polystyrene,9003-53-6,*C(C*)c1ccccc1,nitroethane-d5,57817-88-6,[2H]C([2H])([2H])C([2H])([2H])[N+](=O)[O-],90100,1.04,0.0738,0.0738,4.81,65.9,positive,doi.org/10.1006/jcht.1999.0607
polystyrene,9003-53-6,*C(C*)c1ccccc1,cyclohexane,110-82-7,C1CCCCC1,13200000,1.13,0.0195,NaN,0.1,32.11,positive,doi.org/10.1039/B301190A
polystyrene,9003-53-6,*C(C*)c1ccccc1,trans-decahydronaphthalene,493-02-7,C1CCC2CCCCC2C1,270000,2,0.216,NaN,20,2.75,positive,"doi.org/10.1002/macp.200390038, doi.org/10.1016/j.chemphys.2003.11.002"
polystyrene,9003-53-6,*C(C*)c1ccccc1,cyclohexane,110-82-7,C1CCCCC1,209000,2.13,0.0479,NaN,0.1,26.87,positive,doi.org/10.1002/(SICI)1521-3935(19990801)200:8<1889::AID-MACP1889>3.0.CO;2-A
polystyrene,9003-53-6,*C(C*)c1ccccc1,methylcyclohexane,108-87-2,CC1CCCCC1,97200,1.06,0.12306,0.16132,0.1,233.79,negative,doi.org/10.1021/ma60032a020
polystyrene,9003-53-6,*C(C*)c1ccccc1,propionitrile,107-12-0,CCC#N,8000,1.09,0.10221,0.13,2.37,-5.2,positive,doi.org/10.1021/ma9517308
polystyrene,9003-53-6,*C(C*)c1ccccc1,propionitrile,107-12-0,CCC#N,22100,1.03,0.15154,0.1899,2.82,163.74,negative,doi.org/10.1021/ma9517308
polystyrene,9003-53-6,*C(C*)c1ccccc1,cyclohexane,110-82-7,C1CCCCC1,142100,1.09,0.07137,0.09387,0.1,20.47,positive,See 1986KRU in ISBN: 9781420067989
polystyrene,9003-53-6,*C(C*)c1ccccc1,methylcyclohexane,108-87-2,CC1CCCCC1,31600,1.09,0.06592,0.0882,12.05,28.09,positive,doi.org/10.1016/S0378-3812(97)00302-6
polystyrene,9003-53-6,*C(C*)c1ccccc1,cyclopentane,287-92-3,C1CCCC1,98900,1.02,0.02234,0.0312,0.1,173.9,negative,doi.org/10.1002/pen.760330806
polystyrene,9003-53-6,*C(C*)c1ccccc1,tert-butyl acetate,540-88-5,CC(=O)OC(C)(C)C,600000,1.1,0.01739,0.021,0.1,3.9,positive,doi.org/10.1021/ma00015a024
polystyrene,9003-53-6,*C(C*)c1ccccc1,2-propanone,67-64-1,CC(=O)C,22100,1.03,0.08597,0.111,1.19,49.67,positive,doi.org/10.1021/ma00107a011
polystyrene,9003-53-6,*C(C*)c1ccccc1,2-propanone,67-64-1,CC(=O)C,11500,1.07,0.23705,0.292,0.1,-27.06,positive,doi.org/10.1063/1.1143329
polystyrene,9003-53-6,*C(C*)c1ccccc1,nitroethane,79-24-3,CC[N+](=O)[O-],90100,1.04,0.1245,0.1245,2.54,42.59,positive,doi.org/10.1006/jcht.1999.0607
polystyrene,9003-53-6,*C(C*)c1ccccc1,"1,1,1,3,3,3-hexadeutero-2-propanone",666-52-4,[2H]C([2H])([2H])C(=O)C([2H])([2H])[2H],13500,1.06,0.10432,0.123,2.46,95.4,negative,doi.org/10.1021/ma00107a011
polystyrene,9003-53-6,*C(C*)c1ccccc1,methyl acetate,79-20-9,COC(=O)C,100000,1.06,0.06052,0.068,0.1,125.35,negative,doi.org/10.1021/ma00015a024
polystyrene,9003-53-6,*C(C*)c1ccccc1,methylcyclohexane,108-87-2,CC1CCCCC1,405000,2.83,0.00805,0.011,5.53,54.65,positive,doi.org/10.1016/S0378-3812(97)00157-X
polystyrene,9003-53-6,*C(C*)c1ccccc1,methylcyclohexane,108-87-2,CC1CCCCC1,37900,1.01,0.12232,0.1604,0.1,37.37,positive,See 1996RON in ISBN: 9781420067989
polystyrene,9003-53-6,*C(C*)c1ccccc1,cyclohexane,110-82-7,C1CCCCC1,200000,1.02,0.1017,NaN,0.1,23.73,positive,doi.org/10.1063/1.430349
polystyrene,9003-53-6,*C(C*)c1ccccc1,cyclohexane,110-82-7,C1CCCCC1,13200000,1.13,0.0037,NaN,0.1,31.83,positive,doi.org/10.1039/B301190A
polystyrene,9003-53-6,*C(C*)c1ccccc1,2-propanone,67-64-1,CC(=O)C,22100,1.03,0.08597,0.111,0.55,92.37,negative,doi.org/10.1021/ma00107a011
polystyrene,9003-53-6,*C(C*)c1ccccc1,cyclohexane,110-82-7,C1CCCCC1,190000,1.04,0.12891,0.1663,0.1,23.32,positive,See 1996RON in ISBN: 9781420067989
polystyrene,9003-53-6,*C(C*)c1ccccc1,cyclopentane,287-92-3,C1CCCC1,1300000,1.05,0.06071,0.08349,0.1,13.5,positive,doi.org/10.1627/jpi1958.33.117
polystyrene,9003-53-6,*C(C*)c1ccccc1,nitroethane,79-24-3,CC[N+](=O)[O-],13500,1.06,0.2242,0.2242,0.26,6.22,positive,doi.org/10.1006/jcht.1999.0607
polystyrene,9003-53-6,*C(C*)c1ccccc1,cyclohexane,110-82-7,C1CCCCC1,600000,1.1,0.04521,0.06,3.7,27.96,positive,doi.org/10.1007/BF01525017
polystyrene,9003-53-6,*C(C*)c1ccccc1,nitroethane,79-24-3,CC[N+](=O)[O-],129200,1.03,0.025,0.025,1.26,46.29,positive,doi.org/10.1006/jcht.1999.0607
polystyrene,9003-53-6,*C(C*)c1ccccc1,methylcyclohexane,108-87-2,CC1CCCCC1,405000,2.83,0.14369,0.187,2.76,242.93,negative,doi.org/10.1016/S0378-3812(97)00157-X
polystyrene,9003-53-6,*C(C*)c1ccccc1,dodecadeuterocyclohexane,1735-17-7,[2H]C1([2H])C([2H])([2H])C([2H])([2H])C([2H])([2H])C([2H])([2H])C1([2H])[2H],123000,1.06,0.077,NaN,0.1,24.93,positive,doi.org/10.1039/B301190A
polystyrene,9003-53-6,*C(C*)c1ccccc1,cyclohexane,110-82-7,C1CCCCC1,1560000,1.03,0.0155,NaN,0.1,30.38,positive,doi.org/10.1103/PhysRevA.18.2683
polystyrene,9003-53-6,*C(C*)c1ccccc1,cyclohexane,110-82-7,C1CCCCC1,37000,1.06,0.12438,0.1607,0.1,12.46,positive,doi.org/10.1021/ma60032a020
polystyrene,9003-53-6,*C(C*)c1ccccc1,"1,1,1,3,3,3-hexadeutero-2-propanone",666-52-4,[2H]C([2H])([2H])C(=O)C([2H])([2H])[2H],13500,1.06,0.10432,0.123,1.64,64.44,positive,doi.org/10.1021/ma00107a011
polystyrene,9003-53-6,*C(C*)c1ccccc1,methylcyclohexane,108-87-2,CC1CCCCC1,10200,1.06,0.0812,NaN,0.1,10.87,positive,doi.org/10.1063/1.439127
polystyrene,9003-53-6,*C(C*)c1ccccc1,propionitrile,107-12-0,CCC#N,22000,1.03,0.08125,0.104,0.95,86.2,positive,doi.org/10.1002/polb.1994.090321315
polystyrene,9003-53-6,*C(C*)c1ccccc1,methylcyclohexane,108-87-2,CC1CCCCC1,14000,1.06,0.18233,0.2341,0.1,18.65,positive,doi.org/10.1016/j.eurpolymj.2003.09.027
polystyrene,9003-53-6,*C(C*)c1ccccc1,nitroethane,79-24-3,CC[N+](=O)[O-],30740,1.06,0.0944,0.0944,2.43,23.52,positive,doi.org/10.1006/jcht.1999.0607
polystyrene,9003-53-6,*C(C*)c1ccccc1,"1,1,1,3,3,3-hexadeutero-2-propanone",666-52-4,[2H]C([2H])([2H])C(=O)C([2H])([2H])[2H],13500,1.06,0.13921,0.163,0.59,94.93,negative,doi.org/10.1021/ma00107a011
polystyrene,9003-53-6,*C(C*)c1ccccc1,methylcyclohexane,108-87-2,CC1CCCCC1,17500,1.06,0.24049,0.30267,80,20.79,positive,doi.org/10.1002/macp.1994.021950233
polystyrene,9003-53-6,*C(C*)c1ccccc1,nitroethane,79-24-3,CC[N+](=O)[O-],129200,1.03,0.1212,0.1212,1.15,49.79,positive,doi.org/10.1006/jcht.1999.0607
polystyrene,9003-53-6,*C(C*)c1ccccc1,ethyl acetate,141-78-6,CCOC(=O)C,100000,1.06,0.01723,0.02,0.1,168,negative,doi.org/10.1021/ma00015a024
polystyrene,9003-53-6,*C(C*)c1ccccc1,acetaldehyde,75-07-0,CC=O,4140,1.03,0.13458,0.1731,3.5,33.87,positive,"See 1997DES in ISBN: 9781420067989, doi.org/10.1002/(SICI)1099-0488(199703)35:4<631::AID-POLB11>3.0.CO;2-H"
polystyrene,9003-53-6,*C(C*)c1ccccc1,methylcyclopentane,96-37-7,CC1CCCC1,106300,1.06,0.11557,0.155,1.16,53.23,positive,doi.org/10.1021/ma00107a011
polystyrene,9003-53-6,*C(C*)c1ccccc1,2-propanone,67-64-1,CC(=O)C,22100,1.03,0.12385,0.158,0.51,81.53,negative,doi.org/10.1021/ma00107a011
polystyrene,9003-53-6,*C(C*)c1ccccc1,nitroethane,79-24-3,CC[N+](=O)[O-],129200,1.03,0.0929,0.0929,4.27,48.69,positive,doi.org/10.1006/jcht.1999.0607
polystyrene,9003-53-6,*C(C*)c1ccccc1,methylcyclohexane,108-87-2,CC1CCCCC1,16100,1.06,0.05859,0.0786,49.13,19.15,positive,doi.org/10.1063/1.464440
polystyrene,9003-53-6,*C(C*)c1ccccc1,cyclohexane,110-82-7,C1CCCCC1,280000,4.83,0.05203,0.06888,0.1,23.5,positive,See 1984GIL in ISBN: 9781420067989
polystyrene,9003-53-6,*C(C*)c1ccccc1,cyclohexane,110-82-7,C1CCCCC1,101400,1.09,0.08164,0.107,3.4,230.41,negative,doi.org/10.1016/S0896-8446(01)00144-9
polystyrene,9003-53-6,*C(C*)c1ccccc1,methylcyclohexane,108-87-2,CC1CCCCC1,405000,2.83,0.03563,0.0482,71.99,43.64,positive,doi.org/10.1016/S0378-3812(97)00157-X
polystyrene,9003-53-6,*C(C*)c1ccccc1,cyclohexane,110-82-7,C1CCCCC1,2000000,1.3,0.026,NaN,0.1,29.77,positive,doi.org/10.1039/B301190A
polystyrene,9003-53-6,*C(C*)c1ccccc1,cyclohexane,110-82-7,C1CCCCC1,190500,2.29,0.0168,NaN,0.1,224.11,negative,doi.org/10.1002/(SICI)1521-3935(19990801)200:8<1889::AID-MACP1889>3.0.CO;2-A
polystyrene,9003-53-6,*C(C*)c1ccccc1,2-propanone,67-64-1,CC(=O)C,13500,1.06,0.12794,0.163,1.45,11.56,positive,doi.org/10.1021/ma00107a011
polystyrene,9003-53-6,*C(C*)c1ccccc1,propionitrile,107-12-0,CCC#N,8000,1.09,0.24615,0.3,1.65,-1.71,positive,doi.org/10.1021/ma9517308
polystyrene,9003-53-6,*C(C*)c1ccccc1,cyclohexane,110-82-7,C1CCCCC1,239000,2.78,0.0947,NaN,0.1,26.1,positive,doi.org/10.1103/PhysRevE.55.3159
polystyrene,9003-53-6,*C(C*)c1ccccc1,dodecadeuterocyclohexane,1735-17-7,[2H]C1([2H])C([2H])([2H])C([2H])([2H])C([2H])([2H])C([2H])([2H])C1([2H])[2H],25000,1.06,0.121,NaN,0.1,10.32,positive,doi.org/10.1039/B301190A
polystyrene,9003-53-6,*C(C*)c1ccccc1,methylcyclohexane,108-87-2,CC1CCCCC1,31600,1.09,0.03653,0.0494,7.05,26.88,positive,doi.org/10.1016/S0378-3812(97)00302-6
polystyrene,9003-53-6,*C(C*)c1ccccc1,cyclohexanol,108-93-0,OC1CCCCC1,4215,1.07,0.07914,0.087,0.1,47.89,positive,doi.org/10.1021/je0504865
polystyrene,9003-53-6,*C(C*)c1ccccc1,cyclohexane,110-82-7,C1CCCCC1,101400,1.09,0.08714,0.114,3.39,232.3,negative,See 1999BUN in ISBN: 9781420067989
polystyrene,9003-53-6,*C(C*)c1ccccc1,methylcyclohexane,108-87-2,CC1CCCCC1,250000,3.91,0.07275,0.0971,4.55,54.66,positive,doi.org/10.1016/S0378-3812(97)00302-6
polystyrene,9003-53-6,*C(C*)c1ccccc1,cyclohexane,110-82-7,C1CCCCC1,30200,1.29,0.15646,0.2,0.1,9.55,positive,doi.org/10.1002/polc.5070390106
polystyrene,9003-53-6,*C(C*)c1ccccc1,methylcyclohexane,108-87-2,CC1CCCCC1,200000,1.06,0.02517,0.03418,0.1,227.66,negative,doi.org/10.1021/ma60032a020
