Repository: uentinnlea/polymer_cloud_point_qsar

File: data/Binary Polymer Solution Cloud Point Database.csv (part 13 of 26)
Polymer,Polymer CAS,Polymer SMILES,Solvent,Solvent CAS,Solvent SMILES,Mw(Da),PDI,ϕ,w,P(Mpa),CP(°C),1-Phase,Ref.
polystyrene,9003-53-6,*C(C*)c1ccccc1,cyclohexane,110-82-7,C1CCCCC1,400000,1.06,0.04155,0.0552,0.1,27.21,positive,doi.org/10.1021/ma60032a020
polystyrene,9003-53-6,*C(C*)c1ccccc1,methylcyclohexane,108-87-2,CC1CCCCC1,16100,1.06,0.15784,0.2044,7.85,21.81,positive,doi.org/10.1063/1.464440
polystyrene,9003-53-6,*C(C*)c1ccccc1,cyclohexane,110-82-7,C1CCCCC1,200000,1.02,0.0267,NaN,0.1,23.45,positive,doi.org/10.1063/1.430349
polystyrene,9003-53-6,*C(C*)c1ccccc1,methylcyclohexane,108-87-2,CC1CCCCC1,10200,1.06,0.15197,0.1972,40.31,10.55,positive,doi.org/10.1063/1.464440
polystyrene,9003-53-6,*C(C*)c1ccccc1,propionitrile,107-12-0,CCC#N,22100,1.03,0.08414,0.1076,1.01,82.2,positive,doi.org/10.1021/ma9517308
polystyrene,9003-53-6,*C(C*)c1ccccc1,nitroethane,79-24-3,CC[N+](=O)[O-],13500,1.06,0.1801,0.1801,2.09,6.25,positive,doi.org/10.1006/jcht.1999.0607
polystyrene,9003-53-6,*C(C*)c1ccccc1,2-propanone,67-64-1,CC(=O)C,13500,1.06,0.16852,0.212,0.44,12.27,positive,doi.org/10.1021/ma00107a011
polystyrene,9003-53-6,*C(C*)c1ccccc1,cyclohexane,110-82-7,C1CCCCC1,2000000,1.3,0.043,NaN,0.1,29.63,positive,doi.org/10.1039/B301190A
polystyrene,9003-53-6,*C(C*)c1ccccc1,methylcyclohexane,108-87-2,CC1CCCCC1,17500,1.06,0.23818,0.3,62.02,20.29,positive,doi.org/10.1002/macp.1994.021950233
polystyrene,9003-53-6,*C(C*)c1ccccc1,methylcyclohexane,108-87-2,CC1CCCCC1,17500,1.06,0.11796,0.15492,0.1,24.37,positive,doi.org/10.1002/macp.1994.021950233
polystyrene,9003-53-6,*C(C*)c1ccccc1,nitroethane,79-24-3,CC[N+](=O)[O-],30740,1.06,0.1126,0.1126,1.59,23.9,positive,doi.org/10.1006/jcht.1999.0607
polystyrene,9003-53-6,*C(C*)c1ccccc1,tert-butyl acetate,540-88-5,CC(=O)OC(C)(C)C,100000,1.06,0.04163,0.05,0.1,149.8,negative,doi.org/10.1021/ma00015a024
polystyrene,9003-53-6,*C(C*)c1ccccc1,2-propanone,67-64-1,CC(=O)C,7800,1.19,0.13367,0.17,0.1,-18.62,positive,doi.org/10.1063/1.1143329
polystyrene,9003-53-6,*C(C*)c1ccccc1,methylcyclohexane,108-87-2,CC1CCCCC1,16100,1.06,0.05859,0.0786,14.32,20.48,positive,doi.org/10.1063/1.464440
polystyrene,9003-53-6,*C(C*)c1ccccc1,cyclohexane,110-82-7,C1CCCCC1,41000,5.12,0.12948,0.167,0.1,25.7,positive,doi.org/10.1002/pi.4980080407
polystyrene,9003-53-6,*C(C*)c1ccccc1,methylcyclohexane,108-87-2,CC1CCCCC1,405000,2.83,0.00805,0.011,6.56,54.17,positive,doi.org/10.1016/S0378-3812(97)00157-X
polystyrene,9003-53-6,*C(C*)c1ccccc1,cyclohexane,110-82-7,C1CCCCC1,280000,4.83,0.16329,0.20827,0.1,24,positive,See 1984GIL in ISBN: 9781420067989
polystyrene,9003-53-6,*C(C*)c1ccccc1,methylcyclohexane,108-87-2,CC1CCCCC1,31600,1.09,0.13973,0.1821,7.05,30.85,positive,doi.org/10.1016/S0378-3812(97)00302-6
polystyrene,9003-53-6,*C(C*)c1ccccc1,methylcyclohexane,108-87-2,CC1CCCCC1,109000,1.06,0.1203,NaN,0.1,49.4,positive,doi.org/10.1063/1.439127
polystyrene,9003-53-6,*C(C*)c1ccccc1,methylcyclohexane,108-87-2,CC1CCCCC1,400000,1.06,0.01102,0.01505,0.1,58.22,positive,doi.org/10.1021/ma60032a020
polystyrene,9003-53-6,*C(C*)c1ccccc1,methylcyclohexane,108-87-2,CC1CCCCC1,17500,1.06,0.23818,0.3,37.74,20.34,positive,doi.org/10.1002/macp.1994.021950233
polystyrene,9003-53-6,*C(C*)c1ccccc1,cyclohexane,110-82-7,C1CCCCC1,209000,2.13,0.0357,NaN,0.1,220.12,negative,doi.org/10.1002/(SICI)1521-3935(19990801)200:8<1889::AID-MACP1889>3.0.CO;2-A
polystyrene,9003-53-6,*C(C*)c1ccccc1,methylcyclohexane,108-87-2,CC1CCCCC1,405000,2.83,0.00805,0.011,4.08,55.34,positive,doi.org/10.1016/S0378-3812(97)00157-X
polystyrene,9003-53-6,*C(C*)c1ccccc1,methylcyclohexane,108-87-2,CC1CCCCC1,405000,2.83,0.04449,0.06,7.33,55.63,positive,doi.org/10.1016/S0378-3812(97)00157-X
polystyrene,9003-53-6,*C(C*)c1ccccc1,2-propanone,67-64-1,CC(=O)C,16600,1.05,0.1419,0.18,12.55,9.85,positive,doi.org/10.1039/B109405J
polystyrene,9003-53-6,*C(C*)c1ccccc1,dodecadeuterocyclohexane,1735-17-7,[2H]C1([2H])C([2H])([2H])C([2H])([2H])C([2H])([2H])C([2H])([2H])C1([2H])[2H],13200000,1.13,0.0023,NaN,0.1,36.26,positive,doi.org/10.1039/B301190A
polystyrene,9003-53-6,*C(C*)c1ccccc1,methylcyclohexane,108-87-2,CC1CCCCC1,200000,1.06,0.04089,0.05521,0.1,53.94,positive,doi.org/10.1021/ma60032a020
polystyrene,9003-53-6,*C(C*)c1ccccc1,cyclohexane,110-82-7,C1CCCCC1,200000,1.02,0.1504,NaN,0.1,22.75,positive,doi.org/10.1063/1.430349
polystyrene,9003-53-6,*C(C*)c1ccccc1,methylcyclohexane,108-87-2,CC1CCCCC1,17500,1.06,0.18837,0.24135,0.1,24.32,positive,doi.org/10.1002/macp.1994.021950233
polystyrene,9003-53-6,*C(C*)c1ccccc1,methylcyclohexane,108-87-2,CC1CCCCC1,17300,1.06,0.208,NaN,0.1,22.9,positive,doi.org/10.1063/1.439127
polystyrene,9003-53-6,*C(C*)c1ccccc1,methylcyclohexane,108-87-2,CC1CCCCC1,34900,1.06,0.09767,0.1292,43.44,29.82,positive,doi.org/10.1063/1.464440
polystyrene,9003-53-6,*C(C*)c1ccccc1,nitroethane,79-24-3,CC[N+](=O)[O-],129200,1.03,0.0535,0.0535,2.82,49.19,positive,doi.org/10.1006/jcht.1999.0607
polystyrene,9003-53-6,*C(C*)c1ccccc1,dodecadeuterocyclohexane,1735-17-7,[2H]C1([2H])C([2H])([2H])C([2H])([2H])C([2H])([2H])C([2H])([2H])C1([2H])[2H],13200000,1.13,0.0168,NaN,0.1,36.73,positive,doi.org/10.1039/B301190A
polystyrene,9003-53-6,*C(C*)c1ccccc1,methylcyclohexane,108-87-2,CC1CCCCC1,16100,1.06,0.2209,NaN,0.1,22.73,positive,doi.org/10.1063/1.439127
polystyrene,9003-53-6,*C(C*)c1ccccc1,cyclopentane,287-92-3,C1CCCC1,43000,1.01,0.05625,0.0775,0.1,-5.5,positive,doi.org/10.1627/jpi1958.33.117
polystyrene,9003-53-6,*C(C*)c1ccccc1,methylcyclohexane,108-87-2,CC1CCCCC1,405000,2.83,0.0049,0.0067,27.04,47.46,positive,doi.org/10.1016/S0378-3812(97)00157-X
polystyrene,9003-53-6,*C(C*)c1ccccc1,3-methylpentane,96-14-0,CCC(C)CC,1240,1.07,0.05183,0.08,0.1,1.65,positive,doi.org/10.1016/S0378-3812(01)00548-9
polystyrene,9003-53-6,*C(C*)c1ccccc1,cyclohexane,110-82-7,C1CCCCC1,346000,1.65,0.01492,0.02,0.1,27.9,positive,doi.org/10.1002/macp.1965.020880115
polystyrene,9003-53-6,*C(C*)c1ccccc1,methylcyclohexane,108-87-2,CC1CCCCC1,90000,1.04,0.1181,0.1551,0.1,46.75,positive,doi.org/10.1016/j.eurpolymj.2003.09.027
polystyrene,9003-53-6,*C(C*)c1ccccc1,propionitrile,107-12-0,CCC#N,25000,1.06,0.13391,0.1687,2.18,106.96,positive,doi.org/10.1021/ma9517308
polystyrene,9003-53-6,*C(C*)c1ccccc1,acetaldehyde,75-07-0,CC=O,4140,1.03,0.05318,0.0703,4.8,22.06,positive,"See 1997DES in ISBN: 9781420067989, doi.org/10.1002/(SICI)1099-0488(199703)35:4<631::AID-POLB11>3.0.CO;2-H"
polystyrene,9003-53-6,*C(C*)c1ccccc1,"2,2-dimethylbutane",75-83-2,CCC(C)(C)C,1240,1.07,0.09142,0.14,0.1,34.55,positive,doi.org/10.1016/S0378-3812(01)00548-9
polystyrene,9003-53-6,*C(C*)c1ccccc1,"1,1,1,3,3,3-hexadeutero-2-propanone",666-52-4,[2H]C([2H])([2H])C(=O)C([2H])([2H])[2H],13500,1.06,0.11126,0.131,1.18,70.26,positive,doi.org/10.1021/ma00107a011
polystyrene,9003-53-6,*C(C*)c1ccccc1,methylcyclohexane,108-87-2,CC1CCCCC1,250000,3.91,0.04812,0.0648,2,56.96,positive,doi.org/10.1016/S0378-3812(97)00302-6
polystyrene,9003-53-6,*C(C*)c1ccccc1,propionitrile,107-12-0,CCC#N,8000,1.09,0.22857,0.28,1.14,-0.69,positive,doi.org/10.1021/ma9517308
polystyrene,9003-53-6,*C(C*)c1ccccc1,methylcyclohexane,108-87-2,CC1CCCCC1,250000,3.91,0.103,0.136,1.5,55.21,positive,doi.org/10.1016/S0378-3812(97)00302-6
polystyrene,9003-53-6,*C(C*)c1ccccc1,nitroethane,79-24-3,CC[N+](=O)[O-],90100,1.04,0.1911,0.1911,5.27,39.28,positive,doi.org/10.1006/jcht.1999.0607
polystyrene,9003-53-6,*C(C*)c1ccccc1,nitroethane,79-24-3,CC[N+](=O)[O-],13500,1.06,0.1179,0.1179,3.2,6.25,positive,doi.org/10.1006/jcht.1999.0607
polystyrene,9003-53-6,*C(C*)c1ccccc1,cyclohexane,110-82-7,C1CCCCC1,142100,1.09,0.12045,0.15582,0.1,19.65,positive,See 1986KRU in ISBN: 9781420067989
polystyrene,9003-53-6,*C(C*)c1ccccc1,"1,1,1,3,3,3-hexadeutero-2-propanone",666-52-4,[2H]C([2H])([2H])C(=O)C([2H])([2H])[2H],13500,1.06,0.19786,0.229,0.69,99.8,negative,doi.org/10.1021/ma00107a011
polystyrene,9003-53-6,*C(C*)c1ccccc1,cyclohexane,110-82-7,C1CCCCC1,280000,4.83,0.04652,0.0617,0.1,23.97,positive,See 1984GIL in ISBN: 9781420067989
polystyrene,9003-53-6,*C(C*)c1ccccc1,methylcyclohexane,108-87-2,CC1CCCCC1,17500,1.06,0.21249,0.27,42.88,20.45,positive,doi.org/10.1002/macp.1994.021950233
polystyrene,9003-53-6,*C(C*)c1ccccc1,cyclohexane,110-82-7,C1CCCCC1,280000,4.83,0.07616,0.10001,0.1,25.03,positive,See 1984GIL in ISBN: 9781420067989
polystyrene,9003-53-6,*C(C*)c1ccccc1,cyclohexane,110-82-7,C1CCCCC1,200000,1.02,0.0481,NaN,0.1,23.81,positive,doi.org/10.1063/1.430349
polystyrene,9003-53-6,*C(C*)c1ccccc1,cyclohexane,110-82-7,C1CCCCC1,190500,2.29,0.0118,NaN,0.1,26.29,positive,"doi.org/10.1016/S0378-3812(99)00017-5, doi.org/10.1016/S0014-3057(98)00245-6"
polystyrene,9003-53-6,*C(C*)c1ccccc1,methylcyclohexane,108-87-2,CC1CCCCC1,16100,1.06,0.15784,0.2044,4.31,22.33,positive,doi.org/10.1063/1.464440
polystyrene,9003-53-6,*C(C*)c1ccccc1,nitroethane,79-24-3,CC[N+](=O)[O-],30740,1.06,0.1388,0.1388,3.09,23.8,positive,doi.org/10.1006/jcht.1999.0607
polystyrene,9003-53-6,*C(C*)c1ccccc1,acetaldehyde,75-07-0,CC=O,4140,1.03,0.05318,0.0703,1.59,29.06,positive,"See 1997DES in ISBN: 9781420067989, doi.org/10.1002/(SICI)1099-0488(199703)35:4<631::AID-POLB11>3.0.CO;2-H"
polystyrene,9003-53-6,*C(C*)c1ccccc1,methylcyclohexane,108-87-2,CC1CCCCC1,405000,2.83,0.05069,0.0682,43.98,45.78,positive,doi.org/10.1016/S0378-3812(97)00157-X
polystyrene,9003-53-6,*C(C*)c1ccccc1,cyclohexane,110-82-7,C1CCCCC1,280000,4.83,0.22979,0.2868,0.1,20,positive,See 1984GIL in ISBN: 9781420067989
polystyrene,9003-53-6,*C(C*)c1ccccc1,cyclohexane,110-82-7,C1CCCCC1,280000,4.83,0.04633,0.06146,0.1,25.29,positive,See 1984GIL in ISBN: 9781420067989
polystyrene,9003-53-6,*C(C*)c1ccccc1,acetaldehyde,75-07-0,CC=O,4140,1.03,0.13206,0.17,1.56,40.8,positive,"See 1997DES in ISBN: 9781420067989, doi.org/10.1002/(SICI)1099-0488(199703)35:4<631::AID-POLB11>3.0.CO;2-H"
polystyrene,9003-53-6,*C(C*)c1ccccc1,acetaldehyde,75-07-0,CC=O,4140,1.03,0.09618,0.1253,3,140.39,negative,"See 1997DES in ISBN: 9781420067989, doi.org/10.1002/(SICI)1099-0488(199703)35:4<631::AID-POLB11>3.0.CO;2-H"
polystyrene,9003-53-6,*C(C*)c1ccccc1,propionitrile,107-12-0,CCC#N,22100,1.03,0.07007,0.09,2.45,70.9,positive,doi.org/10.1021/ma9517308
polystyrene,9003-53-6,*C(C*)c1ccccc1,"1,1,1,3,3,3-hexadeutero-2-propanone",666-52-4,[2H]C([2H])([2H])C(=O)C([2H])([2H])[2H],7800,1.18,0.09913,0.117,0.1,11.85,positive,doi.org/10.1063/1.1143329
polystyrene,9003-53-6,*C(C*)c1ccccc1,nitroethane,79-24-3,CC[N+](=O)[O-],30740,1.06,0.1977,0.1977,1.03,23.73,positive,doi.org/10.1006/jcht.1999.0607
polystyrene,9003-53-6,*C(C*)c1ccccc1,acetaldehyde,75-07-0,CC=O,4140,1.03,0.17331,0.2201,4.08,31.99,positive,"See 1997DES in ISBN: 9781420067989, doi.org/10.1002/(SICI)1099-0488(199703)35:4<631::AID-POLB11>3.0.CO;2-H"
polystyrene,9003-53-6,*C(C*)c1ccccc1,cyclohexane,110-82-7,C1CCCCC1,190000,1.04,0.04989,0.0661,0.1,24.01,positive,doi.org/10.1016/S0378-3812(99)00128-4
polystyrene,9003-53-6,*C(C*)c1ccccc1,cyclohexane,110-82-7,C1CCCCC1,280000,4.83,0.04142,0.05504,0.1,21.98,positive,See 1984GIL in ISBN: 9781420067989
polystyrene,9003-53-6,*C(C*)c1ccccc1,2-propanone,67-64-1,CC(=O)C,13500,1.06,0.12794,0.163,0.42,13.29,positive,doi.org/10.1021/ma00107a011
polystyrene,9003-53-6,*C(C*)c1ccccc1,methylcyclohexane,108-87-2,CC1CCCCC1,31600,1.09,0.11556,0.1519,9.05,29.96,positive,doi.org/10.1016/S0378-3812(97)00302-6
polystyrene,9003-53-6,*C(C*)c1ccccc1,nitroethane,79-24-3,CC[N+](=O)[O-],30740,1.06,0.0977,0.0977,4.79,23.18,positive,doi.org/10.1006/jcht.1999.0607
polystyrene,9003-53-6,*C(C*)c1ccccc1,acetaldehyde,75-07-0,CC=O,4140,1.03,0.13206,0.17,1.23,102.94,negative,"See 1997DES in ISBN: 9781420067989, doi.org/10.1002/(SICI)1099-0488(199703)35:4<631::AID-POLB11>3.0.CO;2-H"
polystyrene,9003-53-6,*C(C*)c1ccccc1,nitroethane,79-24-3,CC[N+](=O)[O-],129200,1.03,0.0457,0.0457,2.86,48.88,positive,doi.org/10.1006/jcht.1999.0607
polystyrene,9003-53-6,*C(C*)c1ccccc1,2-propanone,67-64-1,CC(=O)C,22100,1.03,0.1141,0.146,0.75,60.05,positive,doi.org/10.1021/ma00107a011
polystyrene,9003-53-6,*C(C*)c1ccccc1,propionitrile,107-12-0,CCC#N,25000,1.06,0.13391,0.1687,3.17,146.95,negative,doi.org/10.1021/ma9517308
polystyrene,9003-53-6,*C(C*)c1ccccc1,cyclohexane,110-82-7,C1CCCCC1,470000,1.07,0.0637,0.084,0.1,27.6,positive,doi.org/10.1002/pol.1968.110060608
polystyrene,9003-53-6,*C(C*)c1ccccc1,cyclohexane,110-82-7,C1CCCCC1,190500,2.29,0.0624,NaN,0.1,25.67,positive,doi.org/10.1002/(SICI)1521-3935(19990801)200:8<1889::AID-MACP1889>3.0.CO;2-A
polystyrene,9003-53-6,*C(C*)c1ccccc1,acetaldehyde,75-07-0,CC=O,4140,1.03,0.1094,0.1419,1.59,11.92,positive,"See 1997DES in ISBN: 9781420067989, doi.org/10.1002/(SICI)1099-0488(199703)35:4<631::AID-POLB11>3.0.CO;2-H"
polystyrene,9003-53-6,*C(C*)c1ccccc1,cyclohexane,110-82-7,C1CCCCC1,100000,1.06,0.0052,0.007,0.1,237.1,negative,doi.org/10.1002/app.1993.070470707
polystyrene,9003-53-6,*C(C*)c1ccccc1,ethyl acetate,141-78-6,CCOC(=O)C,100000,1.06,0.04239,0.049,0.1,165.5,negative,doi.org/10.1021/ma00015a024
polystyrene,9003-53-6,*C(C*)c1ccccc1,methylcyclohexane,108-87-2,CC1CCCCC1,16100,1.06,0.0534,NaN,0.1,20.31,positive,doi.org/10.1063/1.439127
polystyrene,9003-53-6,*C(C*)c1ccccc1,cyclohexane,110-82-7,C1CCCCC1,335500,1.69,0.06603,0.087,0.1,24.82,positive,See 1986KRU in ISBN: 9781420067989
polystyrene,9003-53-6,*C(C*)c1ccccc1,nitroethane,79-24-3,CC[N+](=O)[O-],13500,1.06,0.0625,0.0625,3.53,3.23,positive,doi.org/10.1006/jcht.1999.0607
polystyrene,9003-53-6,*C(C*)c1ccccc1,methylcyclohexane,108-87-2,CC1CCCCC1,17500,1.06,0.13909,0.18131,80,21.24,positive,doi.org/10.1002/macp.1994.021950233
polystyrene,9003-53-6,*C(C*)c1ccccc1,2-propanone,67-64-1,CC(=O)C,24700,1.04,0.01362,0.018,63,-20.15,positive,doi.org/10.1039/B109405J
polystyrene,9003-53-6,*C(C*)c1ccccc1,nitroethane,79-24-3,CC[N+](=O)[O-],13500,1.06,0.0833,0.0833,2.75,6.34,positive,doi.org/10.1006/jcht.1999.0607
polystyrene,9003-53-6,*C(C*)c1ccccc1,methyl acetate,79-20-9,COC(=O)C,100000,1.06,0.06052,0.068,0.1,27,positive,doi.org/10.1021/ma00015a024
polystyrene,9003-53-6,*C(C*)c1ccccc1,cyclohexane,110-82-7,C1CCCCC1,200000,1.02,0.0229,NaN,0.1,23.25,positive,doi.org/10.1063/1.430349
polystyrene,9003-53-6,*C(C*)c1ccccc1,cyclohexane,110-82-7,C1CCCCC1,423300,1.24,0.1128,0.1463,0.1,24.73,positive,See 1986KRU in ISBN: 9781420067989
polystyrene,9003-53-6,*C(C*)c1ccccc1,propionitrile,107-12-0,CCC#N,25000,1.06,0.24359,0.2971,2.98,156.58,negative,doi.org/10.1021/ma9517308
polystyrene,9003-53-6,*C(C*)c1ccccc1,cyclohexane,110-82-7,C1CCCCC1,123000,1.06,0.102,NaN,0.1,21.46,positive,doi.org/10.1039/B301190A
polystyrene,9003-53-6,*C(C*)c1ccccc1,cyclohexane,110-82-7,C1CCCCC1,335500,1.69,0.0222,0.0297,0.1,25.16,positive,See 1986KRU in ISBN: 9781420067989
polystyrene,9003-53-6,*C(C*)c1ccccc1,methylcyclohexane,108-87-2,CC1CCCCC1,31600,1.09,0.05402,0.0726,6.05,28.26,positive,doi.org/10.1016/S0378-3812(97)00302-6
polystyrene,9003-53-6,*C(C*)c1ccccc1,cyclohexane,110-82-7,C1CCCCC1,769500,1.28,0.04376,0.0581,0.1,27.29,positive,See 1986KRU in ISBN: 9781420067989
polystyrene,9003-53-6,*C(C*)c1ccccc1,cyclohexane,110-82-7,C1CCCCC1,200000,1.02,0.0444,NaN,0.1,23.78,positive,doi.org/10.1063/1.430349
polystyrene,9003-53-6,*C(C*)c1ccccc1,trans-decahydronaphthalene,493-02-7,C1CCC2CCCCC2C1,270000,2,0.084,NaN,80,14.65,positive,"doi.org/10.1002/macp.200390038, doi.org/10.1016/j.chemphys.2003.11.002"
polystyrene,9003-53-6,*C(C*)c1ccccc1,cyclohexane,110-82-7,C1CCCCC1,189000,1.02,0.0081,NaN,0.1,21.7,positive,doi.org/10.1103/PhysRevE.55.3159
polystyrene,9003-53-6,*C(C*)c1ccccc1,cyclopentane,287-92-3,C1CCCC1,791000,1.01,0.00699,0.00982,0.1,12.1,positive,doi.org/10.1627/jpi1958.33.117
polystyrene,9003-53-6,*C(C*)c1ccccc1,acetaldehyde,75-07-0,CC=O,4140,1.03,0.1094,0.1419,0.63,13.46,positive,"See 1997DES in ISBN: 9781420067989, doi.org/10.1002/(SICI)1099-0488(199703)35:4<631::AID-POLB11>3.0.CO;2-H"
polystyrene,9003-53-6,*C(C*)c1ccccc1,methylcyclohexane,108-87-2,CC1CCCCC1,17500,1.06,0.11406,0.15,30.96,21.05,positive,doi.org/10.1002/macp.1994.021950233
polystyrene,9003-53-6,*C(C*)c1ccccc1,methylcyclohexane,108-87-2,CC1CCCCC1,405000,2.83,0.09048,0.12,2.1,56.2,positive,doi.org/10.1016/S0378-3812(97)00157-X
polystyrene,9003-53-6,*C(C*)c1ccccc1,propionitrile,107-12-0,CCC#N,22100,1.03,0.08414,0.1076,1.93,155.29,negative,doi.org/10.1021/ma9517308
polystyrene,9003-53-6,*C(C*)c1ccccc1,methylcyclohexane,108-87-2,CC1CCCCC1,405000,2.83,0.03563,0.0482,38.85,46.79,positive,doi.org/10.1016/S0378-3812(97)00157-X
polystyrene,9003-53-6,*C(C*)c1ccccc1,acetaldehyde,75-07-0,CC=O,4140,1.03,0.07507,0.0985,2.08,90.46,negative,"See 1997DES in ISBN: 9781420067989, doi.org/10.1002/(SICI)1099-0488(199703)35:4<631::AID-POLB11>3.0.CO;2-H"
polystyrene,9003-53-6,*C(C*)c1ccccc1,propionitrile,107-12-0,CCC#N,22100,1.03,0.2242,0.275,0.94,146.47,negative,doi.org/10.1021/ma9517308
polystyrene,9003-53-6,*C(C*)c1ccccc1,propionitrile,107-12-0,CCC#N,22100,1.03,0.10221,0.13,4.63,64.02,positive,doi.org/10.1021/ma9517308
polystyrene,9003-53-6,*C(C*)c1ccccc1,methylcyclohexane,108-87-2,CC1CCCCC1,10200,1.06,0.15197,0.1972,24.61,10.77,positive,doi.org/10.1063/1.464440
polystyrene,9003-53-6,*C(C*)c1ccccc1,cyclohexane,110-82-7,C1CCCCC1,200000,1.02,0.0389,NaN,0.1,23.73,positive,doi.org/10.1063/1.430349
polystyrene,9003-53-6,*C(C*)c1ccccc1,methylcyclohexane,108-87-2,CC1CCCCC1,250000,3.91,0.04812,0.0648,11.15,52.68,positive,doi.org/10.1016/S0378-3812(97)00302-6
polystyrene,9003-53-6,*C(C*)c1ccccc1,cyclohexane,110-82-7,C1CCCCC1,190500,2.29,0.0063,NaN,0.1,25.48,positive,"doi.org/10.1016/S0378-3812(99)00017-5, doi.org/10.1016/S0014-3057(98)00245-6"
polystyrene,9003-53-6,*C(C*)c1ccccc1,nitroethane,79-24-3,CC[N+](=O)[O-],30740,1.06,0.0622,0.0622,2.34,22.11,positive,doi.org/10.1006/jcht.1999.0607
polystyrene,9003-53-6,*C(C*)c1ccccc1,propionitrile,107-12-0,CCC#N,8000,1.09,0.12673,0.16,3.68,-4.29,positive,doi.org/10.1021/ma9517308
polystyrene,9003-53-6,*C(C*)c1ccccc1,cyclohexane,110-82-7,C1CCCCC1,100000,1.06,0.00744,0.01,0.1,16.9,positive,doi.org/10.1021/ma00015a024
polystyrene,9003-53-6,*C(C*)c1ccccc1,methylcyclohexane,108-87-2,CC1CCCCC1,16100,1.06,0.05859,0.0786,38.15,19.23,positive,doi.org/10.1063/1.464440
polystyrene,9003-53-6,*C(C*)c1ccccc1,methylcyclohexane,108-87-2,CC1CCCCC1,16100,1.06,0.19234,0.2461,13.73,20.58,positive,doi.org/10.1063/1.464440
polystyrene,9003-53-6,*C(C*)c1ccccc1,propionitrile,107-12-0,CCC#N,13500,1.06,0.12673,0.16,1.26,36.33,positive,doi.org/10.1021/ma9517308
polystyrene,9003-53-6,*C(C*)c1ccccc1,cyclopentane,287-92-3,C1CCCC1,98900,1.02,0.0064,0.009,0.1,177.9,negative,doi.org/10.1002/pen.760330806
polystyrene,9003-53-6,*C(C*)c1ccccc1,2-propanone,67-64-1,CC(=O)C,22100,1.03,0.12794,0.163,0.68,64.28,positive,doi.org/10.1021/ma00107a011
polystyrene,9003-53-6,*C(C*)c1ccccc1,cyclohexane,110-82-7,C1CCCCC1,189000,1.02,0.0669,NaN,0.1,23.68,positive,doi.org/10.1103/PhysRevE.55.3159
polystyrene,9003-53-6,*C(C*)c1ccccc1,cyclohexane,110-82-7,C1CCCCC1,2000000,1.3,0.033,NaN,0.1,29.76,positive,doi.org/10.1039/B301190A
polystyrene,9003-53-6,*C(C*)c1ccccc1,"1,1,1,3,3,3-hexadeutero-2-propanone",666-52-4,[2H]C([2H])([2H])C(=O)C([2H])([2H])[2H],13500,1.06,0.17549,0.204,2.24,59.98,positive,doi.org/10.1021/ma00107a011
polystyrene,9003-53-6,*C(C*)c1ccccc1,propionitrile,107-12-0,CCC#N,22100,1.03,0.1768,0.2199,2.82,163.57,negative,doi.org/10.1021/ma9517308
polystyrene,9003-53-6,*C(C*)c1ccccc1,methylcyclohexane,108-87-2,CC1CCCCC1,405000,2.83,0.0049,0.0067,12.24,51.36,positive,doi.org/10.1016/S0378-3812(97)00157-X
polystyrene,9003-53-6,*C(C*)c1ccccc1,methylcyclohexane,108-87-2,CC1CCCCC1,719000,1.06,0.0062,NaN,0.1,59.83,positive,doi.org/10.1063/1.439127
polystyrene,9003-53-6,*C(C*)c1ccccc1,nitroethane,79-24-3,CC[N+](=O)[O-],13500,1.06,0.2348,0.2348,1.76,5.73,positive,doi.org/10.1006/jcht.1999.0607
polystyrene,9003-53-6,*C(C*)c1ccccc1,cyclohexane,110-82-7,C1CCCCC1,423300,1.24,0.07345,0.09654,0.1,25.2,positive,See 1986KRU in ISBN: 9781420067989
polystyrene,9003-53-6,*C(C*)c1ccccc1,propionitrile,107-12-0,CCC#N,13500,1.06,0.18164,0.2256,3.35,32.72,positive,doi.org/10.1021/ma9517308
polystyrene,9003-53-6,*C(C*)c1ccccc1,cyclohexane,110-82-7,C1CCCCC1,769500,1.28,0.0259,0.0346,0.1,27.03,positive,See 1986KRU in ISBN: 9781420067989
polystyrene,9003-53-6,*C(C*)c1ccccc1,methylcyclohexane,108-87-2,CC1CCCCC1,18700,1.06,0.2439,NaN,0.1,22.92,positive,doi.org/10.1063/1.479914
polystyrene,9003-53-6,*C(C*)c1ccccc1,cyclohexane,110-82-7,C1CCCCC1,1560000,1.03,0.0009,NaN,0.1,19.46,positive,doi.org/10.1103/PhysRevA.18.2683
polystyrene,9003-53-6,*C(C*)c1ccccc1,methylcyclohexane,108-87-2,CC1CCCCC1,31600,1.09,0.09681,0.1281,11.05,29.09,positive,doi.org/10.1016/S0378-3812(97)00302-6
polystyrene,9003-53-6,*C(C*)c1ccccc1,methylcyclohexane,108-87-2,CC1CCCCC1,46400,1.06,0.0816,NaN,0.1,39.36,positive,doi.org/10.1063/1.439127
polystyrene,9003-53-6,*C(C*)c1ccccc1,cyclohexane,110-82-7,C1CCCCC1,769500,1.28,0.02258,0.0302,0.1,27.33,positive,See 1986KRU in ISBN: 9781420067989
polystyrene,9003-53-6,*C(C*)c1ccccc1,methylcyclohexane,108-87-2,CC1CCCCC1,16100,1.06,0.23404,0.2952,75.9,18.77,positive,doi.org/10.1063/1.464440
polystyrene,9003-53-6,*C(C*)c1ccccc1,methylcyclohexane,108-87-2,CC1CCCCC1,17500,1.06,0.11406,0.15,4.85,23.6,positive,doi.org/10.1002/macp.1994.021950233
polystyrene,9003-53-6,*C(C*)c1ccccc1,methylcyclohexane,108-87-2,CC1CCCCC1,405000,2.83,0.03383,0.0458,6.12,56.2,positive,doi.org/10.1016/S0378-3812(97)00157-X
polystyrene,9003-53-6,*C(C*)c1ccccc1,"1,1,1,3,3,3-hexadeutero-2-propanone",666-52-4,[2H]C([2H])([2H])C(=O)C([2H])([2H])[2H],13500,1.06,0.16659,0.194,1.12,67.66,positive,doi.org/10.1021/ma00107a011
polystyrene,9003-53-6,*C(C*)c1ccccc1,methylcyclohexane,108-87-2,CC1CCCCC1,10200,1.06,0.15197,0.1972,3.43,12.14,positive,doi.org/10.1063/1.464440
polystyrene,9003-53-6,*C(C*)c1ccccc1,propionitrile,107-12-0,CCC#N,25000,1.06,0.15992,0.1999,3.58,139.22,negative,doi.org/10.1021/ma9517308
polystyrene,9003-53-6,*C(C*)c1ccccc1,cyclopentane,287-92-3,C1CCCC1,43000,1.01,0.02198,0.0307,0.1,183.5,negative,doi.org/10.1002/pen.760330806
polystyrene,9003-53-6,*C(C*)c1ccccc1,cyclopentane,287-92-3,C1CCCC1,791000,1.01,0.06853,0.09395,0.1,12.4,positive,doi.org/10.1627/jpi1958.33.117
polystyrene,9003-53-6,*C(C*)c1ccccc1,methylcyclohexane,108-87-2,CC1CCCCC1,200000,1.06,0.02517,0.03418,0.1,53.31,positive,doi.org/10.1021/ma60032a020
polystyrene,9003-53-6,*C(C*)c1ccccc1,methylcyclohexane,108-87-2,CC1CCCCC1,10200,1.06,0.2712,NaN,0.1,12.24,positive,doi.org/10.1063/1.439127
polystyrene,9003-53-6,*C(C*)c1ccccc1,acetaldehyde,75-07-0,CC=O,4140,1.03,0.12638,0.163,1.87,41.96,positive,"See 1997DES in ISBN: 9781420067989, doi.org/10.1002/(SICI)1099-0488(199703)35:4<631::AID-POLB11>3.0.CO;2-H"
polystyrene,9003-53-6,*C(C*)c1ccccc1,acetaldehyde,75-07-0,CC=O,4140,1.03,0.04244,0.0563,4.34,-4.5,positive,"See 1997DES in ISBN: 9781420067989, doi.org/10.1002/(SICI)1099-0488(199703)35:4<631::AID-POLB11>3.0.CO;2-H"
polystyrene,9003-53-6,*C(C*)c1ccccc1,"1,1,1,3,3,3-hexadeutero-2-propanone",666-52-4,[2H]C([2H])([2H])C(=O)C([2H])([2H])[2H],13500,1.06,0.19786,0.229,2.49,56.7,positive,doi.org/10.1021/ma00107a011
polystyrene,9003-53-6,*C(C*)c1ccccc1,cyclohexane,110-82-7,C1CCCCC1,423300,1.24,0.01831,0.02453,0.1,25.65,positive,See 1986KRU in ISBN: 9781420067989
polystyrene,9003-53-6,*C(C*)c1ccccc1,nitroethane,79-24-3,CC[N+](=O)[O-],90100,1.04,0.1059,0.1059,5.03,42.19,positive,doi.org/10.1006/jcht.1999.0607
polystyrene,9003-53-6,*C(C*)c1ccccc1,methylcyclohexane,108-87-2,CC1CCCCC1,20200,1.06,0.1078,NaN,0.1,25.62,positive,doi.org/10.1063/1.439127
polystyrene,9003-53-6,*C(C*)c1ccccc1,acetaldehyde,75-07-0,CC=O,4140,1.03,0.14593,0.187,4.21,115.98,negative,"See 1997DES in ISBN: 9781420067989, doi.org/10.1002/(SICI)1099-0488(199703)35:4<631::AID-POLB11>3.0.CO;2-H"
polystyrene,9003-53-6,*C(C*)c1ccccc1,trans-decahydronaphthalene,493-02-7,C1CCC2CCCCC2C1,270000,2,0.216,NaN,50,6.05,positive,"doi.org/10.1002/macp.200390038, doi.org/10.1016/j.chemphys.2003.11.002"
polystyrene,9003-53-6,*C(C*)c1ccccc1,methylcyclohexane,108-87-2,CC1CCCCC1,17500,1.06,0.21546,0.2735,10,22.47,positive,doi.org/10.1002/macp.1994.021950233
polystyrene,9003-53-6,*C(C*)c1ccccc1,2-propanone,67-64-1,CC(=O)C,22100,1.03,0.12385,0.158,1.81,52.02,positive,doi.org/10.1021/ma00107a011
polystyrene,9003-53-6,*C(C*)c1ccccc1,dodecadeuterocyclohexane,1735-17-7,[2H]C1([2H])C([2H])([2H])C([2H])([2H])C([2H])([2H])C([2H])([2H])C1([2H])[2H],123000,1.06,0.052,NaN,0.1,24.73,positive,doi.org/10.1039/B301190A
polystyrene,9003-53-6,*C(C*)c1ccccc1,propionitrile,107-12-0,CCC#N,22100,1.03,0.07007,0.09,0.62,77.89,positive,doi.org/10.1021/ma9517308
polystyrene,9003-53-6,*C(C*)c1ccccc1,methylcyclohexane,108-87-2,CC1CCCCC1,20200,1.06,0.0442,NaN,0.1,22.88,positive,doi.org/10.1063/1.439127
polystyrene,9003-53-6,*C(C*)c1ccccc1,propionitrile,107-12-0,CCC#N,8000,1.09,0.14328,0.18,1.25,-3.16,positive,doi.org/10.1021/ma9517308
polystyrene,9003-53-6,*C(C*)c1ccccc1,cyclohexane,110-82-7,C1CCCCC1,200000,1.02,0.1301,NaN,0.1,23.28,positive,doi.org/10.1063/1.430349
polystyrene,9003-53-6,*C(C*)c1ccccc1,cyclopentane,287-92-3,C1CCCC1,791000,1.01,0.06789,0.0931,0.1,161.6,negative,doi.org/10.1002/pen.760330806
polystyrene,9003-53-6,*C(C*)c1ccccc1,n-hexane,110-54-3,CCCCCC,1240,1.07,0.16769,0.243,0.1,0.65,positive,doi.org/10.1016/S0378-3812(01)00548-9
polystyrene,9003-53-6,*C(C*)c1ccccc1,nitroethane,79-24-3,CC[N+](=O)[O-],13500,1.06,0.1385,0.1385,5.76,6.34,positive,doi.org/10.1006/jcht.1999.0607
polystyrene,9003-53-6,*C(C*)c1ccccc1,methylcyclohexane,108-87-2,CC1CCCCC1,16100,1.06,0.15784,0.2044,35.79,19.7,positive,doi.org/10.1063/1.464440
polystyrene,9003-53-6,*C(C*)c1ccccc1,methylcyclohexane,108-87-2,CC1CCCCC1,97200,1.06,0.12306,0.16132,0.1,48.14,positive,doi.org/10.1021/ma60032a020
polystyrene,9003-53-6,*C(C*)c1ccccc1,2-propanone,67-64-1,CC(=O)C,11500,1.07,0.2742,0.334,0.1,-29.06,positive,doi.org/10.1063/1.1143329
polystyrene,9003-53-6,*C(C*)c1ccccc1,cyclohexane,110-82-7,C1CCCCC1,171300,1.96,0.0238,NaN,0.1,224.58,negative,doi.org/10.1002/(SICI)1521-3935(19990801)200:8<1889::AID-MACP1889>3.0.CO;2-A
polystyrene,9003-53-6,*C(C*)c1ccccc1,nitroethane-d5,57817-88-6,[2H]C([2H])([2H])C([2H])([2H])[N+](=O)[O-],90100,1.04,0.1205,0.1205,2.91,66.35,positive,doi.org/10.1006/jcht.1999.0607
polystyrene,9003-53-6,*C(C*)c1ccccc1,cyclohexane,110-82-7,C1CCCCC1,13200000,1.13,0.0147,NaN,0.1,32.18,positive,doi.org/10.1039/B301190A
polystyrene,9003-53-6,*C(C*)c1ccccc1,cyclohexane,110-82-7,C1CCCCC1,171300,1.96,0.0615,NaN,0.1,25.5,positive,doi.org/10.1002/(SICI)1521-3935(19990801)200:8<1889::AID-MACP1889>3.0.CO;2-A
polystyrene,9003-53-6,*C(C*)c1ccccc1,propionitrile,107-12-0,CCC#N,13500,1.06,0.15212,0.1906,1.19,36.35,positive,doi.org/10.1021/ma9517308
polystyrene,9003-53-6,*C(C*)c1ccccc1,methylcyclohexane,108-87-2,CC1CCCCC1,250000,3.91,0.04812,0.0648,6.3,54.68,positive,doi.org/10.1016/S0378-3812(97)00302-6
polystyrene,9003-53-6,*C(C*)c1ccccc1,methylcyclohexane,108-87-2,CC1CCCCC1,17500,1.06,0.11796,0.15492,80,21.2,positive,doi.org/10.1002/macp.1994.021950233
polystyrene,9003-53-6,*C(C*)c1ccccc1,methylcyclohexane,108-87-2,CC1CCCCC1,17500,1.06,0.07016,0.09374,20,20.86,positive,doi.org/10.1002/macp.1994.021950233
polystyrene,9003-53-6,*C(C*)c1ccccc1,methylcyclohexane,108-87-2,CC1CCCCC1,405000,2.83,0.04449,0.06,5.87,56.36,positive,doi.org/10.1016/S0378-3812(97)00157-X
polystyrene,9003-53-6,*C(C*)c1ccccc1,cyclohexane,110-82-7,C1CCCCC1,190000,1.04,0.08368,0.1096,0.1,23.92,positive,See 1996RON in ISBN: 9781420067989
polystyrene,9003-53-6,*C(C*)c1ccccc1,methylcyclohexane,108-87-2,CC1CCCCC1,31600,1.09,0.05402,0.0726,2.05,29.14,positive,doi.org/10.1016/S0378-3812(97)00302-6
polystyrene,9003-53-6,*C(C*)c1ccccc1,"1,1,1,3,3,3-hexadeutero-2-propanone",666-52-4,[2H]C([2H])([2H])C(=O)C([2H])([2H])[2H],13500,1.06,0.19786,0.229,0.55,97.36,negative,doi.org/10.1021/ma00107a011
polystyrene,9003-53-6,*C(C*)c1ccccc1,cyclohexane,110-82-7,C1CCCCC1,190500,2.29,0.1046,NaN,0.1,24.55,positive,"doi.org/10.1016/S0378-3812(99)00017-5, doi.org/10.1016/S0014-3057(98)00245-6"
polystyrene,9003-53-6,*C(C*)c1ccccc1,cyclohexane,110-82-7,C1CCCCC1,142100,1.09,0.08068,0.10578,0.1,20.43,positive,See 1986KRU in ISBN: 9781420067989
polystyrene,9003-53-6,*C(C*)c1ccccc1,methylcyclohexane,108-87-2,CC1CCCCC1,17500,1.06,0.21249,0.27,30.61,20.79,positive,doi.org/10.1002/macp.1994.021950233
polystyrene,9003-53-6,*C(C*)c1ccccc1,propionitrile,107-12-0,CCC#N,25000,1.06,0.199,0.2459,4.05,155.49,negative,doi.org/10.1021/ma9517308
polystyrene,9003-53-6,*C(C*)c1ccccc1,methylcyclohexane,108-87-2,CC1CCCCC1,97200,1.06,0.08844,0.11738,0.1,232.84,negative,doi.org/10.1021/ma60032a020
polystyrene,9003-53-6,*C(C*)c1ccccc1,methylcyclohexane,108-87-2,CC1CCCCC1,109000,1.06,0.0518,NaN,0.1,49.4,positive,doi.org/10.1063/1.439127
polystyrene,9003-53-6,*C(C*)c1ccccc1,propionitrile,107-12-0,CCC#N,25000,1.06,0.15992,0.1999,4,100.18,positive,doi.org/10.1021/ma9517308
polystyrene,9003-53-6,*C(C*)c1ccccc1,cyclohexane,110-82-7,C1CCCCC1,346000,1.65,0.00252,0.0034,0.1,19,positive,doi.org/10.1002/macp.1965.020880115
polystyrene,9003-53-6,*C(C*)c1ccccc1,tert-butyl acetate,540-88-5,CC(=O)OC(C)(C)C,100000,1.06,0.05933,0.071,0.1,-19.6,positive,doi.org/10.1021/ma00015a024
polystyrene,9003-53-6,*C(C*)c1ccccc1,nitroethane,79-24-3,CC[N+](=O)[O-],13500,1.06,0.0999,0.0999,1.65,6.55,positive,doi.org/10.1006/jcht.1999.0607
polystyrene,9003-53-6,*C(C*)c1ccccc1,nitroethane,79-24-3,CC[N+](=O)[O-],13500,1.06,0.2867,0.2867,0.51,4.78,positive,doi.org/10.1006/jcht.1999.0607
polystyrene,9003-53-6,*C(C*)c1ccccc1,cyclohexane,110-82-7,C1CCCCC1,1560000,1.03,0.269,NaN,0.1,19.72,positive,doi.org/10.1103/PhysRevA.18.2683
polystyrene,9003-53-6,*C(C*)c1ccccc1,cyclohexane,110-82-7,C1CCCCC1,209000,2.13,0.0705,NaN,0.1,26.19,positive,"doi.org/10.1016/S0378-3812(99)00017-5, doi.org/10.1016/S0014-3057(98)00245-6"
polystyrene,9003-53-6,*C(C*)c1ccccc1,methylcyclohexane,108-87-2,CC1CCCCC1,17200,1.06,0.4437,NaN,0.1,13.5,positive,doi.org/10.1063/1.446753
polystyrene,9003-53-6,*C(C*)c1ccccc1,cyclohexanol,108-93-0,OC1CCCCC1,78800,1.12,0.01762,0.0195,0.1,76.15,positive,doi.org/10.1021/je0504865
polystyrene,9003-53-6,*C(C*)c1ccccc1,2-propanone,67-64-1,CC(=O)C,24700,1.04,0.01362,0.018,59,-21.65,positive,doi.org/10.1039/B109405J
polystyrene,9003-53-6,*C(C*)c1ccccc1,methylcyclohexane,108-87-2,CC1CCCCC1,17500,1.06,0.24049,0.30267,10,22.26,positive,doi.org/10.1002/macp.1994.021950233
polystyrene,9003-53-6,*C(C*)c1ccccc1,nitroethane-d5,57817-88-6,[2H]C([2H])([2H])C([2H])([2H])[N+](=O)[O-],90100,1.04,0.0848,0.0848,3.53,66.51,positive,doi.org/10.1006/jcht.1999.0607
polystyrene,9003-53-6,*C(C*)c1ccccc1,propionitrile,107-12-0,CCC#N,22100,1.03,0.2242,0.275,2.04,72.43,positive,doi.org/10.1021/ma9517308
polystyrene,9003-53-6,*C(C*)c1ccccc1,nitroethane,79-24-3,CC[N+](=O)[O-],129200,1.03,0.1322,0.1322,4.03,48.79,positive,doi.org/10.1006/jcht.1999.0607
polystyrene,9003-53-6,*C(C*)c1ccccc1,2-propanone,67-64-1,CC(=O)C,16600,1.05,0.1419,0.18,63.43,-15.05,positive,doi.org/10.1039/B109405J
polystyrene,9003-53-6,*C(C*)c1ccccc1,methylcyclohexane,108-87-2,CC1CCCCC1,297000,5.45,0.10537,0.139,0.1,54.53,positive,See 1988SC2 in ISBN: 9781420067989
polystyrene,9003-53-6,*C(C*)c1ccccc1,nitroethane,79-24-3,CC[N+](=O)[O-],129200,1.03,0.0535,0.0535,1.3,49.7,positive,doi.org/10.1006/jcht.1999.0607
polystyrene,9003-53-6,*C(C*)c1ccccc1,cyclohexane,110-82-7,C1CCCCC1,190500,2.29,0.0475,NaN,0.1,223.76,negative,doi.org/10.1002/(SICI)1521-3935(19990801)200:8<1889::AID-MACP1889>3.0.CO;2-A
polystyrene,9003-53-6,*C(C*)c1ccccc1,methylcyclohexane,108-87-2,CC1CCCCC1,16100,1.06,0.13168,0.1721,72.96,19.92,positive,doi.org/10.1063/1.464440
polystyrene,9003-53-6,*C(C*)c1ccccc1,cyclohexane,110-82-7,C1CCCCC1,600000,1.1,0.04521,0.06,15.2,27.81,positive,doi.org/10.1007/BF01525017
polystyrene,9003-53-6,*C(C*)c1ccccc1,methylcyclohexane,108-87-2,CC1CCCCC1,16100,1.06,0.23404,0.2952,30.6,18.58,positive,doi.org/10.1063/1.464440
polystyrene,9003-53-6,*C(C*)c1ccccc1,methyl acetate,79-20-9,COC(=O)C,100000,1.06,0.00265,0.003,0.1,129.35,negative,doi.org/10.1021/ma00015a024
polystyrene,9003-53-6,*C(C*)c1ccccc1,methylcyclohexane,108-87-2,CC1CCCCC1,405000,2.83,0.0049,0.0067,21.2,48.64,positive,doi.org/10.1016/S0378-3812(97)00157-X
polystyrene,9003-53-6,*C(C*)c1ccccc1,cyclohexane,110-82-7,C1CCCCC1,41000,5.12,0.11336,0.147,0.1,25.7,positive,doi.org/10.1002/pi.4980080407
polystyrene,9003-53-6,*C(C*)c1ccccc1,methylcyclohexane,108-87-2,CC1CCCCC1,297000,5.45,0.03923,0.053,0.1,58.38,positive,See 1988SC2 in ISBN: 9781420067989
polystyrene,9003-53-6,*C(C*)c1ccccc1,nitroethane,79-24-3,CC[N+](=O)[O-],13500,1.06,0.2634,0.2634,4.36,5.03,positive,doi.org/10.1006/jcht.1999.0607
polystyrene,9003-53-6,*C(C*)c1ccccc1,propionitrile,107-12-0,CCC#N,25000,1.06,0.13391,0.1687,3.24,92.86,positive,doi.org/10.1021/ma9517308
polystyrene,9003-53-6,*C(C*)c1ccccc1,bisphenol-A diglycidyl ether,1675-54-3,CC(C)(c1ccc(OCC2CO2)cc1)c3ccc(OCC4CO4)cc3,86700,1.04,0.0277,NaN,0.1,58.59,positive,doi.org/10.1002/macp.200300106
polystyrene,9003-53-6,*C(C*)c1ccccc1,methylcyclohexane,108-87-2,CC1CCCCC1,16100,1.06,0.09728,0.1287,8.83,21.75,positive,doi.org/10.1063/1.464440
polystyrene,9003-53-6,*C(C*)c1ccccc1,methylcyclohexane,108-87-2,CC1CCCCC1,17300,1.06,0.2439,NaN,0.1,22.53,positive,doi.org/10.1063/1.439127
polystyrene,9003-53-6,*C(C*)c1ccccc1,methylcyclohexane,108-87-2,CC1CCCCC1,37900,1.01,0.25129,0.3151,0.1,35.54,positive,See 1996RON in ISBN: 9781420067989
polystyrene,9003-53-6,*C(C*)c1ccccc1,cyclohexane,110-82-7,C1CCCCC1,400000,1.06,0.01,NaN,0.1,25.1,positive,doi.org/10.1039/B301190A
polystyrene,9003-53-6,*C(C*)c1ccccc1,methylcyclohexane,108-87-2,CC1CCCCC1,46400,1.06,0.1812,NaN,0.1,39.01,positive,doi.org/10.1063/1.439127
polystyrene,9003-53-6,*C(C*)c1ccccc1,methylcyclopentane,96-37-7,CC1CCCC1,25000,1.06,0.10547,0.142,1.36,29.78,positive,doi.org/10.1021/ma00107a011
polystyrene,9003-53-6,*C(C*)c1ccccc1,butyl acetate,123-86-4,CCCCOC(=O)C,600000,1.1,0.09883,0.1163,0.1,216.1,negative,doi.org/10.1016/0032-3861(95)91454-F
polystyrene,9003-53-6,*C(C*)c1ccccc1,cyclohexane,110-82-7,C1CCCCC1,400000,1.06,0.084,NaN,0.1,25.74,positive,doi.org/10.1039/B301190A
polystyrene,9003-53-6,*C(C*)c1ccccc1,nitroethane,79-24-3,CC[N+](=O)[O-],13500,1.06,0.1385,0.1385,2.26,6.65,positive,doi.org/10.1006/jcht.1999.0607
polystyrene,9003-53-6,*C(C*)c1ccccc1,methylcyclohexane,108-87-2,CC1CCCCC1,17500,1.06,0.18196,0.23366,10,22.77,positive,doi.org/10.1002/macp.1994.021950233
polystyrene,9003-53-6,*C(C*)c1ccccc1,methylcyclohexane,108-87-2,CC1CCCCC1,405000,2.83,0.03563,0.0482,1.41,58.96,positive,doi.org/10.1016/S0378-3812(97)00157-X
polystyrene,9003-53-6,*C(C*)c1ccccc1,methylcyclohexane,108-87-2,CC1CCCCC1,405000,2.83,0.00805,0.011,7.13,53.88,positive,doi.org/10.1016/S0378-3812(97)00157-X
polystyrene,9003-53-6,*C(C*)c1ccccc1,propionitrile,107-12-0,CCC#N,8000,1.09,0.15162,0.19,3.41,-3.7,positive,doi.org/10.1021/ma9517308
polystyrene,9003-53-6,*C(C*)c1ccccc1,cyclohexane,110-82-7,C1CCCCC1,20400,1.06,0.11336,0.147,0.1,6.6,positive,doi.org/10.1021/ma00015a024
polystyrene,9003-53-6,*C(C*)c1ccccc1,cyclohexane,110-82-7,C1CCCCC1,1560000,1.03,0.021,NaN,0.1,30.47,positive,doi.org/10.1103/PhysRevA.18.2683
polystyrene,9003-53-6,*C(C*)c1ccccc1,cyclohexane,110-82-7,C1CCCCC1,346000,1.65,0.05289,0.07,0.1,27.5,positive,doi.org/10.1002/macp.1965.020880115
polystyrene,9003-53-6,*C(C*)c1ccccc1,cyclohexane,110-82-7,C1CCCCC1,280000,4.83,0.05379,0.07117,0.1,25.6,positive,See 1984GIL in ISBN: 9781420067989
polystyrene,9003-53-6,*C(C*)c1ccccc1,methylcyclopentane,96-37-7,CC1CCCC1,25000,1.06,0.1234,0.165,1.6,29.78,positive,doi.org/10.1021/ma00107a011
polystyrene,9003-53-6,*C(C*)c1ccccc1,2-propanone,67-64-1,CC(=O)C,13500,1.06,0.08279,0.107,1.24,8.76,positive,doi.org/10.1021/ma00107a011
polystyrene,9003-53-6,*C(C*)c1ccccc1,tert-butyl acetate,540-88-5,CC(=O)OC(C)(C)C,600000,1.1,0.04247,0.051,0.1,4.2,positive,doi.org/10.1021/ma00015a024
polystyrene,9003-53-6,*C(C*)c1ccccc1,cyclohexane,110-82-7,C1CCCCC1,2700000,1.1,0.08101,0.1062,0.1,29.59,positive,doi.org/10.1021/ma60032a020
polystyrene,9003-53-6,*C(C*)c1ccccc1,nitroethane,79-24-3,CC[N+](=O)[O-],90100,1.04,0.1651,0.1651,0.56,42.24,positive,doi.org/10.1006/jcht.1999.0607
polystyrene,9003-53-6,*C(C*)c1ccccc1,cyclopentane,287-92-3,C1CCCC1,98900,1.02,0.12445,0.1669,0.1,2,positive,doi.org/10.1627/jpi1958.33.117
polystyrene,9003-53-6,*C(C*)c1ccccc1,"1,1,1,3,3,3-hexadeutero-2-propanone",666-52-4,[2H]C([2H])([2H])C(=O)C([2H])([2H])[2H],13500,1.06,0.09654,0.114,1.04,66.98,positive,doi.org/10.1021/ma00107a011
polystyrene,9003-53-6,*C(C*)c1ccccc1,butyl acetate,123-86-4,CCCCOC(=O)C,600000,1.1,0.03381,0.0403,0.1,217.6,negative,doi.org/10.1016/0032-3861(95)91454-F
polystyrene,9003-53-6,*C(C*)c1ccccc1,ethyl acetate,141-78-6,CCOC(=O)C,600000,1.1,0.00602,0.007,0.1,150.5,negative,doi.org/10.1021/ma00015a024
polystyrene,9003-53-6,*C(C*)c1ccccc1,cyclohexane,110-82-7,C1CCCCC1,2000000,1.3,0.015,NaN,0.1,29.69,positive,doi.org/10.1039/B301190A
polystyrene,9003-53-6,*C(C*)c1ccccc1,propionitrile,107-12-0,CCC#N,22100,1.03,0.1768,0.2199,4.73,181.27,negative,doi.org/10.1021/ma9517308
polystyrene,9003-53-6,*C(C*)c1ccccc1,methylcyclohexane,108-87-2,CC1CCCCC1,405000,2.83,0.03383,0.0458,2.74,58.07,positive,doi.org/10.1016/S0378-3812(97)00157-X
polystyrene,9003-53-6,*C(C*)c1ccccc1,methylcyclohexane,108-87-2,CC1CCCCC1,10200,1.06,0.0594,NaN,0.1,9.11,positive,doi.org/10.1063/1.439127
polystyrene,9003-53-6,*C(C*)c1ccccc1,nitroethane,79-24-3,CC[N+](=O)[O-],90100,1.04,0.0922,0.0922,3.86,42.6,positive,doi.org/10.1006/jcht.1999.0607
polystyrene,9003-53-6,*C(C*)c1ccccc1,cyclohexane,110-82-7,C1CCCCC1,200000,1.02,0.0904,NaN,0.1,23.81,positive,doi.org/10.1063/1.430349
polystyrene,9003-53-6,*C(C*)c1ccccc1,cyclohexane,110-82-7,C1CCCCC1,190000,1.04,0.13126,0.1692,0.1,23.3,positive,See 1996RON in ISBN: 9781420067989
polystyrene,9003-53-6,*C(C*)c1ccccc1,"1,1,1,3,3,3-hexadeutero-2-propanone",666-52-4,[2H]C([2H])([2H])C(=O)C([2H])([2H])[2H],13500,1.06,0.16659,0.194,1.05,68.58,positive,doi.org/10.1021/ma00107a011
polystyrene,9003-53-6,*C(C*)c1ccccc1,"1,1,1,3,3,3-hexadeutero-2-propanone",666-52-4,[2H]C([2H])([2H])C(=O)C([2H])([2H])[2H],13500,1.06,0.11126,0.131,1.08,93.56,negative,doi.org/10.1021/ma00107a011
polystyrene,9003-53-6,*C(C*)c1ccccc1,propionitrile,107-12-0,CCC#N,22100,1.03,0.10221,0.13,1.38,77.93,positive,doi.org/10.1021/ma9517308
polystyrene,9003-53-6,*C(C*)c1ccccc1,methylcyclohexane,108-87-2,CC1CCCCC1,250000,3.91,0.02429,0.033,7.6,54.94,positive,doi.org/10.1016/S0378-3812(97)00302-6
polystyrene,9003-53-6,*C(C*)c1ccccc1,acetaldehyde,75-07-0,CC=O,4140,1.03,0.13206,0.17,3.98,115.03,negative,"See 1997DES in ISBN: 9781420067989, doi.org/10.1002/(SICI)1099-0488(199703)35:4<631::AID-POLB11>3.0.CO;2-H"
polystyrene,9003-53-6,*C(C*)c1ccccc1,nitroethane,79-24-3,CC[N+](=O)[O-],30740,1.06,0.1393,0.1393,1.36,24,positive,doi.org/10.1006/jcht.1999.0607
polystyrene,9003-53-6,*C(C*)c1ccccc1,butyl acetate,123-86-4,CCCCOC(=O)C,600000,1.1,0.02075,0.0248,0.1,219.1,negative,doi.org/10.1016/0032-3861(95)91454-F
polystyrene,9003-53-6,*C(C*)c1ccccc1,methylcyclohexane,108-87-2,CC1CCCCC1,405000,2.83,0.0049,0.0067,41.74,44.9,positive,doi.org/10.1016/S0378-3812(97)00157-X
polystyrene,9003-53-6,*C(C*)c1ccccc1,methylcyclohexane,108-87-2,CC1CCCCC1,405000,2.83,0.05069,0.0682,17.71,51.64,positive,doi.org/10.1016/S0378-3812(97)00157-X
polystyrene,9003-53-6,*C(C*)c1ccccc1,ethyl acetate,141-78-6,CCOC(=O)C,233000,1.06,0.02675,0.031,0.1,153.5,negative,doi.org/10.1021/ma00015a024
polystyrene,9003-53-6,*C(C*)c1ccccc1,methylcyclohexane,108-87-2,CC1CCCCC1,405000,2.83,0.03563,0.0482,50.04,44.81,positive,doi.org/10.1016/S0378-3812(97)00157-X
polystyrene,9003-53-6,*C(C*)c1ccccc1,dodecadeuterocyclohexane,1735-17-7,[2H]C1([2H])C([2H])([2H])C([2H])([2H])C([2H])([2H])C([2H])([2H])C1([2H])[2H],400000,1.06,0.015,NaN,0.1,29.52,positive,doi.org/10.1039/B301190A
polystyrene,9003-53-6,*C(C*)c1ccccc1,2-propanone,67-64-1,CC(=O)C,13500,1.06,0.08279,0.107,1.27,8.45,positive,doi.org/10.1021/ma00107a011
polystyrene,9003-53-6,*C(C*)c1ccccc1,cyclohexane,110-82-7,C1CCCCC1,239000,2.78,0.141,NaN,0.1,24.46,positive,doi.org/10.1103/PhysRevE.55.3159
polystyrene,9003-53-6,*C(C*)c1ccccc1,cyclohexane,110-82-7,C1CCCCC1,200000,1.02,0.0088,NaN,0.1,21.86,positive,doi.org/10.1063/1.430349
