Repository: uentinnlea/polymer_cloud_point_qsar

File: data/Binary Polymer Solution Cloud Point Database.csv (part 14 of 26)
Polymer,Polymer CAS,Polymer SMILES,Solvent,Solvent CAS,Solvent SMILES,Mw(Da),PDI,ϕ,w,P(Mpa),CP(°C),1-Phase,Ref.
polystyrene,9003-53-6,*C(C*)c1ccccc1,methylcyclohexane,108-87-2,CC1CCCCC1,17500,1.06,0.23818,0.3,31.19,20.54,positive,doi.org/10.1002/macp.1994.021950233
polystyrene,9003-53-6,*C(C*)c1ccccc1,methylcyclohexane,108-87-2,CC1CCCCC1,17500,1.06,0.19162,0.24524,40,20.65,positive,doi.org/10.1002/macp.1994.021950233
polystyrene,9003-53-6,*C(C*)c1ccccc1,propionitrile,107-12-0,CCC#N,13500,1.06,0.12673,0.16,2.13,34.8,positive,doi.org/10.1021/ma9517308
polystyrene,9003-53-6,*C(C*)c1ccccc1,2-propanone,67-64-1,CC(=O)C,16600,1.05,0.1419,0.18,60,-14.95,positive,doi.org/10.1039/B109405J
polystyrene,9003-53-6,*C(C*)c1ccccc1,methylcyclohexane,108-87-2,CC1CCCCC1,16100,1.06,0.15784,0.2044,27.16,20.01,positive,doi.org/10.1063/1.464440
polystyrene,9003-53-6,*C(C*)c1ccccc1,cyclohexane,110-82-7,C1CCCCC1,190000,1.04,0.17789,0.2258,0.1,19.58,positive,doi.org/10.1016/S0378-3812(99)00128-4
polystyrene,9003-53-6,*C(C*)c1ccccc1,methylcyclohexane,108-87-2,CC1CCCCC1,405000,2.83,0.0049,0.0067,39.39,45.26,positive,doi.org/10.1016/S0378-3812(97)00157-X
polystyrene,9003-53-6,*C(C*)c1ccccc1,acetaldehyde,75-07-0,CC=O,4140,1.03,0.12638,0.163,3.51,111.96,negative,"See 1997DES in ISBN: 9781420067989, doi.org/10.1002/(SICI)1099-0488(199703)35:4<631::AID-POLB11>3.0.CO;2-H"
polystyrene,9003-53-6,*C(C*)c1ccccc1,methylcyclohexane,108-87-2,CC1CCCCC1,405000,2.83,0.04449,0.06,5.05,56.81,positive,doi.org/10.1016/S0378-3812(97)00157-X
polystyrene,9003-53-6,*C(C*)c1ccccc1,propionitrile,107-12-0,CCC#N,22100,1.03,0.12673,0.16,3.82,172.6,negative,doi.org/10.1021/ma9517308
polystyrene,9003-53-6,*C(C*)c1ccccc1,methylcyclohexane,108-87-2,CC1CCCCC1,297000,5.45,0.03249,0.044,0.1,58.55,positive,See 1988SC2 in ISBN: 9781420067989
polystyrene,9003-53-6,*C(C*)c1ccccc1,cyclohexane,110-82-7,C1CCCCC1,400000,1.06,0.008,NaN,0.1,24.84,positive,doi.org/10.1039/B301190A
polystyrene,9003-53-6,*C(C*)c1ccccc1,methylcyclohexane,108-87-2,CC1CCCCC1,405000,2.83,0.0132,0.018,19.66,49.83,positive,doi.org/10.1016/S0378-3812(97)00157-X
polystyrene,9003-53-6,*C(C*)c1ccccc1,methylcyclohexane,108-87-2,CC1CCCCC1,405000,2.83,0.14369,0.187,1.84,235.26,negative,doi.org/10.1016/S0378-3812(97)00157-X
polystyrene,9003-53-6,*C(C*)c1ccccc1,propionitrile,107-12-0,CCC#N,8000,1.09,0.16842,0.21,2.05,-2.66,positive,doi.org/10.1021/ma9517308
polystyrene,9003-53-6,*C(C*)c1ccccc1,nitroethane,79-24-3,CC[N+](=O)[O-],13500,1.06,0.2242,0.2242,5.11,5.81,positive,doi.org/10.1006/jcht.1999.0607
polystyrene,9003-53-6,*C(C*)c1ccccc1,dodecadeuterocyclohexane,1735-17-7,[2H]C1([2H])C([2H])([2H])C([2H])([2H])C([2H])([2H])C([2H])([2H])C1([2H])[2H],2000000,1.3,0.045,NaN,0.1,34.09,positive,doi.org/10.1039/B301190A
polystyrene,9003-53-6,*C(C*)c1ccccc1,nitroethane,79-24-3,CC[N+](=O)[O-],90100,1.04,0.0519,0.0519,5.23,41.88,positive,doi.org/10.1006/jcht.1999.0607
polystyrene,9003-53-6,*C(C*)c1ccccc1,cyclohexanol,108-93-0,OC1CCCCC1,78800,1.12,0.04249,0.0469,0.1,78.65,positive,doi.org/10.1021/je0504865
polystyrene,9003-53-6,*C(C*)c1ccccc1,methylcyclohexane,108-87-2,CC1CCCCC1,17500,1.06,0.21249,0.27,75.89,20.79,positive,doi.org/10.1002/macp.1994.021950233
polystyrene,9003-53-6,*C(C*)c1ccccc1,methylcyclohexane,108-87-2,CC1CCCCC1,400000,1.06,0.03154,0.04274,0.1,59.41,positive,doi.org/10.1021/ma60032a020
polystyrene,9003-53-6,*C(C*)c1ccccc1,cyclohexane,110-82-7,C1CCCCC1,90000,1.04,0.15604,0.1995,0.1,18.3,positive,doi.org/10.1016/S0378-3812(99)00128-4
polystyrene,9003-53-6,*C(C*)c1ccccc1,methylcyclohexane,108-87-2,CC1CCCCC1,297000,5.45,0.02058,0.028,0.1,59.07,positive,See 1988SC2 in ISBN: 9781420067989
polystyrene,9003-53-6,*C(C*)c1ccccc1,propionitrile,107-12-0,CCC#N,25000,1.06,0.15992,0.1999,4.18,147.56,negative,doi.org/10.1021/ma9517308
polystyrene,9003-53-6,*C(C*)c1ccccc1,pentyl acetate,628-63-7,CCCCCOC(=O)C,233000,1.06,0.10884,0.1277,0.1,246.3,negative,doi.org/10.1016/0032-3861(95)91454-F
polystyrene,9003-53-6,*C(C*)c1ccccc1,cyclopentane,287-92-3,C1CCCC1,184000,1.07,0.00861,0.01209,0.1,2.8,positive,doi.org/10.1627/jpi1958.33.117
polystyrene,9003-53-6,*C(C*)c1ccccc1,cyclohexane,110-82-7,C1CCCCC1,346000,1.65,0.26585,0.328,0.1,20,positive,doi.org/10.1002/macp.1965.020880115
polystyrene,9003-53-6,*C(C*)c1ccccc1,methylcyclohexane,108-87-2,CC1CCCCC1,405000,2.83,0.03563,0.0482,20.16,51.11,positive,doi.org/10.1016/S0378-3812(97)00157-X
polystyrene,9003-53-6,*C(C*)c1ccccc1,cyclohexane,110-82-7,C1CCCCC1,189000,1.02,0.0135,NaN,0.1,22.52,positive,doi.org/10.1103/PhysRevE.55.3159
polystyrene,9003-53-6,*C(C*)c1ccccc1,dodecadeuterocyclohexane,1735-17-7,[2H]C1([2H])C([2H])([2H])C([2H])([2H])C([2H])([2H])C([2H])([2H])C1([2H])[2H],2000000,1.3,0.043,NaN,0.1,34.14,positive,doi.org/10.1039/B301190A
polystyrene,9003-53-6,*C(C*)c1ccccc1,nitroethane,79-24-3,CC[N+](=O)[O-],13500,1.06,0.0999,0.0999,4.21,6.34,positive,doi.org/10.1006/jcht.1999.0607
polystyrene,9003-53-6,*C(C*)c1ccccc1,methylcyclohexane,108-87-2,CC1CCCCC1,17500,1.06,0.17954,0.23075,0.1,24.5,positive,doi.org/10.1002/macp.1994.021950233
polystyrene,9003-53-6,*C(C*)c1ccccc1,methylcyclohexane,108-87-2,CC1CCCCC1,37000,1.06,0.16545,0.21368,0.1,246.34,negative,doi.org/10.1021/ma60032a020
polystyrene,9003-53-6,*C(C*)c1ccccc1,cyclohexanol,108-93-0,OC1CCCCC1,78800,1.12,0.0763,0.0839,0.1,78.58,positive,doi.org/10.1021/je0504865
polystyrene,9003-53-6,*C(C*)c1ccccc1,2-propanone,67-64-1,CC(=O)C,22100,1.03,0.1141,0.146,0.45,82.1,negative,doi.org/10.1021/ma00107a011
polystyrene,9003-53-6,*C(C*)c1ccccc1,methylcyclohexane,108-87-2,CC1CCCCC1,16100,1.06,0.2825,NaN,0.1,21.79,positive,doi.org/10.1063/1.439127
polystyrene,9003-53-6,*C(C*)c1ccccc1,methylcyclohexane,108-87-2,CC1CCCCC1,18700,1.06,0.0658,NaN,0.1,21.87,positive,doi.org/10.1063/1.479914
polystyrene,9003-53-6,*C(C*)c1ccccc1,dodecadeuterocyclohexane,1735-17-7,[2H]C1([2H])C([2H])([2H])C([2H])([2H])C([2H])([2H])C([2H])([2H])C1([2H])[2H],13200000,1.13,0.0065,NaN,0.1,36.65,positive,doi.org/10.1039/B301190A
polystyrene,9003-53-6,*C(C*)c1ccccc1,methylcyclohexane,108-87-2,CC1CCCCC1,405000,2.83,0.0049,0.0067,46.26,44.09,positive,doi.org/10.1016/S0378-3812(97)00157-X
polystyrene,9003-53-6,*C(C*)c1ccccc1,cyclohexane,110-82-7,C1CCCCC1,670000,1.1,0.0058,0.0078,0.1,27.01,positive,doi.org/10.1021/ma60032a020
polystyrene,9003-53-6,*C(C*)c1ccccc1,methylcyclohexane,108-87-2,CC1CCCCC1,17300,1.06,0.3292,NaN,0.1,19.72,positive,doi.org/10.1063/1.439127
polystyrene,9003-53-6,*C(C*)c1ccccc1,tert-butyl acetate,540-88-5,CC(=O)OC(C)(C)C,100000,1.06,0.05933,0.071,0.1,150,negative,doi.org/10.1021/ma00015a024
polystyrene,9003-53-6,*C(C*)c1ccccc1,"1,1,1,3,3,3-hexadeutero-2-propanone",666-52-4,[2H]C([2H])([2H])C(=O)C([2H])([2H])[2H],13500,1.06,0.09654,0.114,2.25,58.81,positive,doi.org/10.1021/ma00107a011
polystyrene,9003-53-6,*C(C*)c1ccccc1,cyclohexane,110-82-7,C1CCCCC1,280000,4.83,0.01146,0.01538,0.1,27.66,positive,See 1984GIL in ISBN: 9781420067989
polystyrene,9003-53-6,*C(C*)c1ccccc1,trans-decahydronaphthalene,493-02-7,C1CCC2CCCCC2C1,270000,2,0.216,NaN,30,3.85,positive,"doi.org/10.1002/macp.200390038, doi.org/10.1016/j.chemphys.2003.11.002"
polystyrene,9003-53-6,*C(C*)c1ccccc1,cyclohexane,110-82-7,C1CCCCC1,111000,1.05,0.04521,0.06,0.1,21.03,positive,See 1986KRU in ISBN: 9781420067989
polystyrene,9003-53-6,*C(C*)c1ccccc1,methylcyclohexane,108-87-2,CC1CCCCC1,16100,1.06,0.19234,0.2461,15.98,20.32,positive,doi.org/10.1063/1.464440
polystyrene,9003-53-6,*C(C*)c1ccccc1,methylcyclohexane,108-87-2,CC1CCCCC1,16100,1.06,0.19234,0.2461,48.44,19.01,positive,doi.org/10.1063/1.464440
polystyrene,9003-53-6,*C(C*)c1ccccc1,cyclohexane,110-82-7,C1CCCCC1,769500,1.28,0.02688,0.0359,0.1,27.04,positive,See 1986KRU in ISBN: 9781420067989
polystyrene,9003-53-6,*C(C*)c1ccccc1,n-octane,111-65-9,CCCCCCCC,1240,1.07,0.15827,0.22,0.1,4.85,positive,doi.org/10.1016/S0378-3812(01)00548-9
polystyrene,9003-53-6,*C(C*)c1ccccc1,"1,1,1,3,3,3-hexadeutero-2-propanone",666-52-4,[2H]C([2H])([2H])C(=O)C([2H])([2H])[2H],13500,1.06,0.16659,0.194,0.88,69.72,positive,doi.org/10.1021/ma00107a011
polystyrene,9003-53-6,*C(C*)c1ccccc1,propionitrile,107-12-0,CCC#N,22100,1.03,0.12673,0.16,1.75,77.79,positive,doi.org/10.1021/ma9517308
polystyrene,9003-53-6,*C(C*)c1ccccc1,cyclohexane,110-82-7,C1CCCCC1,280000,4.83,0.23494,0.29275,0.1,18.99,positive,See 1984GIL in ISBN: 9781420067989
polystyrene,9003-53-6,*C(C*)c1ccccc1,nitroethane,79-24-3,CC[N+](=O)[O-],90100,1.04,0.0633,0.0633,2.56,42.9,positive,doi.org/10.1006/jcht.1999.0607
polystyrene,9003-53-6,*C(C*)c1ccccc1,nitroethane,79-24-3,CC[N+](=O)[O-],129200,1.03,0.1322,0.1322,1.34,49.59,positive,doi.org/10.1006/jcht.1999.0607
polystyrene,9003-53-6,*C(C*)c1ccccc1,propionitrile,107-12-0,CCC#N,25000,1.06,0.1432,0.1799,4.23,156.18,negative,doi.org/10.1021/ma9517308
polystyrene,9003-53-6,*C(C*)c1ccccc1,methylcyclohexane,108-87-2,CC1CCCCC1,34900,1.06,0.101,NaN,0.1,35.81,positive,doi.org/10.1063/1.439127
polystyrene,9003-53-6,*C(C*)c1ccccc1,methylcyclohexane,108-87-2,CC1CCCCC1,405000,2.83,0.05069,0.0682,55.19,44.67,positive,doi.org/10.1016/S0378-3812(97)00157-X
polystyrene,9003-53-6,*C(C*)c1ccccc1,dodecadeuterocyclohexane,1735-17-7,[2H]C1([2H])C([2H])([2H])C([2H])([2H])C([2H])([2H])C([2H])([2H])C1([2H])[2H],2000000,1.3,0.025,NaN,0.1,34.23,positive,doi.org/10.1039/B301190A
polystyrene,9003-53-6,*C(C*)c1ccccc1,methylcyclohexane,108-87-2,CC1CCCCC1,405000,2.83,0.01836,0.025,2.91,56.98,positive,doi.org/10.1016/S0378-3812(97)00157-X
polystyrene,9003-53-6,*C(C*)c1ccccc1,cyclohexane,110-82-7,C1CCCCC1,209000,2.13,0.0734,NaN,0.1,222.28,negative,doi.org/10.1002/(SICI)1521-3935(19990801)200:8<1889::AID-MACP1889>3.0.CO;2-A
polystyrene,9003-53-6,*C(C*)c1ccccc1,cyclohexane,110-82-7,C1CCCCC1,346000,1.65,0.22823,0.285,0.1,22,positive,doi.org/10.1002/macp.1965.020880115
polystyrene,9003-53-6,*C(C*)c1ccccc1,"1,1,1,3,3,3-hexadeutero-2-propanone",666-52-4,[2H]C([2H])([2H])C(=O)C([2H])([2H])[2H],13500,1.06,0.08534,0.101,1.34,107.67,negative,doi.org/10.1021/ma00107a011
polystyrene,9003-53-6,*C(C*)c1ccccc1,cyclohexane,110-82-7,C1CCCCC1,1560000,1.03,0.2721,NaN,0.1,19.46,positive,doi.org/10.1103/PhysRevA.18.2683
polystyrene,9003-53-6,*C(C*)c1ccccc1,methylcyclohexane,108-87-2,CC1CCCCC1,31600,1.09,0.11556,0.1519,11.05,29.47,positive,doi.org/10.1016/S0378-3812(97)00302-6
polystyrene,9003-53-6,*C(C*)c1ccccc1,cyclohexane,110-82-7,C1CCCCC1,142100,1.09,0.04246,0.0564,0.1,19.8,positive,See 1986KRU in ISBN: 9781420067989
polystyrene,9003-53-6,*C(C*)c1ccccc1,cyclohexane,110-82-7,C1CCCCC1,190500,2.29,0.0742,NaN,0.1,25.49,positive,doi.org/10.1002/(SICI)1521-3935(19990801)200:8<1889::AID-MACP1889>3.0.CO;2-A
polystyrene,9003-53-6,*C(C*)c1ccccc1,ethyl acetate,141-78-6,CCOC(=O)C,100000,1.06,0.05986,0.069,0.1,164.4,negative,doi.org/10.1021/ma00015a024
polystyrene,9003-53-6,*C(C*)c1ccccc1,cyclohexanol,108-93-0,OC1CCCCC1,78800,1.12,0.08768,0.0963,0.1,78.67,positive,doi.org/10.1021/je0504865
polystyrene,9003-53-6,*C(C*)c1ccccc1,nitroethane,79-24-3,CC[N+](=O)[O-],30740,1.06,0.1388,0.1388,0.3,24.25,positive,doi.org/10.1006/jcht.1999.0607
polystyrene,9003-53-6,*C(C*)c1ccccc1,methylcyclohexane,108-87-2,CC1CCCCC1,181000,1.06,0.1002,NaN,0.1,53.72,positive,doi.org/10.1063/1.439127
polystyrene,9003-53-6,*C(C*)c1ccccc1,2-propanone,67-64-1,CC(=O)C,11500,1.07,0.10118,0.13,0.1,-25.4,positive,doi.org/10.1063/1.1143329
polystyrene,9003-53-6,*C(C*)c1ccccc1,trans-decahydronaphthalene,493-02-7,C1CCC2CCCCC2C1,270000,2,0.172,NaN,40,12.95,positive,"doi.org/10.1002/macp.200390038, doi.org/10.1016/j.chemphys.2003.11.002"
polystyrene,9003-53-6,*C(C*)c1ccccc1,cyclohexane,110-82-7,C1CCCCC1,93000,1.02,0.08951,0.117,0.1,20.5,positive,doi.org/10.1002/polc.5070390106
polystyrene,9003-53-6,*C(C*)c1ccccc1,propionitrile,107-12-0,CCC#N,25000,1.06,0.15992,0.1999,3.37,107.88,positive,doi.org/10.1021/ma9517308
polystyrene,9003-53-6,*C(C*)c1ccccc1,cyclohexane,110-82-7,C1CCCCC1,423300,1.24,0.11459,0.14853,0.1,23.83,positive,See 1986KRU in ISBN: 9781420067989
polystyrene,9003-53-6,*C(C*)c1ccccc1,cyclohexane,110-82-7,C1CCCCC1,423300,1.24,0.18771,0.2375,0.1,22.22,positive,See 1986KRU in ISBN: 9781420067989
polystyrene,9003-53-6,*C(C*)c1ccccc1,nitroethane,79-24-3,CC[N+](=O)[O-],30740,1.06,0.0944,0.0944,3.75,23.31,positive,doi.org/10.1006/jcht.1999.0607
polystyrene,9003-53-6,*C(C*)c1ccccc1,propionitrile,107-12-0,CCC#N,22100,1.03,0.15154,0.1899,0.58,84.69,positive,doi.org/10.1021/ma9517308
polystyrene,9003-53-6,*C(C*)c1ccccc1,methylcyclohexane,108-87-2,CC1CCCCC1,405000,2.83,0.03563,0.0482,2.79,58.11,positive,doi.org/10.1016/S0378-3812(97)00157-X
polystyrene,9003-53-6,*C(C*)c1ccccc1,dodecadeuterocyclohexane,1735-17-7,[2H]C1([2H])C([2H])([2H])C([2H])([2H])C([2H])([2H])C([2H])([2H])C1([2H])[2H],400000,1.06,0.097,NaN,0.1,29.56,positive,doi.org/10.1039/B301190A
polystyrene,9003-53-6,*C(C*)c1ccccc1,propionitrile,107-12-0,CCC#N,22100,1.03,0.15154,0.1899,4.92,63.84,positive,doi.org/10.1021/ma9517308
polystyrene,9003-53-6,*C(C*)c1ccccc1,nitroethane,79-24-3,CC[N+](=O)[O-],13500,1.06,0.134,0.134,4.28,6.25,positive,doi.org/10.1006/jcht.1999.0607
polystyrene,9003-53-6,*C(C*)c1ccccc1,hexyl acetate,142-92-7,CCCCCCOC(=O)C,233000,1.06,0.0649,0.0768,0.1,271.6,negative,doi.org/10.1016/0032-3861(95)91454-F
polystyrene,9003-53-6,*C(C*)c1ccccc1,"1,1,1,3,3,3-hexadeutero-2-propanone",666-52-4,[2H]C([2H])([2H])C(=O)C([2H])([2H])[2H],13500,1.06,0.10432,0.123,2.67,58.99,positive,doi.org/10.1021/ma00107a011
polystyrene,9003-53-6,*C(C*)c1ccccc1,bisphenol-A diglycidyl ether,1675-54-3,CC(C)(c1ccc(OCC2CO2)cc1)c3ccc(OCC4CO4)cc3,228000,1.05,0.0277,NaN,0.1,72.18,positive,doi.org/10.1002/macp.200300106
polystyrene,9003-53-6,*C(C*)c1ccccc1,methylcyclohexane,108-87-2,CC1CCCCC1,16100,1.06,0.23404,0.2952,66.78,18.5,positive,doi.org/10.1063/1.464440
polystyrene,9003-53-6,*C(C*)c1ccccc1,cyclohexane,110-82-7,C1CCCCC1,1560000,1.03,0.0062,NaN,0.1,29.78,positive,doi.org/10.1103/PhysRevA.18.2683
polystyrene,9003-53-6,*C(C*)c1ccccc1,methylcyclohexane,108-87-2,CC1CCCCC1,405000,2.83,0.0049,0.0067,29.77,47.18,positive,doi.org/10.1016/S0378-3812(97)00157-X
polystyrene,9003-53-6,*C(C*)c1ccccc1,methylcyclohexane,108-87-2,CC1CCCCC1,16100,1.06,0.15784,0.2044,9.81,21.55,positive,doi.org/10.1063/1.464440
polystyrene,9003-53-6,*C(C*)c1ccccc1,dodecadeuterocyclohexane,1735-17-7,[2H]C1([2H])C([2H])([2H])C([2H])([2H])C([2H])([2H])C([2H])([2H])C1([2H])[2H],13200000,1.13,0.0159,NaN,0.1,36.75,positive,doi.org/10.1039/B301190A
polystyrene,9003-53-6,*C(C*)c1ccccc1,2-propanone,67-64-1,CC(=O)C,24700,1.04,0.01362,0.018,2,127.85,negative,doi.org/10.1039/B109405J
polystyrene,9003-53-6,*C(C*)c1ccccc1,methylcyclohexane,108-87-2,CC1CCCCC1,97200,1.06,0.0392,0.05296,0.1,232.65,negative,doi.org/10.1021/ma60032a020
polystyrene,9003-53-6,*C(C*)c1ccccc1,n-pentane,109-66-0,CCCCC,1240,1.07,0.16519,0.248,0.1,12.35,positive,doi.org/10.1016/S0378-3812(01)00548-9
polystyrene,9003-53-6,*C(C*)c1ccccc1,cyclohexane,110-82-7,C1CCCCC1,670000,1.1,0.00453,0.0061,0.1,218.71,negative,doi.org/10.1021/ma60032a020
polystyrene,9003-53-6,*C(C*)c1ccccc1,2-propanone,67-64-1,CC(=O)C,13500,1.06,0.21273,0.264,1.16,10.08,positive,doi.org/10.1021/ma00107a011
polystyrene,9003-53-6,*C(C*)c1ccccc1,methylcyclohexane,108-87-2,CC1CCCCC1,250000,3.91,0.02429,0.033,2.4,57.61,positive,doi.org/10.1016/S0378-3812(97)00302-6
polystyrene,9003-53-6,*C(C*)c1ccccc1,nitroethane,79-24-3,CC[N+](=O)[O-],30740,1.06,0.1503,0.1503,5.05,23.59,positive,doi.org/10.1006/jcht.1999.0607
polystyrene,9003-53-6,*C(C*)c1ccccc1,propionitrile,107-12-0,CCC#N,22100,1.03,0.1768,0.2199,2.88,163.54,negative,doi.org/10.1021/ma9517308
polystyrene,9003-53-6,*C(C*)c1ccccc1,propionitrile,107-12-0,CCC#N,22100,1.03,0.07007,0.09,0.68,77.89,positive,doi.org/10.1021/ma9517308
polystyrene,9003-53-6,*C(C*)c1ccccc1,hexyl acetate,142-92-7,CCCCCCOC(=O)C,600000,1.1,0.04172,0.0496,0.1,267.7,negative,doi.org/10.1016/0032-3861(95)91454-F
polystyrene,9003-53-6,*C(C*)c1ccccc1,methylcyclohexane,108-87-2,CC1CCCCC1,10200,1.06,0.15197,0.1972,80.41,11.68,positive,doi.org/10.1063/1.464440
polystyrene,9003-53-6,*C(C*)c1ccccc1,cyclohexane,110-82-7,C1CCCCC1,280000,4.83,0.14283,0.1834,0.1,23.97,positive,See 1984GIL in ISBN: 9781420067989
polystyrene,9003-53-6,*C(C*)c1ccccc1,cyclohexane,110-82-7,C1CCCCC1,346000,1.65,0.01417,0.019,0.1,25,positive,doi.org/10.1002/macp.1965.020880115
polystyrene,9003-53-6,*C(C*)c1ccccc1,acetaldehyde,75-07-0,CC=O,4140,1.03,0.09618,0.1253,5.64,5.53,positive,"See 1997DES in ISBN: 9781420067989, doi.org/10.1002/(SICI)1099-0488(199703)35:4<631::AID-POLB11>3.0.CO;2-H"
polystyrene,9003-53-6,*C(C*)c1ccccc1,pentyl acetate,628-63-7,CCCCCOC(=O)C,1971000,1.26,0.04699,0.0558,0.1,236,negative,doi.org/10.1016/0032-3861(95)91454-F
polystyrene,9003-53-6,*C(C*)c1ccccc1,cyclohexane,110-82-7,C1CCCCC1,239000,2.78,0.1474,NaN,0.1,24.58,positive,doi.org/10.1103/PhysRevE.55.3159
polystyrene,9003-53-6,*C(C*)c1ccccc1,tert-butyl acetate,540-88-5,CC(=O)OC(C)(C)C,600000,1.1,0.04247,0.051,0.1,117.9,negative,doi.org/10.1021/ma00015a024
polystyrene,9003-53-6,*C(C*)c1ccccc1,propionitrile,107-12-0,CCC#N,22000,1.03,0.04873,0.063,1.81,64.2,positive,doi.org/10.1002/polb.1994.090321315
polystyrene,9003-53-6,*C(C*)c1ccccc1,methylcyclohexane,108-87-2,CC1CCCCC1,16100,1.06,0.09728,0.1287,41.48,19.68,positive,doi.org/10.1063/1.464440
polystyrene,9003-53-6,*C(C*)c1ccccc1,cyclohexane,110-82-7,C1CCCCC1,171300,1.96,0.0746,NaN,0.1,25.19,positive,doi.org/10.1002/(SICI)1521-3935(19990801)200:8<1889::AID-MACP1889>3.0.CO;2-A
polystyrene,9003-53-6,*C(C*)c1ccccc1,cyclohexane,110-82-7,C1CCCCC1,239000,2.78,0.002,NaN,0.1,25.63,positive,doi.org/10.1103/PhysRevE.55.3159
polystyrene,9003-53-6,*C(C*)c1ccccc1,nitroethane,79-24-3,CC[N+](=O)[O-],13500,1.06,0.0714,0.0714,5.3,4.12,positive,doi.org/10.1006/jcht.1999.0607
polystyrene,9003-53-6,*C(C*)c1ccccc1,2-propanone,67-64-1,CC(=O)C,13500,1.06,0.21273,0.264,0.33,11.45,positive,doi.org/10.1021/ma00107a011
polystyrene,9003-53-6,*C(C*)c1ccccc1,cyclohexane,110-82-7,C1CCCCC1,189000,1.02,0.0418,NaN,0.1,23.61,positive,doi.org/10.1103/PhysRevE.55.3159
polystyrene,9003-53-6,*C(C*)c1ccccc1,methylcyclohexane,108-87-2,CC1CCCCC1,17500,1.06,0.13766,0.17954,50,20.69,positive,doi.org/10.1002/macp.1994.021950233
polystyrene,9003-53-6,*C(C*)c1ccccc1,cyclohexane,110-82-7,C1CCCCC1,101400,1.09,0.08164,0.107,3.2,228.07,negative,doi.org/10.1016/S0896-8446(01)00144-9
polystyrene,9003-53-6,*C(C*)c1ccccc1,tert-butyl acetate,540-88-5,CC(=O)OC(C)(C)C,100000,1.06,0.00827,0.01,0.1,160,negative,doi.org/10.1021/ma00015a024
polystyrene,9003-53-6,*C(C*)c1ccccc1,methylcyclohexane,108-87-2,CC1CCCCC1,405000,2.83,0.03383,0.0458,11.76,53.7,positive,doi.org/10.1016/S0378-3812(97)00157-X
polystyrene,9003-53-6,*C(C*)c1ccccc1,dodecadeuterocyclohexane,1735-17-7,[2H]C1([2H])C([2H])([2H])C([2H])([2H])C([2H])([2H])C([2H])([2H])C1([2H])[2H],123000,1.06,0.026,NaN,0.1,23.87,positive,doi.org/10.1039/B301190A
polystyrene,9003-53-6,*C(C*)c1ccccc1,cyclohexane,110-82-7,C1CCCCC1,101400,1.09,0.08714,0.114,2.35,225.2,negative,See 1999BUN in ISBN: 9781420067989
polystyrene,9003-53-6,*C(C*)c1ccccc1,cyclopentane,287-92-3,C1CCCC1,43000,1.01,0.15635,0.2071,0.1,181.5,negative,doi.org/10.1002/pen.760330806
polystyrene,9003-53-6,*C(C*)c1ccccc1,nitroethane,79-24-3,CC[N+](=O)[O-],90100,1.04,0.1911,0.1911,2.74,39.99,positive,doi.org/10.1006/jcht.1999.0607
polystyrene,9003-53-6,*C(C*)c1ccccc1,cyclohexane,110-82-7,C1CCCCC1,190500,2.29,0.0742,NaN,0.1,224.29,negative,doi.org/10.1002/(SICI)1521-3935(19990801)200:8<1889::AID-MACP1889>3.0.CO;2-A
polystyrene,9003-53-6,*C(C*)c1ccccc1,methylcyclohexane,108-87-2,CC1CCCCC1,405000,2.83,0.03563,0.0482,15.35,52.72,positive,doi.org/10.1016/S0378-3812(97)00157-X
polystyrene,9003-53-6,*C(C*)c1ccccc1,propionitrile,107-12-0,CCC#N,22100,1.03,0.12673,0.16,0.24,87.67,positive,doi.org/10.1021/ma9517308
polystyrene,9003-53-6,*C(C*)c1ccccc1,methylcyclohexane,108-87-2,CC1CCCCC1,17200,1.06,0.0447,NaN,0.1,20.34,positive,doi.org/10.1063/1.446753
polystyrene,9003-53-6,*C(C*)c1ccccc1,trans-decahydronaphthalene,493-02-7,C1CCC2CCCCC2C1,270000,2,0.084,NaN,70,13.95,positive,"doi.org/10.1002/macp.200390038, doi.org/10.1016/j.chemphys.2003.11.002"
polystyrene,9003-53-6,*C(C*)c1ccccc1,propionitrile,107-12-0,CCC#N,25000,1.06,0.199,0.2459,5.41,85.3,positive,doi.org/10.1021/ma9517308
polystyrene,9003-53-6,*C(C*)c1ccccc1,nitroethane,79-24-3,CC[N+](=O)[O-],90100,1.04,0.2265,0.2265,3.9,36.58,positive,doi.org/10.1006/jcht.1999.0607
polystyrene,9003-53-6,*C(C*)c1ccccc1,methylcyclohexane,108-87-2,CC1CCCCC1,405000,2.83,0.00805,0.011,0.7,57.02,positive,doi.org/10.1016/S0378-3812(97)00157-X
polystyrene,9003-53-6,*C(C*)c1ccccc1,methylcyclohexane,108-87-2,CC1CCCCC1,405000,2.83,0.05069,0.0682,7.81,55.07,positive,doi.org/10.1016/S0378-3812(97)00157-X
polystyrene,9003-53-6,*C(C*)c1ccccc1,butyl acetate,123-86-4,CCCCOC(=O)C,600000,1.1,0.11056,0.1298,0.1,216.6,negative,doi.org/10.1016/0032-3861(95)91454-F
polystyrene,9003-53-6,*C(C*)c1ccccc1,cyclohexane,110-82-7,C1CCCCC1,209000,2.13,0.0312,NaN,0.1,220.1,negative,doi.org/10.1002/(SICI)1521-3935(19990801)200:8<1889::AID-MACP1889>3.0.CO;2-A
polystyrene,9003-53-6,*C(C*)c1ccccc1,cyclohexane,110-82-7,C1CCCCC1,200000,1.02,0.0132,NaN,0.1,22.47,positive,doi.org/10.1063/1.430349
polystyrene,9003-53-6,*C(C*)c1ccccc1,cyclohexane,110-82-7,C1CCCCC1,190500,2.29,0.0325,NaN,0.1,25.86,positive,doi.org/10.1002/(SICI)1521-3935(19990801)200:8<1889::AID-MACP1889>3.0.CO;2-A
polystyrene,9003-53-6,*C(C*)c1ccccc1,methylcyclohexane,108-87-2,CC1CCCCC1,109000,1.06,0.1118,NaN,0.1,49.48,positive,doi.org/10.1063/1.439127
polystyrene,9003-53-6,*C(C*)c1ccccc1,cyclohexane,110-82-7,C1CCCCC1,41000,5.12,0.10616,0.138,0.1,25.4,positive,doi.org/10.1002/pi.4980080407
polystyrene,9003-53-6,*C(C*)c1ccccc1,propionitrile,107-12-0,CCC#N,25000,1.06,0.15992,0.1999,5.48,164.36,negative,doi.org/10.1021/ma9517308
polystyrene,9003-53-6,*C(C*)c1ccccc1,cyclohexane,110-82-7,C1CCCCC1,2000000,1.3,0.02,NaN,0.1,29.73,positive,doi.org/10.1039/B301190A
polystyrene,9003-53-6,*C(C*)c1ccccc1,cyclohexane,110-82-7,C1CCCCC1,190000,1.04,0.09543,0.1245,0.1,23.98,positive,doi.org/10.1016/S0378-3812(99)00128-4
polystyrene,9003-53-6,*C(C*)c1ccccc1,methylcyclohexane,108-87-2,CC1CCCCC1,405000,2.83,0.04449,0.06,2.3,58.51,positive,doi.org/10.1016/S0378-3812(97)00157-X
polystyrene,9003-53-6,*C(C*)c1ccccc1,methylcyclohexane,108-87-2,CC1CCCCC1,17500,1.06,0.19162,0.24524,80,21.07,positive,doi.org/10.1002/macp.1994.021950233
polystyrene,9003-53-6,*C(C*)c1ccccc1,cyclohexane,110-82-7,C1CCCCC1,171300,1.96,0.0238,NaN,0.1,25.64,positive,doi.org/10.1002/(SICI)1521-3935(19990801)200:8<1889::AID-MACP1889>3.0.CO;2-A
polystyrene,9003-53-6,*C(C*)c1ccccc1,cyclohexane,110-82-7,C1CCCCC1,280000,4.83,0.03744,0.04982,0.1,22,positive,See 1984GIL in ISBN: 9781420067989
polystyrene,9003-53-6,*C(C*)c1ccccc1,methylcyclohexane,108-87-2,CC1CCCCC1,34900,1.06,0.09767,0.1292,72.37,29.66,positive,doi.org/10.1063/1.464440
polystyrene,9003-53-6,*C(C*)c1ccccc1,trans-decahydronaphthalene,493-02-7,C1CCC2CCCCC2C1,270000,2,0.172,NaN,50,13.55,positive,"doi.org/10.1002/macp.200390038, doi.org/10.1016/j.chemphys.2003.11.002"
polystyrene,9003-53-6,*C(C*)c1ccccc1,cyclohexane,110-82-7,C1CCCCC1,769500,1.28,0.12333,0.1594,0.1,25.51,positive,See 1986KRU in ISBN: 9781420067989
polystyrene,9003-53-6,*C(C*)c1ccccc1,cyclohexane,110-82-7,C1CCCCC1,600000,1.1,0.02266,0.0303,0.1,28.14,positive,doi.org/10.1007/BF01525017
polystyrene,9003-53-6,*C(C*)c1ccccc1,cyclohexane,110-82-7,C1CCCCC1,280000,4.83,0.00739,0.00994,0.1,27.63,positive,See 1984GIL in ISBN: 9781420067989
polystyrene,9003-53-6,*C(C*)c1ccccc1,acetaldehyde,75-07-0,CC=O,4140,1.03,0.13206,0.17,0.5,45.95,positive,"See 1997DES in ISBN: 9781420067989, doi.org/10.1002/(SICI)1099-0488(199703)35:4<631::AID-POLB11>3.0.CO;2-H"
polystyrene,9003-53-6,*C(C*)c1ccccc1,methylcyclohexane,108-87-2,CC1CCCCC1,34900,1.06,0.09767,0.1292,84.53,29.9,positive,doi.org/10.1063/1.464440
polystyrene,9003-53-6,*C(C*)c1ccccc1,methylcyclohexane,108-87-2,CC1CCCCC1,405000,2.83,0.09048,0.12,1.77,56.4,positive,doi.org/10.1016/S0378-3812(97)00157-X
polystyrene,9003-53-6,*C(C*)c1ccccc1,cyclohexane,110-82-7,C1CCCCC1,2000000,1.3,0.035,NaN,0.1,29.75,positive,doi.org/10.1039/B301190A
polystyrene,9003-53-6,*C(C*)c1ccccc1,nitroethane-d5,57817-88-6,[2H]C([2H])([2H])C([2H])([2H])[N+](=O)[O-],90100,1.04,0.2291,0.2291,4.32,63.26,positive,doi.org/10.1006/jcht.1999.0607
polystyrene,9003-53-6,*C(C*)c1ccccc1,methylcyclohexane,108-87-2,CC1CCCCC1,17500,1.06,0.09351,0.12389,70,20.74,positive,doi.org/10.1002/macp.1994.021950233
polystyrene,9003-53-6,*C(C*)c1ccccc1,cyclohexane,110-82-7,C1CCCCC1,209000,2.13,0.0628,NaN,0.1,26.58,positive,doi.org/10.1002/(SICI)1521-3935(19990801)200:8<1889::AID-MACP1889>3.0.CO;2-A
polystyrene,9003-53-6,*C(C*)c1ccccc1,methylcyclohexane,108-87-2,CC1CCCCC1,16100,1.06,0.07483,0.0998,13.53,20.93,positive,doi.org/10.1063/1.464440
polystyrene,9003-53-6,*C(C*)c1ccccc1,propionitrile,107-12-0,CCC#N,22100,1.03,0.15154,0.1899,0.24,87.56,positive,doi.org/10.1021/ma9517308
polystyrene,9003-53-6,*C(C*)c1ccccc1,cyclohexane,110-82-7,C1CCCCC1,239000,2.78,0.0101,NaN,0.1,27.25,positive,doi.org/10.1103/PhysRevE.55.3159
polystyrene,9003-53-6,*C(C*)c1ccccc1,nitroethane,79-24-3,CC[N+](=O)[O-],129200,1.03,0.025,0.025,3.43,45.59,positive,doi.org/10.1006/jcht.1999.0607
polystyrene,9003-53-6,*C(C*)c1ccccc1,methylcyclohexane,108-87-2,CC1CCCCC1,405000,2.83,0.00805,0.011,7.88,53.56,positive,doi.org/10.1016/S0378-3812(97)00157-X
polystyrene,9003-53-6,*C(C*)c1ccccc1,cyclohexane,110-82-7,C1CCCCC1,189000,1.02,0.0932,NaN,0.1,23.61,positive,doi.org/10.1103/PhysRevE.55.3159
polystyrene,9003-53-6,*C(C*)c1ccccc1,methylcyclohexane,108-87-2,CC1CCCCC1,250000,3.91,0.103,0.136,1.6,55.14,positive,doi.org/10.1016/S0378-3812(97)00302-6
polystyrene,9003-53-6,*C(C*)c1ccccc1,2-propanone,67-64-1,CC(=O)C,22100,1.03,0.12794,0.163,1.56,54.67,positive,doi.org/10.1021/ma00107a011
polystyrene,9003-53-6,*C(C*)c1ccccc1,acetaldehyde,75-07-0,CC=O,4140,1.03,0.08527,0.1115,2.81,10.58,positive,"See 1997DES in ISBN: 9781420067989, doi.org/10.1002/(SICI)1099-0488(199703)35:4<631::AID-POLB11>3.0.CO;2-H"
polystyrene,9003-53-6,*C(C*)c1ccccc1,cyclohexane,110-82-7,C1CCCCC1,280000,4.83,0.13427,0.1729,0.1,24.96,positive,See 1984GIL in ISBN: 9781420067989
polystyrene,9003-53-6,*C(C*)c1ccccc1,methylcyclohexane,108-87-2,CC1CCCCC1,17500,1.06,0.09351,0.12389,20,21.53,positive,doi.org/10.1002/macp.1994.021950233
polystyrene,9003-53-6,*C(C*)c1ccccc1,cyclohexane,110-82-7,C1CCCCC1,2000000,1.3,0.037,NaN,0.1,29.73,positive,doi.org/10.1039/B301190A
polystyrene,9003-53-6,*C(C*)c1ccccc1,diisodecyl phthalate,26761-40-0,CC(C)CCCCCCCOC(=O)c1ccccc1C(=O)OCCCCCCCC(C)C,235000,2.1,0.04623,0.05,0.1,59.35,positive,See 2001HE1 in ISBN: 9036516463
polystyrene,9003-53-6,*C(C*)c1ccccc1,cyclohexane,110-82-7,C1CCCCC1,41000,5.12,0.10856,0.141,0.1,25.4,positive,doi.org/10.1002/pi.4980080407
polystyrene,9003-53-6,*C(C*)c1ccccc1,cyclohexane,110-82-7,C1CCCCC1,97200,1.06,0.09646,0.1258,0.1,20.33,positive,doi.org/10.1021/ma60032a020
polystyrene,9003-53-6,*C(C*)c1ccccc1,cyclohexane,110-82-7,C1CCCCC1,90000,1.04,0.07155,0.0941,0.1,19.63,positive,doi.org/10.1016/S0378-3812(99)00128-4
polystyrene,9003-53-6,*C(C*)c1ccccc1,methylcyclohexane,108-87-2,CC1CCCCC1,405000,2.83,0.03563,0.0482,17.43,51.74,positive,doi.org/10.1016/S0378-3812(97)00157-X
polystyrene,9003-53-6,*C(C*)c1ccccc1,methylcyclohexane,108-87-2,CC1CCCCC1,405000,2.83,0.01836,0.025,27.93,47.86,positive,doi.org/10.1016/S0378-3812(97)00157-X
polystyrene,9003-53-6,*C(C*)c1ccccc1,methylcyclohexane,108-87-2,CC1CCCCC1,405000,2.83,0.14369,0.187,1.7,53.97,positive,doi.org/10.1016/S0378-3812(97)00157-X
polystyrene,9003-53-6,*C(C*)c1ccccc1,cyclopentane,287-92-3,C1CCCC1,43000,1.01,0.15178,0.2014,0.1,-5.4,positive,doi.org/10.1627/jpi1958.33.117
polystyrene,9003-53-6,*C(C*)c1ccccc1,methylcyclohexane,108-87-2,CC1CCCCC1,17300,1.06,0.2916,NaN,0.1,21.33,positive,doi.org/10.1063/1.439127
polystyrene,9003-53-6,*C(C*)c1ccccc1,methylcyclohexane,108-87-2,CC1CCCCC1,17500,1.06,0.19162,0.24524,10,22.67,positive,doi.org/10.1002/macp.1994.021950233
polystyrene,9003-53-6,*C(C*)c1ccccc1,hexyl acetate,142-92-7,CCCCCCOC(=O)C,600000,1.1,0.02524,0.0301,0.1,269.7,negative,doi.org/10.1016/0032-3861(95)91454-F
polystyrene,9003-53-6,*C(C*)c1ccccc1,cyclohexane,110-82-7,C1CCCCC1,286000,2.2,0.01447,0.0194,0.1,25.87,positive,doi.org/10.1021/je0504865
polystyrene,9003-53-6,*C(C*)c1ccccc1,tert-butyl acetate,540-88-5,CC(=O)OC(C)(C)C,233000,1.06,0.00413,0.005,0.1,139.9,negative,doi.org/10.1021/ma00015a024
polystyrene,9003-53-6,*C(C*)c1ccccc1,cyclohexane,110-82-7,C1CCCCC1,239000,2.78,0.0054,NaN,0.1,26.84,positive,doi.org/10.1103/PhysRevE.55.3159
polystyrene,9003-53-6,*C(C*)c1ccccc1,nitroethane,79-24-3,CC[N+](=O)[O-],129200,1.03,0.0457,0.0457,1.65,49.28,positive,doi.org/10.1006/jcht.1999.0607
polystyrene,9003-53-6,*C(C*)c1ccccc1,methylcyclohexane,108-87-2,CC1CCCCC1,34900,1.06,0.0379,NaN,0.1,33.7,positive,doi.org/10.1063/1.439127
polystyrene,9003-53-6,*C(C*)c1ccccc1,methylcyclohexane,108-87-2,CC1CCCCC1,46400,1.06,0.1707,NaN,0.1,39.18,positive,doi.org/10.1063/1.439127
polystyrene,9003-53-6,*C(C*)c1ccccc1,methylcyclohexane,108-87-2,CC1CCCCC1,20200,1.06,0.2633,NaN,0.1,24.8,positive,doi.org/10.1063/1.439127
polystyrene,9003-53-6,*C(C*)c1ccccc1,cyclohexane,110-82-7,C1CCCCC1,346000,1.65,0.0029,0.0039,0.1,21,positive,doi.org/10.1002/macp.1965.020880115
polystyrene,9003-53-6,*C(C*)c1ccccc1,cyclohexane,110-82-7,C1CCCCC1,200000,1.02,0.1489,NaN,0.1,22.87,positive,doi.org/10.1063/1.430349
polystyrene,9003-53-6,*C(C*)c1ccccc1,nitroethane,79-24-3,CC[N+](=O)[O-],30740,1.06,0.0944,0.0944,1.22,23.71,positive,doi.org/10.1006/jcht.1999.0607
polystyrene,9003-53-6,*C(C*)c1ccccc1,cyclohexane,110-82-7,C1CCCCC1,346000,1.65,0.00744,0.01,0.1,27.5,positive,doi.org/10.1002/macp.1965.020880115
polystyrene,9003-53-6,*C(C*)c1ccccc1,"1,1,1,3,3,3-hexadeutero-2-propanone",666-52-4,[2H]C([2H])([2H])C(=O)C([2H])([2H])[2H],13500,1.06,0.08534,0.101,2.33,54.94,positive,doi.org/10.1021/ma00107a011
polystyrene,9003-53-6,*C(C*)c1ccccc1,methylcyclohexane,108-87-2,CC1CCCCC1,17500,1.06,0.09126,0.121,50,20.47,positive,doi.org/10.1002/macp.1994.021950233
polystyrene,9003-53-6,*C(C*)c1ccccc1,methylcyclohexane,108-87-2,CC1CCCCC1,405000,2.83,0.14369,0.187,2.17,238.01,negative,doi.org/10.1016/S0378-3812(97)00157-X
polystyrene,9003-53-6,*C(C*)c1ccccc1,acetaldehyde,75-07-0,CC=O,4140,1.03,0.12638,0.163,1.37,43.99,positive,"See 1997DES in ISBN: 9781420067989, doi.org/10.1002/(SICI)1099-0488(199703)35:4<631::AID-POLB11>3.0.CO;2-H"
polystyrene,9003-53-6,*C(C*)c1ccccc1,cyclohexane,110-82-7,C1CCCCC1,209000,2.13,0.0881,NaN,0.1,25.83,positive,doi.org/10.1002/(SICI)1521-3935(19990801)200:8<1889::AID-MACP1889>3.0.CO;2-A
polystyrene,9003-53-6,*C(C*)c1ccccc1,acetaldehyde,75-07-0,CC=O,4140,1.03,0.14593,0.187,2.1,106.94,negative,"See 1997DES in ISBN: 9781420067989, doi.org/10.1002/(SICI)1099-0488(199703)35:4<631::AID-POLB11>3.0.CO;2-H"
polystyrene,9003-53-6,*C(C*)c1ccccc1,cyclohexane,110-82-7,C1CCCCC1,20400,1.06,0.02168,0.029,0.1,4.5,positive,doi.org/10.1021/ma00015a024
polystyrene,9003-53-6,*C(C*)c1ccccc1,methylcyclohexane,108-87-2,CC1CCCCC1,405000,2.83,0.00805,0.011,1.92,56.42,positive,doi.org/10.1016/S0378-3812(97)00157-X
polystyrene,9003-53-6,*C(C*)c1ccccc1,cyclopentane,287-92-3,C1CCCC1,354000,1.02,0.00797,0.0112,0.1,165.8,negative,doi.org/10.1002/pen.760330806
polystyrene,9003-53-6,*C(C*)c1ccccc1,methylcyclohexane,108-87-2,CC1CCCCC1,34900,1.06,0.0713,NaN,0.1,35.44,positive,doi.org/10.1063/1.439127
polystyrene,9003-53-6,*C(C*)c1ccccc1,methylcyclopentane,96-37-7,CC1CCCC1,22100,1.03,0.11401,0.153,2.24,26.97,positive,doi.org/10.1021/ma00107a011
polystyrene,9003-53-6,*C(C*)c1ccccc1,methylcyclohexane,108-87-2,CC1CCCCC1,670000,1.1,0.05135,0.06907,0.1,61.59,positive,doi.org/10.1021/ma60032a020
polystyrene,9003-53-6,*C(C*)c1ccccc1,propionitrile,107-12-0,CCC#N,22100,1.03,0.20245,0.2499,0.62,82.08,positive,doi.org/10.1021/ma9517308
polystyrene,9003-53-6,*C(C*)c1ccccc1,methylcyclohexane,108-87-2,CC1CCCCC1,405000,2.83,0.00805,0.011,1.2,56.78,positive,doi.org/10.1016/S0378-3812(97)00157-X
polystyrene,9003-53-6,*C(C*)c1ccccc1,cyclohexane,110-82-7,C1CCCCC1,423300,1.24,0.00595,0.008,0.1,22.22,positive,See 1986KRU in ISBN: 9781420067989
polystyrene,9003-53-6,*C(C*)c1ccccc1,tert-butyl acetate,540-88-5,CC(=O)OC(C)(C)C,233000,1.06,0.04247,0.051,0.1,-3.7,positive,doi.org/10.1021/ma00015a024
polystyrene,9003-53-6,*C(C*)c1ccccc1,2-propanone,67-64-1,CC(=O)C,7800,1.19,0.26617,0.325,0.1,-21.5,positive,doi.org/10.1063/1.1143329
polystyrene,9003-53-6,*C(C*)c1ccccc1,trans-decahydronaphthalene,493-02-7,C1CCC2CCCCC2C1,270000,2,0.042,NaN,70,11.65,positive,"doi.org/10.1002/macp.200390038, doi.org/10.1016/j.chemphys.2003.11.002"
polystyrene,9003-53-6,*C(C*)c1ccccc1,propionitrile,107-12-0,CCC#N,22100,1.03,0.12673,0.16,5.11,63.99,positive,doi.org/10.1021/ma9517308
polystyrene,9003-53-6,*C(C*)c1ccccc1,methylcyclohexane,108-87-2,CC1CCCCC1,46400,1.06,0.1429,NaN,0.1,39.43,positive,doi.org/10.1063/1.439127
polystyrene,9003-53-6,*C(C*)c1ccccc1,cyclohexane,110-82-7,C1CCCCC1,41000,5.12,0.13923,0.179,0.1,25.7,positive,doi.org/10.1002/pi.4980080407
polystyrene,9003-53-6,*C(C*)c1ccccc1,bisphenol-A diglycidyl ether,1675-54-3,CC(C)(c1ccc(OCC2CO2)cc1)c3ccc(OCC4CO4)cc3,86700,1.04,0.1643,NaN,0.1,65.9,positive,doi.org/10.1002/macp.200300106
polystyrene,9003-53-6,*C(C*)c1ccccc1,propionitrile,107-12-0,CCC#N,25000,1.06,0.15992,0.1999,4.73,155.72,negative,doi.org/10.1021/ma9517308
polystyrene,9003-53-6,*C(C*)c1ccccc1,cyclohexane,110-82-7,C1CCCCC1,610000,1.08,0.00371,0.005,0.1,27.3,positive,doi.org/10.1021/ma00015a024
polystyrene,9003-53-6,*C(C*)c1ccccc1,cyclohexane,110-82-7,C1CCCCC1,100000,1.06,0.0785,0.103,0.1,20.6,positive,doi.org/10.1021/ma00015a024
polystyrene,9003-53-6,*C(C*)c1ccccc1,dodecadeuterocyclohexane,1735-17-7,[2H]C1([2H])C([2H])([2H])C([2H])([2H])C([2H])([2H])C([2H])([2H])C1([2H])[2H],123000,1.06,0.084,NaN,0.1,24.94,positive,doi.org/10.1039/B301190A
polystyrene,9003-53-6,*C(C*)c1ccccc1,methyl acetate,79-20-9,COC(=O)C,100000,1.06,0.01593,0.018,0.1,32.7,positive,doi.org/10.1021/ma00015a024
polystyrene,9003-53-6,*C(C*)c1ccccc1,methylcyclohexane,108-87-2,CC1CCCCC1,719000,1.06,0.0095,NaN,0.1,60.68,positive,doi.org/10.1063/1.439127
polystyrene,9003-53-6,*C(C*)c1ccccc1,cyclohexane,110-82-7,C1CCCCC1,346000,1.65,0.02092,0.028,0.1,24.4,positive,doi.org/10.1002/macp.1965.020880115
polystyrene,9003-53-6,*C(C*)c1ccccc1,hexyl acetate,142-92-7,CCCCCCOC(=O)C,600000,1.1,0.05857,0.0694,0.1,266.3,negative,doi.org/10.1016/0032-3861(95)91454-F
polystyrene,9003-53-6,*C(C*)c1ccccc1,cyclohexane,110-82-7,C1CCCCC1,280000,4.83,0.05799,0.07662,0.1,25.73,positive,See 1984GIL in ISBN: 9781420067989
polystyrene,9003-53-6,*C(C*)c1ccccc1,cyclohexane,110-82-7,C1CCCCC1,103000,1.01,0.2364,NaN,0.1,17,positive,doi.org/10.1002/pol.1981.180190913
polystyrene,9003-53-6,*C(C*)c1ccccc1,dodecadeuterocyclohexane,1735-17-7,[2H]C1([2H])C([2H])([2H])C([2H])([2H])C([2H])([2H])C([2H])([2H])C1([2H])[2H],25000,1.06,0.172,NaN,0.1,10.19,positive,doi.org/10.1039/B301190A
polystyrene,9003-53-6,*C(C*)c1ccccc1,propionitrile,107-12-0,CCC#N,8000,1.09,0.12673,0.16,1.43,-2.7,positive,doi.org/10.1021/ma9517308
polystyrene,9003-53-6,*C(C*)c1ccccc1,cyclohexane,110-82-7,C1CCCCC1,769500,1.28,0.0219,0.0293,0.1,26.94,positive,See 1986KRU in ISBN: 9781420067989
polystyrene,9003-53-6,*C(C*)c1ccccc1,propionitrile,107-12-0,CCC#N,22100,1.03,0.1768,0.2199,1.66,77.65,positive,doi.org/10.1021/ma9517308
polystyrene,9003-53-6,*C(C*)c1ccccc1,nitroethane,79-24-3,CC[N+](=O)[O-],13500,1.06,0.1385,0.1385,4.65,6.45,positive,doi.org/10.1006/jcht.1999.0607
polystyrene,9003-53-6,*C(C*)c1ccccc1,methylcyclohexane,108-87-2,CC1CCCCC1,37000,1.06,0.13878,0.18093,0.1,247.11,negative,doi.org/10.1021/ma60032a020
polystyrene,9003-53-6,*C(C*)c1ccccc1,nitroethane,79-24-3,CC[N+](=O)[O-],90100,1.04,0.044,0.044,1.95,42.29,positive,doi.org/10.1006/jcht.1999.0607
polystyrene,9003-53-6,*C(C*)c1ccccc1,cyclohexane,110-82-7,C1CCCCC1,346000,1.65,0.21018,0.264,0.1,23,positive,doi.org/10.1002/macp.1965.020880115
polystyrene,9003-53-6,*C(C*)c1ccccc1,tert-butyl acetate,540-88-5,CC(=O)OC(C)(C)C,600000,1.1,0.02489,0.03,0.1,5.5,positive,doi.org/10.1021/ma00015a024
polystyrene,9003-53-6,*C(C*)c1ccccc1,acetaldehyde,75-07-0,CC=O,4140,1.03,0.13206,0.17,2.61,109,negative,"See 1997DES in ISBN: 9781420067989, doi.org/10.1002/(SICI)1099-0488(199703)35:4<631::AID-POLB11>3.0.CO;2-H"
polystyrene,9003-53-6,*C(C*)c1ccccc1,cyclohexane,110-82-7,C1CCCCC1,13200000,1.13,0.0112,NaN,0.1,32.17,positive,doi.org/10.1039/B301190A
polystyrene,9003-53-6,*C(C*)c1ccccc1,acetaldehyde,75-07-0,CC=O,4140,1.03,0.12638,0.163,2.97,109.95,negative,"See 1997DES in ISBN: 9781420067989, doi.org/10.1002/(SICI)1099-0488(199703)35:4<631::AID-POLB11>3.0.CO;2-H"
polystyrene,9003-53-6,*C(C*)c1ccccc1,nitroethane,79-24-3,CC[N+](=O)[O-],129200,1.03,0.1212,0.1212,0.53,49.96,positive,doi.org/10.1006/jcht.1999.0607
polystyrene,9003-53-6,*C(C*)c1ccccc1,cyclohexane,110-82-7,C1CCCCC1,280000,4.83,0.05299,0.07013,0.1,24.5,positive,See 1984GIL in ISBN: 9781420067989
polystyrene,9003-53-6,*C(C*)c1ccccc1,cyclohexane,110-82-7,C1CCCCC1,280000,4.83,0.0399,0.05305,0.1,24.51,positive,See 1984GIL in ISBN: 9781420067989
polystyrene,9003-53-6,*C(C*)c1ccccc1,cyclohexane,110-82-7,C1CCCCC1,200000,1.02,0.0318,NaN,0.1,23.58,positive,doi.org/10.1063/1.430349
polystyrene,9003-53-6,*C(C*)c1ccccc1,methylcyclohexane,108-87-2,CC1CCCCC1,37000,1.06,0.13878,0.18093,0.1,35.4,positive,doi.org/10.1021/ma60032a020
polystyrene,9003-53-6,*C(C*)c1ccccc1,dodecadeuterocyclohexane,1735-17-7,[2H]C1([2H])C([2H])([2H])C([2H])([2H])C([2H])([2H])C([2H])([2H])C1([2H])[2H],400000,1.06,0.011,NaN,0.1,29.2,positive,doi.org/10.1039/B301190A
polystyrene,9003-53-6,*C(C*)c1ccccc1,dodecadeuterocyclohexane,1735-17-7,[2H]C1([2H])C([2H])([2H])C([2H])([2H])C([2H])([2H])C([2H])([2H])C1([2H])[2H],13200000,1.13,0.0132,NaN,0.1,36.78,positive,doi.org/10.1039/B301190A
polystyrene,9003-53-6,*C(C*)c1ccccc1,propionitrile,107-12-0,CCC#N,25000,1.06,0.15992,0.1999,3.97,100.18,positive,doi.org/10.1021/ma9517308
polystyrene,9003-53-6,*C(C*)c1ccccc1,methylcyclohexane,108-87-2,CC1CCCCC1,405000,2.83,0.0049,0.0067,24.3,47.89,positive,doi.org/10.1016/S0378-3812(97)00157-X
polystyrene,9003-53-6,*C(C*)c1ccccc1,methylcyclohexane,108-87-2,CC1CCCCC1,405000,2.83,0.0049,0.0067,36.28,45.86,positive,doi.org/10.1016/S0378-3812(97)00157-X
polystyrene,9003-53-6,*C(C*)c1ccccc1,methylcyclopentane,96-37-7,CC1CCCC1,25000,1.06,0.10547,0.142,2.2,29.43,positive,doi.org/10.1021/ma00107a011
polystyrene,9003-53-6,*C(C*)c1ccccc1,methylcyclohexane,108-87-2,CC1CCCCC1,16100,1.06,0.1256,NaN,0.1,22.73,positive,doi.org/10.1063/1.439127
polystyrene,9003-53-6,*C(C*)c1ccccc1,cyclohexane,110-82-7,C1CCCCC1,2700000,1.1,0.01222,0.0164,0.1,30.88,positive,doi.org/10.1021/ma60032a020
polystyrene,9003-53-6,*C(C*)c1ccccc1,cyclopentane,287-92-3,C1CCCC1,354000,1.02,0.02317,0.03235,0.1,9.4,positive,doi.org/10.1627/jpi1958.33.117
polystyrene,9003-53-6,*C(C*)c1ccccc1,methylcyclohexane,108-87-2,CC1CCCCC1,31600,1.09,0.11556,0.1519,5.05,30.85,positive,doi.org/10.1016/S0378-3812(97)00302-6
polystyrene,9003-53-6,*C(C*)c1ccccc1,methylcyclohexane,108-87-2,CC1CCCCC1,37900,1.01,0.22049,0.2794,0.1,35.6,positive,See 1996RON in ISBN: 9781420067989
polystyrene,9003-53-6,*C(C*)c1ccccc1,propionitrile,107-12-0,CCC#N,22100,1.03,0.12673,0.16,5.39,64.01,positive,doi.org/10.1021/ma9517308
polystyrene,9003-53-6,*C(C*)c1ccccc1,cyclohexane,110-82-7,C1CCCCC1,335500,1.69,0.09884,0.1288,0.1,24.15,positive,See 1986KRU in ISBN: 9781420067989
polystyrene,9003-53-6,*C(C*)c1ccccc1,2-methylpentane,107-83-5,CCCC(C)C,1240,1.07,0.11329,0.17,0.1,12.45,positive,doi.org/10.1016/S0378-3812(01)00548-9
polystyrene,9003-53-6,*C(C*)c1ccccc1,cyclohexane,110-82-7,C1CCCCC1,209000,2.13,0.1507,NaN,0.1,24.34,positive,"doi.org/10.1016/S0378-3812(99)00017-5, doi.org/10.1016/S0014-3057(98)00245-6"
polystyrene,9003-53-6,*C(C*)c1ccccc1,propionitrile,107-12-0,CCC#N,25000,1.06,0.199,0.2459,4.23,92.52,positive,doi.org/10.1021/ma9517308
polystyrene,9003-53-6,*C(C*)c1ccccc1,cyclopentane,287-92-3,C1CCCC1,171900,1.03,0.00704,0.0099,0.1,172.5,negative,doi.org/10.1002/pen.760330806
