Repository: uentinnlea/polymer_cloud_point_qsar

File: data/Binary Polymer Solution Cloud Point Database.csv (part 15 of 26)
Polymer,Polymer CAS,Polymer SMILES,Solvent,Solvent CAS,Solvent SMILES,Mw(Da),PDI,ϕ,w,P(Mpa),CP(°C),1-Phase,Ref.
polystyrene,9003-53-6,*C(C*)c1ccccc1,methylcyclohexane,108-87-2,CC1CCCCC1,10200,1.06,0.1442,NaN,0.1,12.4,positive,doi.org/10.1063/1.439127
polystyrene,9003-53-6,*C(C*)c1ccccc1,cyclohexane,110-82-7,C1CCCCC1,239000,2.78,0.0906,NaN,0.1,26.14,positive,doi.org/10.1103/PhysRevE.55.3159
polystyrene,9003-53-6,*C(C*)c1ccccc1,trans-decahydronaphthalene,493-02-7,C1CCC2CCCCC2C1,270000,2,0.084,NaN,0.1,8.85,positive,"doi.org/10.1002/macp.200390038, doi.org/10.1016/j.chemphys.2003.11.002"
polystyrene,9003-53-6,*C(C*)c1ccccc1,methylcyclohexane,108-87-2,CC1CCCCC1,405000,2.83,0.0132,0.018,3.64,56.1,positive,doi.org/10.1016/S0378-3812(97)00157-X
polystyrene,9003-53-6,*C(C*)c1ccccc1,cyclohexane,110-82-7,C1CCCCC1,209000,2.13,0.0368,NaN,0.1,27.54,positive,"doi.org/10.1016/S0378-3812(99)00017-5, doi.org/10.1016/S0014-3057(98)00245-6"
polystyrene,9003-53-6,*C(C*)c1ccccc1,methylcyclohexane,108-87-2,CC1CCCCC1,16100,1.06,0.07483,0.0998,9.32,21.4,positive,doi.org/10.1063/1.464440
polystyrene,9003-53-6,*C(C*)c1ccccc1,methylcyclohexane,108-87-2,CC1CCCCC1,31600,1.09,0.02377,0.0323,3.05,25.84,positive,doi.org/10.1016/S0378-3812(97)00302-6
polystyrene,9003-53-6,*C(C*)c1ccccc1,cyclohexane,110-82-7,C1CCCCC1,200000,1.02,0.0942,NaN,0.1,23.78,positive,doi.org/10.1063/1.430349
polystyrene,9003-53-6,*C(C*)c1ccccc1,trans-decahydronaphthalene,493-02-7,C1CCC2CCCCC2C1,270000,2,0.042,NaN,60,10.85,positive,"doi.org/10.1002/macp.200390038, doi.org/10.1016/j.chemphys.2003.11.002"
polystyrene,9003-53-6,*C(C*)c1ccccc1,methylcyclopentane,96-37-7,CC1CCCC1,25000,1.06,0.1234,0.165,0.9,30.1,positive,doi.org/10.1021/ma00107a011
polystyrene,9003-53-6,*C(C*)c1ccccc1,cyclopentane,287-92-3,C1CCCC1,791000,1.01,0.0301,0.0419,0.1,161,negative,doi.org/10.1002/pen.760330806
polystyrene,9003-53-6,*C(C*)c1ccccc1,nitroethane,79-24-3,CC[N+](=O)[O-],90100,1.04,0.139,0.139,1.69,42.5,positive,doi.org/10.1006/jcht.1999.0607
polystyrene,9003-53-6,*C(C*)c1ccccc1,cyclohexane,110-82-7,C1CCCCC1,190000,1.04,0.02198,0.0294,0.1,23.07,positive,doi.org/10.1016/S0378-3812(99)00128-4
polystyrene,9003-53-6,*C(C*)c1ccccc1,cyclohexane,110-82-7,C1CCCCC1,100000,1.06,0.11737,0.152,0.1,228.8,negative,doi.org/10.1002/app.1993.070470707
polystyrene,9003-53-6,*C(C*)c1ccccc1,cyclohexane,110-82-7,C1CCCCC1,239000,2.78,0.1211,NaN,0.1,25.09,positive,doi.org/10.1103/PhysRevE.55.3159
polystyrene,9003-53-6,*C(C*)c1ccccc1,cyclohexane,110-82-7,C1CCCCC1,1560000,1.03,0.0121,NaN,0.1,30.24,positive,doi.org/10.1103/PhysRevA.18.2683
polystyrene,9003-53-6,*C(C*)c1ccccc1,acetaldehyde,75-07-0,CC=O,4140,1.03,0.12638,0.163,0.7,47.48,positive,"See 1997DES in ISBN: 9781420067989, doi.org/10.1002/(SICI)1099-0488(199703)35:4<631::AID-POLB11>3.0.CO;2-H"
polystyrene,9003-53-6,*C(C*)c1ccccc1,"1,1,1,3,3,3-hexadeutero-2-propanone",666-52-4,[2H]C([2H])([2H])C(=O)C([2H])([2H])[2H],13500,1.06,0.16659,0.194,2.24,60.02,positive,doi.org/10.1021/ma00107a011
polystyrene,9003-53-6,*C(C*)c1ccccc1,cyclohexane,110-82-7,C1CCCCC1,280000,4.83,0.07366,0.09681,0.1,25.12,positive,See 1984GIL in ISBN: 9781420067989
polystyrene,9003-53-6,*C(C*)c1ccccc1,acetaldehyde,75-07-0,CC=O,4140,1.03,0.04244,0.0563,2.33,-2.96,positive,"See 1997DES in ISBN: 9781420067989, doi.org/10.1002/(SICI)1099-0488(199703)35:4<631::AID-POLB11>3.0.CO;2-H"
polystyrene,9003-53-6,*C(C*)c1ccccc1,cyclohexane,110-82-7,C1CCCCC1,25000,1.06,0.197,NaN,0.1,6.88,positive,doi.org/10.1039/B301190A
polystyrene,9003-53-6,*C(C*)c1ccccc1,dodecadeuterocyclohexane,1735-17-7,[2H]C1([2H])C([2H])([2H])C([2H])([2H])C([2H])([2H])C([2H])([2H])C1([2H])[2H],13200000,1.13,0.0033,NaN,0.1,36.41,positive,doi.org/10.1039/B301190A
polystyrene,9003-53-6,*C(C*)c1ccccc1,tert-butyl acetate,540-88-5,CC(=O)OC(C)(C)C,100000,1.06,0.02489,0.03,0.1,152.5,negative,doi.org/10.1021/ma00015a024
polystyrene,9003-53-6,*C(C*)c1ccccc1,cyclohexane,110-82-7,C1CCCCC1,200000,1.02,0.0325,NaN,0.1,23.6,positive,doi.org/10.1063/1.430349
polystyrene,9003-53-6,*C(C*)c1ccccc1,cyclohexane,110-82-7,C1CCCCC1,200000,1.02,0.0987,NaN,0.1,23.75,positive,doi.org/10.1063/1.430349
polystyrene,9003-53-6,*C(C*)c1ccccc1,methylcyclohexane,108-87-2,CC1CCCCC1,10200,1.06,0.15197,0.1972,63.84,11.01,positive,doi.org/10.1063/1.464440
polystyrene,9003-53-6,*C(C*)c1ccccc1,propionitrile,107-12-0,CCC#N,22100,1.03,0.07007,0.09,0.96,148.42,negative,doi.org/10.1021/ma9517308
polystyrene,9003-53-6,*C(C*)c1ccccc1,dodecadeuterocyclohexane,1735-17-7,[2H]C1([2H])C([2H])([2H])C([2H])([2H])C([2H])([2H])C([2H])([2H])C1([2H])[2H],13200000,1.13,0.014,NaN,0.1,36.77,positive,doi.org/10.1039/B301190A
polystyrene,9003-53-6,*C(C*)c1ccccc1,methylcyclohexane,108-87-2,CC1CCCCC1,17300,1.06,0.1272,NaN,0.1,22.9,positive,doi.org/10.1063/1.439127
polystyrene,9003-53-6,*C(C*)c1ccccc1,cyclohexane,110-82-7,C1CCCCC1,670000,1.1,0.02258,0.0302,0.1,218.64,negative,doi.org/10.1021/ma60032a020
polystyrene,9003-53-6,*C(C*)c1ccccc1,propionitrile,107-12-0,CCC#N,25000,1.06,0.15992,0.1999,4.6,92.86,positive,doi.org/10.1021/ma9517308
polystyrene,9003-53-6,*C(C*)c1ccccc1,"1,1,1,3,3,3-hexadeutero-2-propanone",666-52-4,[2H]C([2H])([2H])C(=O)C([2H])([2H])[2H],7800,1.18,0.08448,0.1,0.1,9.73,positive,doi.org/10.1063/1.1143329
polystyrene,9003-53-6,*C(C*)c1ccccc1,methylcyclohexane,108-87-2,CC1CCCCC1,250000,3.91,0.04812,0.0648,3.9,55.89,positive,doi.org/10.1016/S0378-3812(97)00302-6
polystyrene,9003-53-6,*C(C*)c1ccccc1,methylcyclohexane,108-87-2,CC1CCCCC1,17500,1.06,0.06889,0.09208,80,20.59,positive,doi.org/10.1002/macp.1994.021950233
polystyrene,9003-53-6,*C(C*)c1ccccc1,methylcyclohexane,108-87-2,CC1CCCCC1,405000,2.83,0.05069,0.0682,19.78,50.97,positive,doi.org/10.1016/S0378-3812(97)00157-X
polystyrene,9003-53-6,*C(C*)c1ccccc1,cyclohexane,110-82-7,C1CCCCC1,41000,5.12,0.02681,0.0358,0.1,25.7,positive,doi.org/10.1002/pi.4980080407
polystyrene,9003-53-6,*C(C*)c1ccccc1,nitroethane,79-24-3,CC[N+](=O)[O-],90100,1.04,0.044,0.044,3.08,42,positive,doi.org/10.1006/jcht.1999.0607
polystyrene,9003-53-6,*C(C*)c1ccccc1,cyclohexane,110-82-7,C1CCCCC1,280000,4.83,0.02451,0.03276,0.1,27.4,positive,See 1984GIL in ISBN: 9781420067989
polystyrene,9003-53-6,*C(C*)c1ccccc1,methylcyclohexane,108-87-2,CC1CCCCC1,16100,1.06,0.23404,0.2952,0.1,21.64,positive,doi.org/10.1063/1.464440
polystyrene,9003-53-6,*C(C*)c1ccccc1,acetaldehyde,75-07-0,CC=O,4140,1.03,0.17331,0.2201,3.91,116.04,negative,"See 1997DES in ISBN: 9781420067989, doi.org/10.1002/(SICI)1099-0488(199703)35:4<631::AID-POLB11>3.0.CO;2-H"
polystyrene,9003-53-6,*C(C*)c1ccccc1,methylcyclohexane,108-87-2,CC1CCCCC1,16100,1.06,0.13168,0.1721,22.36,20.28,positive,doi.org/10.1063/1.464440
polystyrene,9003-53-6,*C(C*)c1ccccc1,acetaldehyde,75-07-0,CC=O,4140,1.03,0.05318,0.0703,5.58,20.46,positive,"See 1997DES in ISBN: 9781420067989, doi.org/10.1002/(SICI)1099-0488(199703)35:4<631::AID-POLB11>3.0.CO;2-H"
polystyrene,9003-53-6,*C(C*)c1ccccc1,1-dodecanol,112-53-8,CCCCCCCCCCCCO,235000,2.1,0.21757,0.26,0.1,167.4,positive,"See 2001HE1 ISBN: 9036516463, doi.org/10.1016/S0040-6031(01)00587-1"
polystyrene,9003-53-6,*C(C*)c1ccccc1,methylcyclohexane,108-87-2,CC1CCCCC1,405000,2.83,0.05069,0.0682,29.4,48.28,positive,doi.org/10.1016/S0378-3812(97)00157-X
polystyrene,9003-53-6,*C(C*)c1ccccc1,methylcyclohexane,108-87-2,CC1CCCCC1,250000,3.91,0.103,0.136,4.85,53.48,positive,doi.org/10.1016/S0378-3812(97)00302-6
polystyrene,9003-53-6,*C(C*)c1ccccc1,methylcyclohexane,108-87-2,CC1CCCCC1,250000,3.91,0.04812,0.0648,4,55.83,positive,doi.org/10.1016/S0378-3812(97)00302-6
polystyrene,9003-53-6,*C(C*)c1ccccc1,acetaldehyde,75-07-0,CC=O,4140,1.03,0.12638,0.163,4.78,32.93,positive,"See 1997DES in ISBN: 9781420067989, doi.org/10.1002/(SICI)1099-0488(199703)35:4<631::AID-POLB11>3.0.CO;2-H"
polystyrene,9003-53-6,*C(C*)c1ccccc1,methylcyclohexane,108-87-2,CC1CCCCC1,405000,2.83,0.04449,0.06,2.84,58.13,positive,doi.org/10.1016/S0378-3812(97)00157-X
polystyrene,9003-53-6,*C(C*)c1ccccc1,cyclohexane,110-82-7,C1CCCCC1,280000,4.83,0.23431,0.29202,0.1,19.99,positive,See 1984GIL in ISBN: 9781420067989
polystyrene,9003-53-6,*C(C*)c1ccccc1,methylcyclohexane,108-87-2,CC1CCCCC1,405000,2.83,0.00805,0.011,10.33,52.48,positive,doi.org/10.1016/S0378-3812(97)00157-X
polystyrene,9003-53-6,*C(C*)c1ccccc1,methylcyclohexane,108-87-2,CC1CCCCC1,405000,2.83,0.00805,0.011,8.1,53.47,positive,doi.org/10.1016/S0378-3812(97)00157-X
polystyrene,9003-53-6,*C(C*)c1ccccc1,acetaldehyde,75-07-0,CC=O,4140,1.03,0.04244,0.0563,4.37,153.9,negative,"See 1997DES in ISBN: 9781420067989, doi.org/10.1002/(SICI)1099-0488(199703)35:4<631::AID-POLB11>3.0.CO;2-H"
polystyrene,9003-53-6,*C(C*)c1ccccc1,methylcyclohexane,108-87-2,CC1CCCCC1,405000,2.83,0.05069,0.0682,40.94,46.2,positive,doi.org/10.1016/S0378-3812(97)00157-X
polystyrene,9003-53-6,*C(C*)c1ccccc1,cyclohexane,110-82-7,C1CCCCC1,200000,1.02,0.1229,NaN,0.1,23.44,positive,doi.org/10.1063/1.430349
polystyrene,9003-53-6,*C(C*)c1ccccc1,methylcyclohexane,108-87-2,CC1CCCCC1,109000,1.06,0.0992,NaN,0.1,49.55,positive,doi.org/10.1063/1.439127
polystyrene,9003-53-6,*C(C*)c1ccccc1,cyclohexane,110-82-7,C1CCCCC1,239000,2.78,0.1306,NaN,0.1,24.81,positive,doi.org/10.1103/PhysRevE.55.3159
polystyrene,9003-53-6,*C(C*)c1ccccc1,methylcyclohexane,108-87-2,CC1CCCCC1,17500,1.06,0.14197,0.18487,0.1,24.49,positive,doi.org/10.1002/macp.1994.021950233
polystyrene,9003-53-6,*C(C*)c1ccccc1,acetaldehyde,75-07-0,CC=O,4140,1.03,0.08527,0.1115,1.5,12.32,positive,"See 1997DES in ISBN: 9781420067989, doi.org/10.1002/(SICI)1099-0488(199703)35:4<631::AID-POLB11>3.0.CO;2-H"
polystyrene,9003-53-6,*C(C*)c1ccccc1,2-propanone,67-64-1,CC(=O)C,11500,1.07,0.1141,0.146,0.1,-25.23,positive,doi.org/10.1063/1.1143329
polystyrene,9003-53-6,*C(C*)c1ccccc1,propionitrile,107-12-0,CCC#N,13500,1.06,0.18164,0.2256,3.04,33.06,positive,doi.org/10.1021/ma9517308
polystyrene,9003-53-6,*C(C*)c1ccccc1,cyclohexane,110-82-7,C1CCCCC1,100000,1.06,0.03758,0.05,0.1,230.7,negative,doi.org/10.1002/app.1993.070470707
polystyrene,9003-53-6,*C(C*)c1ccccc1,methylcyclohexane,108-87-2,CC1CCCCC1,16100,1.06,0.09728,0.1287,17.85,20.74,positive,doi.org/10.1063/1.464440
polystyrene,9003-53-6,*C(C*)c1ccccc1,methylcyclohexane,108-87-2,CC1CCCCC1,405000,2.83,0.01836,0.025,8.1,53.84,positive,doi.org/10.1016/S0378-3812(97)00157-X
polystyrene,9003-53-6,*C(C*)c1ccccc1,cyclohexane,110-82-7,C1CCCCC1,239000,2.78,0.0825,NaN,0.1,26.2,positive,doi.org/10.1103/PhysRevE.55.3159
polystyrene,9003-53-6,*C(C*)c1ccccc1,nitroethane,79-24-3,CC[N+](=O)[O-],129200,1.03,0.1119,0.1119,0.29,50.09,positive,doi.org/10.1006/jcht.1999.0607
polystyrene,9003-53-6,*C(C*)c1ccccc1,nitroethane-d5,57817-88-6,[2H]C([2H])([2H])C([2H])([2H])[N+](=O)[O-],90100,1.04,0.1543,0.1543,2.77,66.4,positive,doi.org/10.1006/jcht.1999.0607
polystyrene,9003-53-6,*C(C*)c1ccccc1,methylcyclohexane,108-87-2,CC1CCCCC1,16100,1.06,0.07483,0.0998,42.66,19.45,positive,doi.org/10.1063/1.464440
polystyrene,9003-53-6,*C(C*)c1ccccc1,propionitrile,107-12-0,CCC#N,25000,1.06,0.15992,0.1999,5.26,164.35,negative,doi.org/10.1021/ma9517308
polystyrene,9003-53-6,*C(C*)c1ccccc1,cyclohexane,110-82-7,C1CCCCC1,37000,1.06,0.14905,0.191,0.1,239.9,negative,doi.org/10.1021/ma60032a020
polystyrene,9003-53-6,*C(C*)c1ccccc1,methylcyclohexane,108-87-2,CC1CCCCC1,719000,1.06,0.1314,NaN,0.1,58.44,positive,doi.org/10.1063/1.439127
polystyrene,9003-53-6,*C(C*)c1ccccc1,methylcyclohexane,108-87-2,CC1CCCCC1,16100,1.06,0.09728,0.1287,78.26,20.19,positive,doi.org/10.1063/1.464440
polystyrene,9003-53-6,*C(C*)c1ccccc1,methylcyclohexane,108-87-2,CC1CCCCC1,17200,1.06,0.0874,NaN,0.1,22.92,positive,doi.org/10.1063/1.446753
polystyrene,9003-53-6,*C(C*)c1ccccc1,nitroethane-d5,57817-88-6,[2H]C([2H])([2H])C([2H])([2H])[N+](=O)[O-],90100,1.04,0.0669,0.0669,0.47,67.48,positive,doi.org/10.1006/jcht.1999.0607
polystyrene,9003-53-6,*C(C*)c1ccccc1,cyclohexane,110-82-7,C1CCCCC1,239000,2.78,0.1023,NaN,0.1,25.97,positive,doi.org/10.1103/PhysRevE.55.3159
polystyrene,9003-53-6,*C(C*)c1ccccc1,cyclohexane,110-82-7,C1CCCCC1,335500,1.69,0.07577,0.0995,0.1,24.64,positive,See 1986KRU in ISBN: 9781420067989
polystyrene,9003-53-6,*C(C*)c1ccccc1,nitroethane,79-24-3,CC[N+](=O)[O-],129200,1.03,0.0535,0.0535,0.41,49.99,positive,doi.org/10.1006/jcht.1999.0607
polystyrene,9003-53-6,*C(C*)c1ccccc1,"1,1,1,3,3,3-hexadeutero-2-propanone",666-52-4,[2H]C([2H])([2H])C(=O)C([2H])([2H])[2H],13500,1.06,0.1252,0.147,1.81,63.2,positive,doi.org/10.1021/ma00107a011
polystyrene,9003-53-6,*C(C*)c1ccccc1,cyclopentane,287-92-3,C1CCCC1,791000,1.01,0.09218,0.1252,0.1,11.7,positive,doi.org/10.1627/jpi1958.33.117
polystyrene,9003-53-6,*C(C*)c1ccccc1,cyclohexane,110-82-7,C1CCCCC1,189000,1.02,0.1095,NaN,0.1,23.44,positive,doi.org/10.1103/PhysRevE.55.3159
polystyrene,9003-53-6,*C(C*)c1ccccc1,cyclohexane,110-82-7,C1CCCCC1,280000,4.83,0.05526,0.07308,0.1,22.96,positive,See 1984GIL in ISBN: 9781420067989
polystyrene,9003-53-6,*C(C*)c1ccccc1,cyclohexane,110-82-7,C1CCCCC1,100000,1.06,0.24125,0.3,0.1,18.3,positive,doi.org/10.1021/ma00015a024
polystyrene,9003-53-6,*C(C*)c1ccccc1,"2,3-dimethylbutane",79-29-8,CC(C)C(C)C,1240,1.07,0.22315,0.313,0.1,8.75,positive,doi.org/10.1016/S0378-3812(01)00548-9
polystyrene,9003-53-6,*C(C*)c1ccccc1,cyclohexane,110-82-7,C1CCCCC1,280000,4.83,0.05107,0.06764,0.1,26.13,positive,See 1984GIL in ISBN: 9781420067989
polystyrene,9003-53-6,*C(C*)c1ccccc1,pentyl acetate,628-63-7,CCCCCOC(=O)C,600000,1.1,0.04665,0.0554,0.1,240.4,negative,doi.org/10.1016/0032-3861(95)91454-F
polystyrene,9003-53-6,*C(C*)c1ccccc1,"1,1,1,3,3,3-hexadeutero-2-propanone",666-52-4,[2H]C([2H])([2H])C(=O)C([2H])([2H])[2H],13500,1.06,0.10432,0.123,1.27,68.21,positive,doi.org/10.1021/ma00107a011
polystyrene,9003-53-6,*C(C*)c1ccccc1,methylcyclohexane,108-87-2,CC1CCCCC1,31600,1.09,0.03653,0.0494,9.05,26.53,positive,doi.org/10.1016/S0378-3812(97)00302-6
polystyrene,9003-53-6,*C(C*)c1ccccc1,nitroethane,79-24-3,CC[N+](=O)[O-],90100,1.04,0.1911,0.1911,1.63,40.29,positive,doi.org/10.1006/jcht.1999.0607
polystyrene,9003-53-6,*C(C*)c1ccccc1,trans-decahydronaphthalene,493-02-7,C1CCC2CCCCC2C1,270000,2,0.216,NaN,40,4.95,positive,"doi.org/10.1002/macp.200390038, doi.org/10.1016/j.chemphys.2003.11.002"
polystyrene,9003-53-6,*C(C*)c1ccccc1,methylcyclohexane,108-87-2,CC1CCCCC1,405000,2.83,0.05069,0.0682,12.62,53.3,positive,doi.org/10.1016/S0378-3812(97)00157-X
polystyrene,9003-53-6,*C(C*)c1ccccc1,methylcyclohexane,108-87-2,CC1CCCCC1,405000,2.83,0.01836,0.025,41.5,45.01,positive,doi.org/10.1016/S0378-3812(97)00157-X
polystyrene,9003-53-6,*C(C*)c1ccccc1,cyclohexane,110-82-7,C1CCCCC1,1560000,1.03,0.0426,NaN,0.1,30.48,positive,doi.org/10.1103/PhysRevA.18.2683
polystyrene,9003-53-6,*C(C*)c1ccccc1,dodecadeuterocyclohexane,1735-17-7,[2H]C1([2H])C([2H])([2H])C([2H])([2H])C([2H])([2H])C([2H])([2H])C1([2H])[2H],2000000,1.3,0.033,NaN,0.1,34.23,positive,doi.org/10.1039/B301190A
polystyrene,9003-53-6,*C(C*)c1ccccc1,cyclopentane,287-92-3,C1CCCC1,98900,1.02,0.02815,0.03922,0.1,1.6,positive,doi.org/10.1627/jpi1958.33.117
polystyrene,9003-53-6,*C(C*)c1ccccc1,cyclohexane,110-82-7,C1CCCCC1,1560000,1.03,0.0146,NaN,0.1,30.36,positive,doi.org/10.1103/PhysRevA.18.2683
polystyrene,9003-53-6,*C(C*)c1ccccc1,propionitrile,107-12-0,CCC#N,22100,1.03,0.12673,0.16,0.18,87.67,positive,doi.org/10.1021/ma9517308
polystyrene,9003-53-6,*C(C*)c1ccccc1,propionitrile,107-12-0,CCC#N,25000,1.06,0.1432,0.1799,4,100.2,positive,doi.org/10.1021/ma9517308
polystyrene,9003-53-6,*C(C*)c1ccccc1,methylcyclohexane,108-87-2,CC1CCCCC1,17500,1.06,0.24049,0.30267,70,20.43,positive,doi.org/10.1002/macp.1994.021950233
polystyrene,9003-53-6,*C(C*)c1ccccc1,methylcyclohexane,108-87-2,CC1CCCCC1,16100,1.06,0.0624,NaN,0.1,21.01,positive,doi.org/10.1063/1.439127
polystyrene,9003-53-6,*C(C*)c1ccccc1,3-methylpentane,96-14-0,CCC(C)CC,1240,1.07,0.19408,0.277,0.1,3.05,positive,doi.org/10.1016/S0378-3812(01)00548-9
polystyrene,9003-53-6,*C(C*)c1ccccc1,cyclohexanol,108-93-0,OC1CCCCC1,4215,1.07,0.01147,0.0127,0.1,27.72,positive,doi.org/10.1021/je0504865
polystyrene,9003-53-6,*C(C*)c1ccccc1,2-propanone,67-64-1,CC(=O)C,13500,1.06,0.16852,0.212,0.99,11.35,positive,doi.org/10.1021/ma00107a011
polystyrene,9003-53-6,*C(C*)c1ccccc1,propionitrile,107-12-0,CCC#N,8000,1.09,0.27287,0.33,2.67,-3.75,positive,doi.org/10.1021/ma9517308
polystyrene,9003-53-6,*C(C*)c1ccccc1,methylcyclohexane,108-87-2,CC1CCCCC1,20200,1.06,0.0873,NaN,0.1,25.3,positive,doi.org/10.1063/1.439127
polystyrene,9003-53-6,*C(C*)c1ccccc1,"1,1,1,3,3,3-hexadeutero-2-propanone",666-52-4,[2H]C([2H])([2H])C(=O)C([2H])([2H])[2H],13500,1.06,0.08534,0.101,0.45,66.19,positive,doi.org/10.1021/ma00107a011
polystyrene,9003-53-6,*C(C*)c1ccccc1,methylcyclohexane,108-87-2,CC1CCCCC1,16100,1.06,0.15784,0.2044,22.85,20.29,positive,doi.org/10.1063/1.464440
polystyrene,9003-53-6,*C(C*)c1ccccc1,nitroethane,79-24-3,CC[N+](=O)[O-],13500,1.06,0.0833,0.0833,4.99,6.15,positive,doi.org/10.1006/jcht.1999.0607
polystyrene,9003-53-6,*C(C*)c1ccccc1,propionitrile,107-12-0,CCC#N,22100,1.03,0.20245,0.2499,0.5,140.98,negative,doi.org/10.1021/ma9517308
polystyrene,9003-53-6,*C(C*)c1ccccc1,2-propanone,67-64-1,CC(=O)C,22100,1.03,0.1141,0.146,1.82,100.95,negative,doi.org/10.1021/ma00107a011
polystyrene,9003-53-6,*C(C*)c1ccccc1,cyclohexane,110-82-7,C1CCCCC1,400000,1.06,0.066,NaN,0.1,26.14,positive,doi.org/10.1039/B301190A
polystyrene,9003-53-6,*C(C*)c1ccccc1,methylcyclohexane,108-87-2,CC1CCCCC1,405000,2.83,0.01836,0.025,14.51,51.79,positive,doi.org/10.1016/S0378-3812(97)00157-X
polystyrene,9003-53-6,*C(C*)c1ccccc1,acetaldehyde,75-07-0,CC=O,4140,1.03,0.17331,0.2201,3.3,33.96,positive,"See 1997DES in ISBN: 9781420067989, doi.org/10.1002/(SICI)1099-0488(199703)35:4<631::AID-POLB11>3.0.CO;2-H"
polystyrene,9003-53-6,*C(C*)c1ccccc1,nitroethane,79-24-3,CC[N+](=O)[O-],30740,1.06,0.0622,0.0622,0.03,22.45,positive,doi.org/10.1006/jcht.1999.0607
polystyrene,9003-53-6,*C(C*)c1ccccc1,cyclohexane,110-82-7,C1CCCCC1,346000,1.65,0.00692,0.0093,0.1,20,positive,doi.org/10.1002/macp.1965.020880115
polystyrene,9003-53-6,*C(C*)c1ccccc1,nitroethane,79-24-3,CC[N+](=O)[O-],13500,1.06,0.2048,0.2048,0.4,6.27,positive,doi.org/10.1006/jcht.1999.0607
polystyrene,9003-53-6,*C(C*)c1ccccc1,cyclohexane,110-82-7,C1CCCCC1,101400,1.09,0.08164,0.107,2.4,222.94,negative,doi.org/10.1016/S0896-8446(01)00144-9
polystyrene,9003-53-6,*C(C*)c1ccccc1,cyclohexane,110-82-7,C1CCCCC1,1560000,1.03,0.0874,NaN,0.1,29.51,positive,doi.org/10.1103/PhysRevA.18.2683
polystyrene,9003-53-6,*C(C*)c1ccccc1,acetaldehyde,75-07-0,CC=O,4140,1.03,0.04244,0.0563,0.93,-1.6,positive,"See 1997DES in ISBN: 9781420067989, doi.org/10.1002/(SICI)1099-0488(199703)35:4<631::AID-POLB11>3.0.CO;2-H"
polystyrene,9003-53-6,*C(C*)c1ccccc1,cyclohexane,110-82-7,C1CCCCC1,97200,1.06,0.11762,0.1523,0.1,20.21,positive,doi.org/10.1021/ma60032a020
polystyrene,9003-53-6,*C(C*)c1ccccc1,methylcyclohexane,108-87-2,CC1CCCCC1,16100,1.06,0.13168,0.1721,8.53,21.7,positive,doi.org/10.1063/1.464440
polystyrene,9003-53-6,*C(C*)c1ccccc1,cyclohexane,110-82-7,C1CCCCC1,41000,5.12,0.00513,0.0069,0.1,25.7,positive,doi.org/10.1002/pi.4980080407
polystyrene,9003-53-6,*C(C*)c1ccccc1,cyclohexane,110-82-7,C1CCCCC1,769500,1.28,0.08462,0.1108,0.1,26.77,positive,See 1986KRU in ISBN: 9781420067989
polystyrene,9003-53-6,*C(C*)c1ccccc1,nitroethane-d5,57817-88-6,[2H]C([2H])([2H])C([2H])([2H])[N+](=O)[O-],90100,1.04,0.0995,0.0995,1.58,67.5,positive,doi.org/10.1006/jcht.1999.0607
polystyrene,9003-53-6,*C(C*)c1ccccc1,methylcyclohexane,108-87-2,CC1CCCCC1,405000,2.83,0.0049,0.0067,1.96,57.39,positive,doi.org/10.1016/S0378-3812(97)00157-X
polystyrene,9003-53-6,*C(C*)c1ccccc1,cyclohexane,110-82-7,C1CCCCC1,2000000,1.3,0.018,NaN,0.1,29.72,positive,doi.org/10.1039/B301190A
polystyrene,9003-53-6,*C(C*)c1ccccc1,2-propanone,67-64-1,CC(=O)C,13500,1.06,0.21273,0.264,1.1,10.17,positive,doi.org/10.1021/ma00107a011
polystyrene,9003-53-6,*C(C*)c1ccccc1,propionitrile,107-12-0,CCC#N,25000,1.06,0.199,0.2459,3.23,99.76,positive,doi.org/10.1021/ma9517308
polystyrene,9003-53-6,*C(C*)c1ccccc1,methylcyclohexane,108-87-2,CC1CCCCC1,400000,1.06,0.03154,0.04274,0.1,221.21,negative,doi.org/10.1021/ma60032a020
polystyrene,9003-53-6,*C(C*)c1ccccc1,cyclohexane,110-82-7,C1CCCCC1,2000000,1.3,0.045,NaN,0.1,29.58,positive,doi.org/10.1039/B301190A
polystyrene,9003-53-6,*C(C*)c1ccccc1,trans-decahydronaphthalene,493-02-7,C1CCC2CCCCC2C1,270000,2,0.172,NaN,0.1,10.85,positive,"doi.org/10.1002/macp.200390038, doi.org/10.1016/j.chemphys.2003.11.002"
polystyrene,9003-53-6,*C(C*)c1ccccc1,methylcyclohexane,108-87-2,CC1CCCCC1,20200,1.06,0.0712,NaN,0.1,24.8,positive,doi.org/10.1063/1.439127
polystyrene,9003-53-6,*C(C*)c1ccccc1,methylcyclohexane,108-87-2,CC1CCCCC1,17500,1.06,0.19162,0.24524,70,20.84,positive,doi.org/10.1002/macp.1994.021950233
polystyrene,9003-53-6,*C(C*)c1ccccc1,nitroethane-d5,57817-88-6,[2H]C([2H])([2H])C([2H])([2H])[N+](=O)[O-],90100,1.04,0.0669,0.0669,2.33,66.72,positive,doi.org/10.1006/jcht.1999.0607
polystyrene,9003-53-6,*C(C*)c1ccccc1,2-propanone,67-64-1,CC(=O)C,7800,1.19,0.08677,0.112,0.1,-20.55,positive,doi.org/10.1063/1.1143329
polystyrene,9003-53-6,*C(C*)c1ccccc1,propionitrile,107-12-0,CCC#N,25000,1.06,0.2284,0.2798,0.71,71.68,positive,doi.org/10.1021/ma9517308
polystyrene,9003-53-6,*C(C*)c1ccccc1,methylcyclohexane,108-87-2,CC1CCCCC1,250000,3.91,0.01548,0.0211,10.85,53.48,positive,doi.org/10.1016/S0378-3812(97)00302-6
polystyrene,9003-53-6,*C(C*)c1ccccc1,methylcyclohexane,108-87-2,CC1CCCCC1,405000,2.83,0.01836,0.025,1.82,57.65,positive,doi.org/10.1016/S0378-3812(97)00157-X
polystyrene,9003-53-6,*C(C*)c1ccccc1,acetaldehyde,75-07-0,CC=O,4140,1.03,0.17331,0.2201,0.45,44.16,positive,"See 1997DES in ISBN: 9781420067989, doi.org/10.1002/(SICI)1099-0488(199703)35:4<631::AID-POLB11>3.0.CO;2-H"
polystyrene,9003-53-6,*C(C*)c1ccccc1,methylcyclohexane,108-87-2,CC1CCCCC1,31600,1.09,0.2069,0.2634,13.05,29.17,positive,doi.org/10.1016/S0378-3812(97)00302-6
polystyrene,9003-53-6,*C(C*)c1ccccc1,methyl acetate,79-20-9,COC(=O)C,100000,1.06,0.01593,0.018,0.1,124.55,negative,doi.org/10.1021/ma00015a024
polystyrene,9003-53-6,*C(C*)c1ccccc1,methylcyclohexane,108-87-2,CC1CCCCC1,405000,2.83,0.04449,0.06,9.6,54.59,positive,doi.org/10.1016/S0378-3812(97)00157-X
polystyrene,9003-53-6,*C(C*)c1ccccc1,methylcyclohexane,108-87-2,CC1CCCCC1,405000,2.83,0.04449,0.06,3.18,57.94,positive,doi.org/10.1016/S0378-3812(97)00157-X
polystyrene,9003-53-6,*C(C*)c1ccccc1,cyclopentane,287-92-3,C1CCCC1,43000,1.01,0.05968,0.0821,0.1,181.2,negative,doi.org/10.1002/pen.760330806
polystyrene,9003-53-6,*C(C*)c1ccccc1,acetaldehyde,75-07-0,CC=O,4140,1.03,0.08527,0.1115,0.27,14.05,positive,"See 1997DES in ISBN: 9781420067989, doi.org/10.1002/(SICI)1099-0488(199703)35:4<631::AID-POLB11>3.0.CO;2-H"
polystyrene,9003-53-6,*C(C*)c1ccccc1,cyclohexane,110-82-7,C1CCCCC1,2000000,1.3,0.031,NaN,0.1,29.77,positive,doi.org/10.1039/B301190A
polystyrene,9003-53-6,*C(C*)c1ccccc1,nitroethane,79-24-3,CC[N+](=O)[O-],90100,1.04,0.1059,0.1059,4.63,42.29,positive,doi.org/10.1006/jcht.1999.0607
polystyrene,9003-53-6,*C(C*)c1ccccc1,methylcyclohexane,108-87-2,CC1CCCCC1,405000,2.83,0.0132,0.018,12.74,51.81,positive,doi.org/10.1016/S0378-3812(97)00157-X
polystyrene,9003-53-6,*C(C*)c1ccccc1,trans-decahydronaphthalene,493-02-7,C1CCC2CCCCC2C1,270000,2,0.042,NaN,20,7.55,positive,"doi.org/10.1002/macp.200390038, doi.org/10.1016/j.chemphys.2003.11.002"
polystyrene,9003-53-6,*C(C*)c1ccccc1,cyclohexane,110-82-7,C1CCCCC1,200000,1.02,0.0137,NaN,0.1,22.7,positive,doi.org/10.1063/1.430349
polystyrene,9003-53-6,*C(C*)c1ccccc1,methylcyclohexane,108-87-2,CC1CCCCC1,14000,1.06,0.13385,0.1748,0.1,19.75,positive,doi.org/10.1016/j.eurpolymj.2003.09.027
polystyrene,9003-53-6,*C(C*)c1ccccc1,cyclohexane,110-82-7,C1CCCCC1,190500,2.29,0.0719,NaN,0.1,25.38,positive,"doi.org/10.1016/S0378-3812(99)00017-5, doi.org/10.1016/S0014-3057(98)00245-6"
polystyrene,9003-53-6,*C(C*)c1ccccc1,2-propanone,67-64-1,CC(=O)C,8000,1.09,0.17693,0.222,0.07,-19.38,positive,doi.org/10.1021/ma00107a011
polystyrene,9003-53-6,*C(C*)c1ccccc1,tert-butyl acetate,540-88-5,CC(=O)OC(C)(C)C,233000,1.06,0.00413,0.005,0.1,-12.8,positive,doi.org/10.1021/ma00015a024
polystyrene,9003-53-6,*C(C*)c1ccccc1,propionitrile,107-12-0,CCC#N,8000,1.09,0.12673,0.16,0.72,-2.22,positive,doi.org/10.1021/ma9517308
polystyrene,9003-53-6,*C(C*)c1ccccc1,nitroethane,79-24-3,CC[N+](=O)[O-],129200,1.03,0.0929,0.0929,3.06,49.07,positive,doi.org/10.1006/jcht.1999.0607
polystyrene,9003-53-6,*C(C*)c1ccccc1,methylcyclohexane,108-87-2,CC1CCCCC1,16100,1.06,0.13168,0.1721,4.22,22.29,positive,doi.org/10.1063/1.464440
polystyrene,9003-53-6,*C(C*)c1ccccc1,methylcyclohexane,108-87-2,CC1CCCCC1,181000,1.06,0.0522,NaN,0.1,53.81,positive,doi.org/10.1063/1.439127
polystyrene,9003-53-6,*C(C*)c1ccccc1,dodecadeuterocyclohexane,1735-17-7,[2H]C1([2H])C([2H])([2H])C([2H])([2H])C([2H])([2H])C([2H])([2H])C1([2H])[2H],2000000,1.3,0.028,NaN,0.1,34.24,positive,doi.org/10.1039/B301190A
polystyrene,9003-53-6,*C(C*)c1ccccc1,cyclohexane,110-82-7,C1CCCCC1,400000,1.06,0.01687,0.0226,0.1,26.83,positive,doi.org/10.1021/ma60032a020
polystyrene,9003-53-6,*C(C*)c1ccccc1,cyclohexane,110-82-7,C1CCCCC1,346000,1.65,0.00938,0.0126,0.1,26,positive,doi.org/10.1002/macp.1965.020880115
polystyrene,9003-53-6,*C(C*)c1ccccc1,propionitrile,107-12-0,CCC#N,25000,1.06,0.24359,0.2971,0.96,131.6,negative,doi.org/10.1021/ma9517308
polystyrene,9003-53-6,*C(C*)c1ccccc1,methylcyclohexane,108-87-2,CC1CCCCC1,37000,1.06,0.10897,0.14357,0.1,35.4,positive,doi.org/10.1021/ma60032a020
polystyrene,9003-53-6,*C(C*)c1ccccc1,methyl acetate,79-20-9,COC(=O)C,190000,1.04,0.02374,0.0268,0.1,24.39,positive,doi.org/10.1016/S0378-3812(99)00128-4
polystyrene,9003-53-6,*C(C*)c1ccccc1,acetaldehyde,75-07-0,CC=O,4140,1.03,0.12638,0.163,4.37,33.94,positive,"See 1997DES in ISBN: 9781420067989, doi.org/10.1002/(SICI)1099-0488(199703)35:4<631::AID-POLB11>3.0.CO;2-H"
polystyrene,9003-53-6,*C(C*)c1ccccc1,nitroethane,79-24-3,CC[N+](=O)[O-],90100,1.04,0.0519,0.0519,0.13,43.3,positive,doi.org/10.1006/jcht.1999.0607
polystyrene,9003-53-6,*C(C*)c1ccccc1,nitroethane-d5,57817-88-6,[2H]C([2H])([2H])C([2H])([2H])[N+](=O)[O-],90100,1.04,0.1326,0.1326,0.57,67.52,positive,doi.org/10.1006/jcht.1999.0607
polystyrene,9003-53-6,*C(C*)c1ccccc1,cyclohexane,110-82-7,C1CCCCC1,190500,2.29,0.0102,NaN,0.1,25.43,positive,doi.org/10.1002/(SICI)1521-3935(19990801)200:8<1889::AID-MACP1889>3.0.CO;2-A
polystyrene,9003-53-6,*C(C*)c1ccccc1,nitroethane,79-24-3,CC[N+](=O)[O-],30740,1.06,0.1977,0.1977,0.48,23.83,positive,doi.org/10.1006/jcht.1999.0607
polystyrene,9003-53-6,*C(C*)c1ccccc1,acetaldehyde,75-07-0,CC=O,4140,1.03,0.14593,0.187,1.43,103.99,negative,"See 1997DES in ISBN: 9781420067989, doi.org/10.1002/(SICI)1099-0488(199703)35:4<631::AID-POLB11>3.0.CO;2-H"
polystyrene,9003-53-6,*C(C*)c1ccccc1,nitroethane,79-24-3,CC[N+](=O)[O-],30740,1.06,0.1503,0.1503,3.08,23.9,positive,doi.org/10.1006/jcht.1999.0607
polystyrene,9003-53-6,*C(C*)c1ccccc1,"1,1,1,3,3,3-hexadeutero-2-propanone",666-52-4,[2H]C([2H])([2H])C(=O)C([2H])([2H])[2H],11500,1.07,0.08448,0.1,0.1,9,positive,doi.org/10.1063/1.1143329
polystyrene,9003-53-6,*C(C*)c1ccccc1,propionitrile,107-12-0,CCC#N,22100,1.03,0.10221,0.13,4.89,64.03,positive,doi.org/10.1021/ma9517308
polystyrene,9003-53-6,*C(C*)c1ccccc1,propionitrile,107-12-0,CCC#N,13500,1.06,0.12673,0.16,1.49,35.8,positive,doi.org/10.1021/ma9517308
polystyrene,9003-53-6,*C(C*)c1ccccc1,n-pentane,109-66-0,CCCCC,1240,1.07,0.10256,0.16,0.1,11.75,positive,doi.org/10.1016/S0378-3812(01)00548-9
polystyrene,9003-53-6,*C(C*)c1ccccc1,methylcyclohexane,108-87-2,CC1CCCCC1,18700,1.06,0.2799,NaN,0.1,22.05,positive,doi.org/10.1063/1.479914
polystyrene,9003-53-6,*C(C*)c1ccccc1,cyclopentane,287-92-3,C1CCCC1,98900,1.02,0.16231,0.2145,0.1,1.2,positive,doi.org/10.1627/jpi1958.33.117
polystyrene,9003-53-6,*C(C*)c1ccccc1,cyclopentane,287-92-3,C1CCCC1,171900,1.03,0.08951,0.1217,0.1,169.2,negative,doi.org/10.1002/pen.760330806
polystyrene,9003-53-6,*C(C*)c1ccccc1,nitroethane,79-24-3,CC[N+](=O)[O-],129200,1.03,0.0812,0.0812,4.9,48.69,positive,doi.org/10.1006/jcht.1999.0607
polystyrene,9003-53-6,*C(C*)c1ccccc1,propionitrile,107-12-0,CCC#N,22100,1.03,0.20245,0.2499,3.66,172.39,negative,doi.org/10.1021/ma9517308
polystyrene,9003-53-6,*C(C*)c1ccccc1,propionitrile,107-12-0,CCC#N,8000,1.09,0.17688,0.22,1.35,-2.16,positive,doi.org/10.1021/ma9517308
polystyrene,9003-53-6,*C(C*)c1ccccc1,dodecadeuterocyclohexane,1735-17-7,[2H]C1([2H])C([2H])([2H])C([2H])([2H])C([2H])([2H])C([2H])([2H])C1([2H])[2H],400000,1.06,0.049,NaN,0.1,30.15,positive,doi.org/10.1039/B301190A
polystyrene,9003-53-6,*C(C*)c1ccccc1,methylcyclohexane,108-87-2,CC1CCCCC1,17500,1.06,0.09351,0.12389,0.1,24.13,positive,doi.org/10.1002/macp.1994.021950233
polystyrene,9003-53-6,*C(C*)c1ccccc1,n-pentane,109-66-0,CCCCC,1240,1.07,0.15125,0.229,0.1,12.25,positive,doi.org/10.1016/S0378-3812(01)00548-9
polystyrene,9003-53-6,*C(C*)c1ccccc1,methylcyclohexane,108-87-2,CC1CCCCC1,250000,3.91,0.07275,0.0971,11.55,51.71,positive,doi.org/10.1016/S0378-3812(97)00302-6
polystyrene,9003-53-6,*C(C*)c1ccccc1,methylcyclohexane,108-87-2,CC1CCCCC1,16100,1.06,0.07483,0.0998,57.86,19.48,positive,doi.org/10.1063/1.464440
polystyrene,9003-53-6,*C(C*)c1ccccc1,methylcyclohexane,108-87-2,CC1CCCCC1,31600,1.09,0.03653,0.0494,12.05,26.04,positive,doi.org/10.1016/S0378-3812(97)00302-6
polystyrene,9003-53-6,*C(C*)c1ccccc1,cyclohexane,110-82-7,C1CCCCC1,200000,1.02,0.1222,NaN,0.1,23.44,positive,doi.org/10.1063/1.430349
polystyrene,9003-53-6,*C(C*)c1ccccc1,dodecadeuterocyclohexane,1735-17-7,[2H]C1([2H])C([2H])([2H])C([2H])([2H])C([2H])([2H])C([2H])([2H])C1([2H])[2H],2000000,1.3,0.039,NaN,0.1,34.2,positive,doi.org/10.1039/B301190A
polystyrene,9003-53-6,*C(C*)c1ccccc1,cyclohexane,110-82-7,C1CCCCC1,142100,1.09,0.08366,0.10958,0.1,20.33,positive,See 1986KRU in ISBN: 9781420067989
polystyrene,9003-53-6,*C(C*)c1ccccc1,ethyl acetate,141-78-6,CCOC(=O)C,100000,1.06,0.17316,0.196,0.1,166.1,negative,doi.org/10.1021/ma00015a024
polystyrene,9003-53-6,*C(C*)c1ccccc1,methylcyclohexane,108-87-2,CC1CCCCC1,405000,2.83,0.14369,0.187,1.97,53.77,positive,doi.org/10.1016/S0378-3812(97)00157-X
polystyrene,9003-53-6,*C(C*)c1ccccc1,cyclohexane,110-82-7,C1CCCCC1,142100,1.09,0.02703,0.0361,0.1,19,positive,See 1986KRU in ISBN: 9781420067989
polystyrene,9003-53-6,*C(C*)c1ccccc1,nitroethane-d5,57817-88-6,[2H]C([2H])([2H])C([2H])([2H])[N+](=O)[O-],90100,1.04,0.0738,0.0738,3.51,66.39,positive,doi.org/10.1006/jcht.1999.0607
polystyrene,9003-53-6,*C(C*)c1ccccc1,cyclohexane,110-82-7,C1CCCCC1,280000,4.83,0.14534,0.18647,0.1,24.51,positive,See 1984GIL in ISBN: 9781420067989
polystyrene,9003-53-6,*C(C*)c1ccccc1,methylcyclopentane,96-37-7,CC1CCCC1,25000,1.06,0.14158,0.188,2.13,29.45,positive,doi.org/10.1021/ma00107a011
polystyrene,9003-53-6,*C(C*)c1ccccc1,methylcyclohexane,108-87-2,CC1CCCCC1,405000,2.83,0.14369,0.187,2.33,53.58,positive,doi.org/10.1016/S0378-3812(97)00157-X
polystyrene,9003-53-6,*C(C*)c1ccccc1,propionitrile,107-12-0,CCC#N,22100,1.03,0.08414,0.1076,0.86,82.2,positive,doi.org/10.1021/ma9517308
polystyrene,9003-53-6,*C(C*)c1ccccc1,methylcyclohexane,108-87-2,CC1CCCCC1,31600,1.09,0.08248,0.1097,1.05,30.9,positive,doi.org/10.1016/S0378-3812(97)00302-6
polystyrene,9003-53-6,*C(C*)c1ccccc1,cyclohexane,110-82-7,C1CCCCC1,200000,1.06,0.09797,0.1277,0.1,225.37,negative,doi.org/10.1021/ma60032a020
polystyrene,9003-53-6,*C(C*)c1ccccc1,methylcyclohexane,108-87-2,CC1CCCCC1,400000,1.06,0.04232,0.05712,0.1,221.27,negative,doi.org/10.1021/ma60032a020
polystyrene,9003-53-6,*C(C*)c1ccccc1,acetaldehyde,75-07-0,CC=O,4140,1.03,0.1094,0.1419,2.35,11.03,positive,"See 1997DES in ISBN: 9781420067989, doi.org/10.1002/(SICI)1099-0488(199703)35:4<631::AID-POLB11>3.0.CO;2-H"
polystyrene,9003-53-6,*C(C*)c1ccccc1,cyclohexane,110-82-7,C1CCCCC1,400000,1.06,0.014,NaN,0.1,25.4,positive,doi.org/10.1039/B301190A
polystyrene,9003-53-6,*C(C*)c1ccccc1,"1,1,1,3,3,3-hexadeutero-2-propanone",666-52-4,[2H]C([2H])([2H])C(=O)C([2H])([2H])[2H],13500,1.06,0.19786,0.229,1.23,106.71,negative,doi.org/10.1021/ma00107a011
polystyrene,9003-53-6,*C(C*)c1ccccc1,propionitrile,107-12-0,CCC#N,22100,1.03,0.1768,0.2199,1.74,77.67,positive,doi.org/10.1021/ma9517308
polystyrene,9003-53-6,*C(C*)c1ccccc1,propionitrile,107-12-0,CCC#N,25000,1.06,0.15992,0.1999,4.79,92.87,positive,doi.org/10.1021/ma9517308
polystyrene,9003-53-6,*C(C*)c1ccccc1,methylcyclohexane,108-87-2,CC1CCCCC1,10200,1.06,0.3757,NaN,0.1,9.11,positive,doi.org/10.1063/1.439127
polystyrene,9003-53-6,*C(C*)c1ccccc1,trans-decahydronaphthalene,493-02-7,C1CCC2CCCCC2C1,270000,2,0.216,NaN,80,9.45,positive,"doi.org/10.1002/macp.200390038, doi.org/10.1016/j.chemphys.2003.11.002"
polystyrene,9003-53-6,*C(C*)c1ccccc1,cyclohexane,110-82-7,C1CCCCC1,171300,1.96,0.0164,NaN,0.1,224.78,negative,doi.org/10.1002/(SICI)1521-3935(19990801)200:8<1889::AID-MACP1889>3.0.CO;2-A
polystyrene,9003-53-6,*C(C*)c1ccccc1,cyclohexane,110-82-7,C1CCCCC1,280000,4.83,0.15707,0.20074,0.1,22.47,positive,See 1984GIL in ISBN: 9781420067989
polystyrene,9003-53-6,*C(C*)c1ccccc1,2-propanone,67-64-1,CC(=O)C,24700,1.04,0.01362,0.018,1,20.25,positive,doi.org/10.1039/B109405J
polystyrene,9003-53-6,*C(C*)c1ccccc1,cyclohexane,110-82-7,C1CCCCC1,1560000,1.03,0.0032,NaN,0.1,29.15,positive,doi.org/10.1103/PhysRevA.18.2683
polystyrene,9003-53-6,*C(C*)c1ccccc1,cyclohexane,110-82-7,C1CCCCC1,20400,1.06,0.33093,0.4,0.1,4.5,positive,doi.org/10.1021/ma00015a024
polystyrene,9003-53-6,*C(C*)c1ccccc1,methylcyclohexane,108-87-2,CC1CCCCC1,16100,1.06,0.05859,0.0786,72.86,19.58,positive,doi.org/10.1063/1.464440
polystyrene,9003-53-6,*C(C*)c1ccccc1,2-propanone,67-64-1,CC(=O)C,13500,1.06,0.07882,0.102,1.08,8.26,positive,doi.org/10.1021/ma00107a011
polystyrene,9003-53-6,*C(C*)c1ccccc1,cyclohexane,110-82-7,C1CCCCC1,769500,1.28,0.06673,0.0879,0.1,26.74,positive,See 1986KRU in ISBN: 9781420067989
polystyrene,9003-53-6,*C(C*)c1ccccc1,propionitrile,107-12-0,CCC#N,25000,1.06,0.17688,0.22,3.22,138.95,negative,doi.org/10.1021/ma9517308
polystyrene,9003-53-6,*C(C*)c1ccccc1,ethyl acetate,141-78-6,CCOC(=O)C,233000,1.06,0.08537,0.098,0.1,153.3,negative,doi.org/10.1021/ma00015a024
polystyrene,9003-53-6,*C(C*)c1ccccc1,cyclohexane,110-82-7,C1CCCCC1,90000,1.04,0.04323,0.0574,0.1,19.25,positive,doi.org/10.1016/S0378-3812(99)00128-4
polystyrene,9003-53-6,*C(C*)c1ccccc1,methylcyclohexane,108-87-2,CC1CCCCC1,17500,1.06,0.19162,0.24524,20,21.58,positive,doi.org/10.1002/macp.1994.021950233
polystyrene,9003-53-6,*C(C*)c1ccccc1,acetaldehyde,75-07-0,CC=O,4140,1.03,0.09618,0.1253,0.99,10.99,positive,"See 1997DES in ISBN: 9781420067989, doi.org/10.1002/(SICI)1099-0488(199703)35:4<631::AID-POLB11>3.0.CO;2-H"
polystyrene,9003-53-6,*C(C*)c1ccccc1,propionitrile,107-12-0,CCC#N,22000,1.03,0.16084,0.201,2.01,74,positive,doi.org/10.1002/polb.1994.090321315
polystyrene,9003-53-6,*C(C*)c1ccccc1,methylcyclohexane,108-87-2,CC1CCCCC1,17200,1.06,0.3069,NaN,0.1,21.67,positive,doi.org/10.1063/1.446753
polystyrene,9003-53-6,*C(C*)c1ccccc1,propionitrile,107-12-0,CCC#N,22100,1.03,0.20245,0.2499,0.58,82.08,positive,doi.org/10.1021/ma9517308
polystyrene,9003-53-6,*C(C*)c1ccccc1,methylcyclopentane,96-37-7,CC1CCCC1,4140,1.06,0.13602,0.181,1.3,-13.53,positive,doi.org/10.1021/ma00107a011
polystyrene,9003-53-6,*C(C*)c1ccccc1,n-octane,111-65-9,CCCCCCCC,1240,1.07,0.09059,0.13,0.1,0.35,positive,doi.org/10.1016/S0378-3812(01)00548-9
polystyrene,9003-53-6,*C(C*)c1ccccc1,cyclohexane,110-82-7,C1CCCCC1,1560000,1.03,0.0011,NaN,0.1,26.01,positive,doi.org/10.1103/PhysRevA.18.2683
polystyrene,9003-53-6,*C(C*)c1ccccc1,propionitrile,107-12-0,CCC#N,22100,1.03,0.04638,0.06,0.99,160.24,negative,doi.org/10.1021/ma9517308
polystyrene,9003-53-6,*C(C*)c1ccccc1,methylcyclohexane,108-87-2,CC1CCCCC1,31600,1.09,0.06592,0.0882,2.05,30.24,positive,doi.org/10.1016/S0378-3812(97)00302-6
polystyrene,9003-53-6,*C(C*)c1ccccc1,cyclohexane,110-82-7,C1CCCCC1,400000,1.06,0.05,NaN,0.1,26.23,positive,doi.org/10.1039/B301190A
polystyrene,9003-53-6,*C(C*)c1ccccc1,propionitrile,107-12-0,CCC#N,22100,1.03,0.20245,0.2499,3.65,172.39,negative,doi.org/10.1021/ma9517308
polystyrene,9003-53-6,*C(C*)c1ccccc1,methylcyclohexane,108-87-2,CC1CCCCC1,46400,1.06,0.1969,NaN,0.1,38.67,positive,doi.org/10.1063/1.439127
polystyrene,9003-53-6,*C(C*)c1ccccc1,cyclohexane,110-82-7,C1CCCCC1,97200,1.06,0.07991,0.1048,0.1,229,negative,doi.org/10.1021/ma60032a020
polystyrene,9003-53-6,*C(C*)c1ccccc1,methylcyclohexane,108-87-2,CC1CCCCC1,31600,1.09,0.03653,0.0494,4.05,27.45,positive,doi.org/10.1016/S0378-3812(97)00302-6
polystyrene,9003-53-6,*C(C*)c1ccccc1,cyclohexane,110-82-7,C1CCCCC1,171300,1.96,0.0527,NaN,0.1,25.94,positive,"doi.org/10.1016/S0378-3812(99)00017-5, doi.org/10.1016/S0014-3057(98)00245-6"
polystyrene,9003-53-6,*C(C*)c1ccccc1,dodecadeuterocyclohexane,1735-17-7,[2H]C1([2H])C([2H])([2H])C([2H])([2H])C([2H])([2H])C([2H])([2H])C1([2H])[2H],25000,1.06,0.218,NaN,0.1,9.8,positive,doi.org/10.1039/B301190A
polystyrene,9003-53-6,*C(C*)c1ccccc1,methylcyclohexane,108-87-2,CC1CCCCC1,17200,1.06,0.0319,NaN,0.1,18.48,positive,doi.org/10.1063/1.446753
polystyrene,9003-53-6,*C(C*)c1ccccc1,cyclohexane,110-82-7,C1CCCCC1,1560000,1.03,0.0217,NaN,0.1,30.48,positive,doi.org/10.1103/PhysRevA.18.2683
polystyrene,9003-53-6,*C(C*)c1ccccc1,acetaldehyde,75-07-0,CC=O,4140,1.03,0.13458,0.1731,0.25,45.88,positive,"See 1997DES in ISBN: 9781420067989, doi.org/10.1002/(SICI)1099-0488(199703)35:4<631::AID-POLB11>3.0.CO;2-H"
polystyrene,9003-53-6,*C(C*)c1ccccc1,nitroethane,79-24-3,CC[N+](=O)[O-],90100,1.04,0.2265,0.2265,2.42,36.99,positive,doi.org/10.1006/jcht.1999.0607
polystyrene,9003-53-6,*C(C*)c1ccccc1,methylcyclohexane,108-87-2,CC1CCCCC1,37000,1.06,0.03828,0.05174,0.1,247.02,negative,doi.org/10.1021/ma60032a020
polystyrene,9003-53-6,*C(C*)c1ccccc1,cyclohexane,110-82-7,C1CCCCC1,280000,4.83,0.21212,0.26627,0.1,21,positive,See 1984GIL in ISBN: 9781420067989
polystyrene,9003-53-6,*C(C*)c1ccccc1,2-propanone,67-64-1,CC(=O)C,13500,1.06,0.18284,0.229,0.07,12.62,positive,doi.org/10.1021/ma00107a011
polystyrene,9003-53-6,*C(C*)c1ccccc1,cyclohexane,110-82-7,C1CCCCC1,1560000,1.03,0.0047,NaN,0.1,29.51,positive,doi.org/10.1103/PhysRevA.18.2683
polystyrene,9003-53-6,*C(C*)c1ccccc1,cyclohexane,110-82-7,C1CCCCC1,2000000,1.3,0.009,NaN,0.1,29.56,positive,doi.org/10.1039/B301190A
polystyrene,9003-53-6,*C(C*)c1ccccc1,cyclohexane,110-82-7,C1CCCCC1,189000,1.02,0.0176,NaN,0.1,22.83,positive,doi.org/10.1103/PhysRevE.55.3159
polystyrene,9003-53-6,*C(C*)c1ccccc1,pentyl acetate,628-63-7,CCCCCOC(=O)C,600000,1.1,0.11137,0.1306,0.1,241.1,negative,doi.org/10.1016/0032-3861(95)91454-F
polystyrene,9003-53-6,*C(C*)c1ccccc1,methyl acetate,79-20-9,COC(=O)C,100000,1.06,0.0695,0.078,0.1,125.8,negative,doi.org/10.1021/ma00015a024
polystyrene,9003-53-6,*C(C*)c1ccccc1,methylcyclopentane,96-37-7,CC1CCCC1,25000,1.06,0.11713,0.157,0.32,30.29,positive,doi.org/10.1021/ma00107a011
polystyrene,9003-53-6,*C(C*)c1ccccc1,cyclohexane,110-82-7,C1CCCCC1,171300,1.96,0.0746,NaN,0.1,224.49,negative,doi.org/10.1002/(SICI)1521-3935(19990801)200:8<1889::AID-MACP1889>3.0.CO;2-A
polystyrene,9003-53-6,*C(C*)c1ccccc1,cyclohexane,110-82-7,C1CCCCC1,280000,4.83,0.05693,0.07524,0.1,25.79,positive,See 1984GIL in ISBN: 9781420067989
polystyrene,9003-53-6,*C(C*)c1ccccc1,methylcyclopentane,96-37-7,CC1CCCC1,25000,1.06,0.10547,0.142,0.23,30.23,positive,doi.org/10.1021/ma00107a011
polystyrene,9003-53-6,*C(C*)c1ccccc1,cyclohexane,110-82-7,C1CCCCC1,769500,1.28,0.01184,0.0159,0.1,26.32,positive,See 1986KRU in ISBN: 9781420067989
polystyrene,9003-53-6,*C(C*)c1ccccc1,"2,2,4-trimethylpentane",540-84-1,CC(C)CC(C)(C)C,1240,1.07,0.07532,0.11,0.1,-14.15,positive,doi.org/10.1016/S0378-3812(01)00548-9
polystyrene,9003-53-6,*C(C*)c1ccccc1,methylcyclohexane,108-87-2,CC1CCCCC1,34900,1.06,0.09767,0.1292,36.68,30.1,positive,doi.org/10.1063/1.464440
polystyrene,9003-53-6,*C(C*)c1ccccc1,cyclohexane,110-82-7,C1CCCCC1,13200000,1.13,0.0209,NaN,0.1,32.11,positive,doi.org/10.1039/B301190A
polystyrene,9003-53-6,*C(C*)c1ccccc1,methylcyclohexane,108-87-2,CC1CCCCC1,17500,1.06,0.23818,0.3,18.5,21.3,positive,doi.org/10.1002/macp.1994.021950233
polystyrene,9003-53-6,*C(C*)c1ccccc1,cyclopentane,287-92-3,C1CCCC1,354000,1.02,0.06889,0.09443,0.1,9.7,positive,doi.org/10.1627/jpi1958.33.117
