Repository: uentinnlea/polymer_cloud_point_qsar

File: data/Binary Polymer Solution Cloud Point Database.csv (part 16 of 26)
Polymer,Polymer CAS,Polymer SMILES,Solvent,Solvent CAS,Solvent SMILES,Mw(Da),PDI,ϕ,w,P(Mpa),CP(°C),1-Phase,Ref.
polystyrene,9003-53-6,*C(C*)c1ccccc1,cyclohexane,110-82-7,C1CCCCC1,101400,1.09,0.08714,0.114,4.36,237.9,negative,See 1999BUN in ISBN: 9781420067989
polystyrene,9003-53-6,*C(C*)c1ccccc1,methylcyclohexane,108-87-2,CC1CCCCC1,14000,1.06,0.15645,0.2027,0.1,18.65,positive,doi.org/10.1016/j.eurpolymj.2003.09.027
polystyrene,9003-53-6,*C(C*)c1ccccc1,cyclohexane,110-82-7,C1CCCCC1,1560000,1.03,0.0616,NaN,0.1,30.22,positive,doi.org/10.1103/PhysRevA.18.2683
polystyrene,9003-53-6,*C(C*)c1ccccc1,acetaldehyde,75-07-0,CC=O,4140,1.03,0.05318,0.0703,0.71,31.44,positive,"See 1997DES in ISBN: 9781420067989, doi.org/10.1002/(SICI)1099-0488(199703)35:4<631::AID-POLB11>3.0.CO;2-H"
polystyrene,9003-53-6,*C(C*)c1ccccc1,"1,1,1,3,3,3-hexadeutero-2-propanone",666-52-4,[2H]C([2H])([2H])C(=O)C([2H])([2H])[2H],7800,1.18,0.09309,0.11,0.1,11.43,positive,doi.org/10.1063/1.1143329
polystyrene,9003-53-6,*C(C*)c1ccccc1,nitroethane,79-24-3,CC[N+](=O)[O-],129200,1.03,0.0929,0.0929,0.11,50.05,positive,doi.org/10.1006/jcht.1999.0607
polystyrene,9003-53-6,*C(C*)c1ccccc1,nitroethane,79-24-3,CC[N+](=O)[O-],30740,1.06,0.1503,0.1503,0.34,24.34,positive,doi.org/10.1006/jcht.1999.0607
polystyrene,9003-53-6,*C(C*)c1ccccc1,nitroethane,79-24-3,CC[N+](=O)[O-],30740,1.06,0.1126,0.1126,2.18,23.81,positive,doi.org/10.1006/jcht.1999.0607
polystyrene,9003-53-6,*C(C*)c1ccccc1,n-pentane,109-66-0,CCCCC,1240,1.07,0.12338,0.19,0.1,10.25,positive,doi.org/10.1016/S0378-3812(01)00548-9
polystyrene,9003-53-6,*C(C*)c1ccccc1,acetaldehyde,75-07-0,CC=O,4140,1.03,0.07507,0.0985,4.04,111.97,negative,"See 1997DES in ISBN: 9781420067989, doi.org/10.1002/(SICI)1099-0488(199703)35:4<631::AID-POLB11>3.0.CO;2-H"
polystyrene,9003-53-6,*C(C*)c1ccccc1,methylcyclohexane,108-87-2,CC1CCCCC1,405000,2.83,0.01836,0.025,16.94,51.02,positive,doi.org/10.1016/S0378-3812(97)00157-X
polystyrene,9003-53-6,*C(C*)c1ccccc1,tert-butyl acetate,540-88-5,CC(=O)OC(C)(C)C,233000,1.06,0.00827,0.01,0.1,-8.6,positive,doi.org/10.1021/ma00015a024
polystyrene,9003-53-6,*C(C*)c1ccccc1,propionitrile,107-12-0,CCC#N,22100,1.03,0.04638,0.06,3.53,181.25,negative,doi.org/10.1021/ma9517308
polystyrene,9003-53-6,*C(C*)c1ccccc1,methylcyclohexane,108-87-2,CC1CCCCC1,17500,1.06,0.23818,0.3,72.66,20.54,positive,doi.org/10.1002/macp.1994.021950233
polystyrene,9003-53-6,*C(C*)c1ccccc1,methylcyclohexane,108-87-2,CC1CCCCC1,31600,1.09,0.05402,0.0726,1.05,29.38,positive,doi.org/10.1016/S0378-3812(97)00302-6
polystyrene,9003-53-6,*C(C*)c1ccccc1,nitroethane,79-24-3,CC[N+](=O)[O-],13500,1.06,0.2634,0.2634,3.16,5.14,positive,doi.org/10.1006/jcht.1999.0607
polystyrene,9003-53-6,*C(C*)c1ccccc1,n-octane,111-65-9,CCCCCCCC,1240,1.07,0.18182,0.25,0.1,5.05,positive,doi.org/10.1016/S0378-3812(01)00548-9
polystyrene,9003-53-6,*C(C*)c1ccccc1,methylcyclohexane,108-87-2,CC1CCCCC1,16100,1.06,0.23404,0.2952,18.24,19.29,positive,doi.org/10.1063/1.464440
polystyrene,9003-53-6,*C(C*)c1ccccc1,cyclohexane,110-82-7,C1CCCCC1,1560000,1.03,0.0134,NaN,0.1,30.32,positive,doi.org/10.1103/PhysRevA.18.2683
polystyrene,9003-53-6,*C(C*)c1ccccc1,methylcyclohexane,108-87-2,CC1CCCCC1,18700,1.06,0.204,NaN,0.1,23.34,positive,doi.org/10.1063/1.479914
polystyrene,9003-53-6,*C(C*)c1ccccc1,"1,1,1,3,3,3-hexadeutero-2-propanone",666-52-4,[2H]C([2H])([2H])C(=O)C([2H])([2H])[2H],13500,1.06,0.13921,0.163,1.45,65.22,positive,doi.org/10.1021/ma00107a011
polystyrene,9003-53-6,*C(C*)c1ccccc1,propionitrile,107-12-0,CCC#N,8000,1.09,0.27287,0.33,3.23,-4.18,positive,doi.org/10.1021/ma9517308
polystyrene,9003-53-6,*C(C*)c1ccccc1,cyclohexane,110-82-7,C1CCCCC1,400000,1.06,0.022,NaN,0.1,25.86,positive,doi.org/10.1039/B301190A
polystyrene,9003-53-6,*C(C*)c1ccccc1,methylcyclohexane,108-87-2,CC1CCCCC1,297000,5.45,0.08348,0.111,0.1,55.58,positive,See 1988SC2 in ISBN: 9781420067989
polystyrene,9003-53-6,*C(C*)c1ccccc1,cyclohexane,110-82-7,C1CCCCC1,97200,1.06,0.08046,0.1055,0.1,20.49,positive,doi.org/10.1021/ma60032a020
polystyrene,9003-53-6,*C(C*)c1ccccc1,nitroethane,79-24-3,CC[N+](=O)[O-],30740,1.06,0.0944,0.0944,1.98,23.58,positive,doi.org/10.1006/jcht.1999.0607
polystyrene,9003-53-6,*C(C*)c1ccccc1,tert-butyl acetate,540-88-5,CC(=O)OC(C)(C)C,100000,1.06,0.1728,0.202,0.1,-20.1,positive,doi.org/10.1021/ma00015a024
polystyrene,9003-53-6,*C(C*)c1ccccc1,methylcyclohexane,108-87-2,CC1CCCCC1,405000,2.83,0.01836,0.025,9.92,53.22,positive,doi.org/10.1016/S0378-3812(97)00157-X
polystyrene,9003-53-6,*C(C*)c1ccccc1,pentyl acetate,628-63-7,CCCCCOC(=O)C,600000,1.1,0.02069,0.0247,0.1,242.7,negative,doi.org/10.1016/0032-3861(95)91454-F
polystyrene,9003-53-6,*C(C*)c1ccccc1,cyclohexane,110-82-7,C1CCCCC1,769500,1.28,0.00572,0.0077,0.1,25.02,positive,See 1986KRU in ISBN: 9781420067989
polystyrene,9003-53-6,*C(C*)c1ccccc1,methylcyclohexane,108-87-2,CC1CCCCC1,405000,2.83,0.04449,0.06,7.01,55.79,positive,doi.org/10.1016/S0378-3812(97)00157-X
polystyrene,9003-53-6,*C(C*)c1ccccc1,methylcyclohexane,108-87-2,CC1CCCCC1,405000,2.83,0.14369,0.187,4.45,52.6,positive,doi.org/10.1016/S0378-3812(97)00157-X
polystyrene,9003-53-6,*C(C*)c1ccccc1,nitroethane,79-24-3,CC[N+](=O)[O-],30740,1.06,0.0977,0.0977,2.21,23.59,positive,doi.org/10.1006/jcht.1999.0607
polystyrene,9003-53-6,*C(C*)c1ccccc1,dodecadeuterocyclohexane,1735-17-7,[2H]C1([2H])C([2H])([2H])C([2H])([2H])C([2H])([2H])C([2H])([2H])C1([2H])[2H],25000,1.06,0.229,NaN,0.1,9.7,positive,doi.org/10.1039/B301190A
polystyrene,9003-53-6,*C(C*)c1ccccc1,propionitrile,107-12-0,CCC#N,22100,1.03,0.15154,0.1899,1.6,77.66,positive,doi.org/10.1021/ma9517308
polystyrene,9003-53-6,*C(C*)c1ccccc1,methylcyclohexane,108-87-2,CC1CCCCC1,17200,1.06,0.2826,NaN,0.1,22.44,positive,doi.org/10.1063/1.446753
polystyrene,9003-53-6,*C(C*)c1ccccc1,methylcyclohexane,108-87-2,CC1CCCCC1,16100,1.06,0.13168,0.1721,25.99,20.08,positive,doi.org/10.1063/1.464440
polystyrene,9003-53-6,*C(C*)c1ccccc1,nitroethane-d5,57817-88-6,[2H]C([2H])([2H])C([2H])([2H])[N+](=O)[O-],90100,1.04,0.1844,0.1844,4.17,65.38,positive,doi.org/10.1006/jcht.1999.0607
polystyrene,9003-53-6,*C(C*)c1ccccc1,methylcyclohexane,108-87-2,CC1CCCCC1,16100,1.06,0.05859,0.0786,53.64,19.18,positive,doi.org/10.1063/1.464440
polystyrene,9003-53-6,*C(C*)c1ccccc1,methylcyclohexane,108-87-2,CC1CCCCC1,31600,1.09,0.08248,0.1097,11.05,28.73,positive,doi.org/10.1016/S0378-3812(97)00302-6
polystyrene,9003-53-6,*C(C*)c1ccccc1,methylcyclohexane,108-87-2,CC1CCCCC1,17500,1.06,0.21546,0.2735,0.1,24.12,positive,doi.org/10.1002/macp.1994.021950233
polystyrene,9003-53-6,*C(C*)c1ccccc1,methylcyclohexane,108-87-2,CC1CCCCC1,23000,1.06,0.1518,0.197,0.1,29.12,positive,doi.org/10.1021/j100161a074
polystyrene,9003-53-6,*C(C*)c1ccccc1,propionitrile,107-12-0,CCC#N,8000,1.09,0.15162,0.19,1.27,-2.06,positive,doi.org/10.1021/ma9517308
polystyrene,9003-53-6,*C(C*)c1ccccc1,propionitrile,107-12-0,CCC#N,22100,1.03,0.08414,0.1076,1.95,77.95,positive,doi.org/10.1021/ma9517308
polystyrene,9003-53-6,*C(C*)c1ccccc1,cyclopentane,287-92-3,C1CCCC1,791000,1.01,0.01989,0.0278,0.1,160.9,negative,doi.org/10.1002/pen.760330806
polystyrene,9003-53-6,*C(C*)c1ccccc1,nitroethane,79-24-3,CC[N+](=O)[O-],30740,1.06,0.0977,0.0977,0.14,23.91,positive,doi.org/10.1006/jcht.1999.0607
polystyrene,9003-53-6,*C(C*)c1ccccc1,cyclohexane,110-82-7,C1CCCCC1,90000,1.04,0.18939,0.2395,0.1,16.62,positive,doi.org/10.1016/S0378-3812(99)00128-4
polystyrene,9003-53-6,*C(C*)c1ccccc1,n-pentane,109-66-0,CCCCC,1240,1.07,0.22572,0.327,0.1,11.65,positive,doi.org/10.1016/S0378-3812(01)00548-9
polystyrene,9003-53-6,*C(C*)c1ccccc1,nitroethane,79-24-3,CC[N+](=O)[O-],90100,1.04,0.1245,0.1245,3.67,42.29,positive,doi.org/10.1006/jcht.1999.0607
polystyrene,9003-53-6,*C(C*)c1ccccc1,propionitrile,107-12-0,CCC#N,22100,1.03,0.1768,0.2199,0.6,138.33,negative,doi.org/10.1021/ma9517308
polystyrene,9003-53-6,*C(C*)c1ccccc1,nitroethane,79-24-3,CC[N+](=O)[O-],129200,1.03,0.0457,0.0457,6.13,47.89,positive,doi.org/10.1006/jcht.1999.0607
polystyrene,9003-53-6,*C(C*)c1ccccc1,propionitrile,107-12-0,CCC#N,8000,1.09,0.10221,0.13,3.52,-6,positive,doi.org/10.1021/ma9517308
polystyrene,9003-53-6,*C(C*)c1ccccc1,methylcyclohexane,108-87-2,CC1CCCCC1,16100,1.06,0.19234,0.2461,63.74,19.2,positive,doi.org/10.1063/1.464440
polystyrene,9003-53-6,*C(C*)c1ccccc1,methylcyclohexane,108-87-2,CC1CCCCC1,16100,1.06,0.07483,0.0998,0.1,22.9,positive,doi.org/10.1063/1.464440
polystyrene,9003-53-6,*C(C*)c1ccccc1,cyclohexane,110-82-7,C1CCCCC1,346000,1.65,0.00789,0.0106,0.1,22,positive,doi.org/10.1002/macp.1965.020880115
polystyrene,9003-53-6,*C(C*)c1ccccc1,cyclohexane,110-82-7,C1CCCCC1,280000,4.83,0.02592,0.03462,0.1,22,positive,See 1984GIL in ISBN: 9781420067989
polystyrene,9003-53-6,*C(C*)c1ccccc1,cyclohexane,110-82-7,C1CCCCC1,769500,1.28,0.09615,0.1254,0.1,25.9,positive,See 1986KRU in ISBN: 9781420067989
polystyrene,9003-53-6,*C(C*)c1ccccc1,acetaldehyde,75-07-0,CC=O,4140,1.03,0.09618,0.1253,2.08,9.6,positive,"See 1997DES in ISBN: 9781420067989, doi.org/10.1002/(SICI)1099-0488(199703)35:4<631::AID-POLB11>3.0.CO;2-H"
polystyrene,9003-53-6,*C(C*)c1ccccc1,propionitrile,107-12-0,CCC#N,25000,1.06,0.24359,0.2971,1.62,139.88,negative,doi.org/10.1021/ma9517308
polystyrene,9003-53-6,*C(C*)c1ccccc1,cyclopentane,287-92-3,C1CCCC1,43000,1.01,0.08715,0.1186,0.1,-5.2,positive,doi.org/10.1627/jpi1958.33.117
polystyrene,9003-53-6,*C(C*)c1ccccc1,propionitrile,107-12-0,CCC#N,8000,1.09,0.29918,0.3591,1.98,-3.13,positive,doi.org/10.1021/ma9517308
polystyrene,9003-53-6,*C(C*)c1ccccc1,2-propanone,67-64-1,CC(=O)C,13500,1.06,0.18284,0.229,0.64,11.64,positive,doi.org/10.1021/ma00107a011
polystyrene,9003-53-6,*C(C*)c1ccccc1,propionitrile,107-12-0,CCC#N,25000,1.06,0.15992,0.1999,5.33,164.35,negative,doi.org/10.1021/ma9517308
polystyrene,9003-53-6,*C(C*)c1ccccc1,cyclohexane,110-82-7,C1CCCCC1,163000,1.06,0.07537,0.099,0.1,23.45,positive,"doi.org/10.1002/pol.1971.160090902, doi.org/10.1002/polc.5070390106"
polystyrene,9003-53-6,*C(C*)c1ccccc1,methylcyclohexane,108-87-2,CC1CCCCC1,34900,1.06,0.09767,0.1292,24.42,31.07,positive,doi.org/10.1063/1.464440
polystyrene,9003-53-6,*C(C*)c1ccccc1,"2,2,4-trimethylpentane",540-84-1,CC(C)CC(C)(C)C,1240,1.07,0.14146,0.2,0.1,-11.15,positive,doi.org/10.1016/S0378-3812(01)00548-9
polystyrene,9003-53-6,*C(C*)c1ccccc1,cyclohexane,110-82-7,C1CCCCC1,280000,4.83,0.1152,0.14929,0.1,23.64,positive,See 1984GIL in ISBN: 9781420067989
polystyrene,9003-53-6,*C(C*)c1ccccc1,methylcyclohexane,108-87-2,CC1CCCCC1,250000,3.91,0.01548,0.0211,3.95,56.66,positive,doi.org/10.1016/S0378-3812(97)00302-6
polystyrene,9003-53-6,*C(C*)c1ccccc1,methylcyclohexane,108-87-2,CC1CCCCC1,10200,1.06,0.15197,0.1972,55.31,10.78,positive,doi.org/10.1063/1.464440
polystyrene,9003-53-6,*C(C*)c1ccccc1,methylcyclohexane,108-87-2,CC1CCCCC1,34900,1.06,0.09767,0.1292,27.65,30.75,positive,doi.org/10.1063/1.464440
polystyrene,9003-53-6,*C(C*)c1ccccc1,nitroethane,79-24-3,CC[N+](=O)[O-],30740,1.06,0.0727,0.0727,4.85,22.42,positive,doi.org/10.1006/jcht.1999.0607
polystyrene,9003-53-6,*C(C*)c1ccccc1,propionitrile,107-12-0,CCC#N,8000,1.09,0.29918,0.3591,1.42,-2.72,positive,doi.org/10.1021/ma9517308
polystyrene,9003-53-6,*C(C*)c1ccccc1,methylcyclohexane,108-87-2,CC1CCCCC1,37000,1.06,0.08021,0.10677,0.1,35.08,positive,doi.org/10.1021/ma60032a020
polystyrene,9003-53-6,*C(C*)c1ccccc1,acetaldehyde,75-07-0,CC=O,4140,1.03,0.17331,0.2201,3.13,113,negative,"See 1997DES in ISBN: 9781420067989, doi.org/10.1002/(SICI)1099-0488(199703)35:4<631::AID-POLB11>3.0.CO;2-H"
polystyrene,9003-53-6,*C(C*)c1ccccc1,cyclohexane,110-82-7,C1CCCCC1,190000,1.04,0.03006,0.0401,0.1,23.7,positive,See 1996RON in ISBN: 9781420067989
polystyrene,9003-53-6,*C(C*)c1ccccc1,methylcyclohexane,108-87-2,CC1CCCCC1,17500,1.06,0.23818,0.3,3.79,23.3,positive,doi.org/10.1002/macp.1994.021950233
polystyrene,9003-53-6,*C(C*)c1ccccc1,cyclohexane,110-82-7,C1CCCCC1,280000,4.83,0.08399,0.11,0.1,24.65,positive,See 1984GIL in ISBN: 9781420067989
polystyrene,9003-53-6,*C(C*)c1ccccc1,methylcyclohexane,108-87-2,CC1CCCCC1,16100,1.06,0.0942,NaN,0.1,22.31,positive,doi.org/10.1063/1.439127
polystyrene,9003-53-6,*C(C*)c1ccccc1,acetaldehyde,75-07-0,CC=O,4140,1.03,0.17331,0.2201,4.98,120,negative,"See 1997DES in ISBN: 9781420067989, doi.org/10.1002/(SICI)1099-0488(199703)35:4<631::AID-POLB11>3.0.CO;2-H"
polystyrene,9003-53-6,*C(C*)c1ccccc1,"1,1,1,3,3,3-hexadeutero-2-propanone",666-52-4,[2H]C([2H])([2H])C(=O)C([2H])([2H])[2H],7800,1.18,0.18978,0.22,0.1,13.25,positive,doi.org/10.1063/1.1143329
polystyrene,9003-53-6,*C(C*)c1ccccc1,cyclohexane,110-82-7,C1CCCCC1,100000,1.06,0.00744,0.01,0.1,235.1,negative,doi.org/10.1002/app.1993.070470707
polystyrene,9003-53-6,*C(C*)c1ccccc1,cyclohexane,110-82-7,C1CCCCC1,200000,1.02,0.0983,NaN,0.1,23.75,positive,doi.org/10.1063/1.430349
polystyrene,9003-53-6,*C(C*)c1ccccc1,nitroethane,79-24-3,CC[N+](=O)[O-],13500,1.06,0.1562,0.1562,3.31,6.34,positive,doi.org/10.1006/jcht.1999.0607
polystyrene,9003-53-6,*C(C*)c1ccccc1,nitroethane,79-24-3,CC[N+](=O)[O-],30740,1.06,0.0727,0.0727,4.28,22.5,positive,doi.org/10.1006/jcht.1999.0607
polystyrene,9003-53-6,*C(C*)c1ccccc1,methylcyclohexane,108-87-2,CC1CCCCC1,16100,1.06,0.13168,0.1721,33.44,19.74,positive,doi.org/10.1063/1.464440
polystyrene,9003-53-6,*C(C*)c1ccccc1,cyclohexane,110-82-7,C1CCCCC1,280000,4.83,0.0881,0.11522,0.1,24.5,positive,See 1984GIL in ISBN: 9781420067989
polystyrene,9003-53-6,*C(C*)c1ccccc1,propionitrile,107-12-0,CCC#N,22100,1.03,0.2242,0.275,4.29,63.92,positive,doi.org/10.1021/ma9517308
polystyrene,9003-53-6,*C(C*)c1ccccc1,cyclohexane,110-82-7,C1CCCCC1,200000,1.06,0.06704,0.0883,0.1,224.03,negative,doi.org/10.1021/ma60032a020
polystyrene,9003-53-6,*C(C*)c1ccccc1,nitroethane,79-24-3,CC[N+](=O)[O-],90100,1.04,0.139,0.139,0.44,42.85,positive,doi.org/10.1006/jcht.1999.0607
polystyrene,9003-53-6,*C(C*)c1ccccc1,cyclohexane,110-82-7,C1CCCCC1,189000,1.02,0.1705,NaN,0.1,21.7,positive,doi.org/10.1103/PhysRevE.55.3159
polystyrene,9003-53-6,*C(C*)c1ccccc1,methylcyclohexane,108-87-2,CC1CCCCC1,37900,1.01,0.08519,0.1132,0.1,37.02,positive,See 1996RON in ISBN: 9781420067989
polystyrene,9003-53-6,*C(C*)c1ccccc1,propionitrile,107-12-0,CCC#N,22100,1.03,0.1768,0.2199,1.24,146.51,negative,doi.org/10.1021/ma9517308
polystyrene,9003-53-6,*C(C*)c1ccccc1,nitroethane,79-24-3,CC[N+](=O)[O-],30740,1.06,0.1388,0.1388,4.93,23.5,positive,doi.org/10.1006/jcht.1999.0607
polystyrene,9003-53-6,*C(C*)c1ccccc1,cyclohexane,110-82-7,C1CCCCC1,346000,1.65,0.16224,0.207,0.1,25,positive,doi.org/10.1002/macp.1965.020880115
polystyrene,9003-53-6,*C(C*)c1ccccc1,propionitrile,107-12-0,CCC#N,22100,1.03,0.15154,0.1899,2.83,163.74,negative,doi.org/10.1021/ma9517308
polystyrene,9003-53-6,*C(C*)c1ccccc1,cyclohexane,110-82-7,C1CCCCC1,239000,2.78,0.0502,NaN,0.1,26.6,positive,doi.org/10.1103/PhysRevE.55.3159
polystyrene,9003-53-6,*C(C*)c1ccccc1,"1,1,1,3,3,3-hexadeutero-2-propanone",666-52-4,[2H]C([2H])([2H])C(=O)C([2H])([2H])[2H],7800,1.18,0.06053,0.072,0.1,4.48,positive,doi.org/10.1063/1.1143329
polystyrene,9003-53-6,*C(C*)c1ccccc1,propionitrile,107-12-0,CCC#N,25000,1.06,0.15992,0.1999,3.37,107.88,positive,doi.org/10.1021/ma9517308
polystyrene,9003-53-6,*C(C*)c1ccccc1,methylcyclohexane,108-87-2,CC1CCCCC1,10200,1.06,0.3068,NaN,0.1,11.65,positive,doi.org/10.1063/1.439127
polystyrene,9003-53-6,*C(C*)c1ccccc1,cyclohexane,110-82-7,C1CCCCC1,335500,1.69,0.04368,0.058,0.1,25.06,positive,See 1986KRU in ISBN: 9781420067989
polystyrene,9003-53-6,*C(C*)c1ccccc1,propionitrile,107-12-0,CCC#N,25000,1.06,0.24359,0.2971,0.64,123.8,negative,doi.org/10.1021/ma9517308
polystyrene,9003-53-6,*C(C*)c1ccccc1,methylcyclohexane,108-87-2,CC1CCCCC1,16100,1.06,0.13168,0.1721,51.78,19.53,positive,doi.org/10.1063/1.464440
polystyrene,9003-53-6,*C(C*)c1ccccc1,cyclohexane,110-82-7,C1CCCCC1,103000,1.01,0.0023,NaN,0.1,14,positive,doi.org/10.1002/pol.1981.180190913
polystyrene,9003-53-6,*C(C*)c1ccccc1,2-propanone,67-64-1,CC(=O)C,7800,1.19,0.05913,0.077,0.1,-24.75,positive,doi.org/10.1063/1.1143329
polystyrene,9003-53-6,*C(C*)c1ccccc1,cyclohexane,110-82-7,C1CCCCC1,423300,1.24,0.02153,0.0288,0.1,24.73,positive,See 1986KRU in ISBN: 9781420067989
polystyrene,9003-53-6,*C(C*)c1ccccc1,cyclohexane,110-82-7,C1CCCCC1,171300,1.96,0.057,NaN,0.1,25.71,positive,"doi.org/10.1016/S0378-3812(99)00017-5, doi.org/10.1016/S0014-3057(98)00245-6"
polystyrene,9003-53-6,*C(C*)c1ccccc1,3-methylpentane,96-14-0,CCC(C)CC,1240,1.07,0.15808,0.23,0.1,4.05,positive,doi.org/10.1016/S0378-3812(01)00548-9
polystyrene,9003-53-6,*C(C*)c1ccccc1,propionitrile,107-12-0,CCC#N,25000,1.06,0.1432,0.1799,3.39,139.5,negative,doi.org/10.1021/ma9517308
polystyrene,9003-53-6,*C(C*)c1ccccc1,2-propanone,67-64-1,CC(=O)C,16600,1.05,0.1419,0.18,9.7,157.35,negative,doi.org/10.1039/B109405J
polystyrene,9003-53-6,*C(C*)c1ccccc1,diisodecyl phthalate,26761-40-0,CC(C)CCCCCCCOC(=O)c1ccccc1C(=O)OCCCCCCCC(C)C,235000,2.1,0.23488,0.25,0.1,49.85,positive,See 2001HE1 in ISBN: 9036516463
polystyrene,9003-53-6,*C(C*)c1ccccc1,cyclohexane,110-82-7,C1CCCCC1,280000,4.83,0.02839,0.03789,0.1,20.99,positive,See 1984GIL in ISBN: 9781420067989
polystyrene,9003-53-6,*C(C*)c1ccccc1,cyclohexane,110-82-7,C1CCCCC1,280000,4.83,0.11943,0.15455,0.1,25.29,positive,See 1984GIL in ISBN: 9781420067989
polystyrene,9003-53-6,*C(C*)c1ccccc1,propionitrile,107-12-0,CCC#N,22100,1.03,0.07007,0.09,1.45,155.22,negative,doi.org/10.1021/ma9517308
polystyrene,9003-53-6,*C(C*)c1ccccc1,nitroethane-d5,57817-88-6,[2H]C([2H])([2H])C([2H])([2H])[N+](=O)[O-],90100,1.04,0.2291,0.2291,2.21,63.96,positive,doi.org/10.1006/jcht.1999.0607
polystyrene,9003-53-6,*C(C*)c1ccccc1,methylcyclohexane,108-87-2,CC1CCCCC1,250000,3.91,0.07275,0.0971,7.7,53.15,positive,doi.org/10.1016/S0378-3812(97)00302-6
polystyrene,9003-53-6,*C(C*)c1ccccc1,dodecadeuterocyclohexane,1735-17-7,[2H]C1([2H])C([2H])([2H])C([2H])([2H])C([2H])([2H])C([2H])([2H])C1([2H])[2H],400000,1.06,0.065,NaN,0.1,30.08,positive,doi.org/10.1039/B301190A
polystyrene,9003-53-6,*C(C*)c1ccccc1,cyclohexane,110-82-7,C1CCCCC1,280000,4.83,0.04945,0.06553,0.1,22.47,positive,See 1984GIL in ISBN: 9781420067989
polystyrene,9003-53-6,*C(C*)c1ccccc1,propionitrile,107-12-0,CCC#N,22100,1.03,0.20245,0.2499,0.58,141.24,negative,doi.org/10.1021/ma9517308
polystyrene,9003-53-6,*C(C*)c1ccccc1,methylcyclohexane,108-87-2,CC1CCCCC1,200000,1.06,0.05719,0.07677,0.1,226.73,negative,doi.org/10.1021/ma60032a020
polystyrene,9003-53-6,*C(C*)c1ccccc1,cyclohexane,110-82-7,C1CCCCC1,600000,1.1,0.03766,0.0501,0.1,28.22,positive,doi.org/10.1007/BF01525017
polystyrene,9003-53-6,*C(C*)c1ccccc1,methylcyclohexane,108-87-2,CC1CCCCC1,16100,1.06,0.15784,0.2044,86,20.36,positive,doi.org/10.1063/1.464440
polystyrene,9003-53-6,*C(C*)c1ccccc1,methylcyclohexane,108-87-2,CC1CCCCC1,16100,1.06,0.23404,0.2952,61.78,18.38,positive,doi.org/10.1063/1.464440
polystyrene,9003-53-6,*C(C*)c1ccccc1,propionitrile,107-12-0,CCC#N,22000,1.03,0.16084,0.201,1.39,79.95,positive,doi.org/10.1002/polb.1994.090321315
polystyrene,9003-53-6,*C(C*)c1ccccc1,methylcyclohexane,108-87-2,CC1CCCCC1,17500,1.06,0.14197,0.18487,10,22.78,positive,doi.org/10.1002/macp.1994.021950233
polystyrene,9003-53-6,*C(C*)c1ccccc1,methylcyclohexane,108-87-2,CC1CCCCC1,405000,2.83,0.0049,0.0067,10.83,51.89,positive,doi.org/10.1016/S0378-3812(97)00157-X
polystyrene,9003-53-6,*C(C*)c1ccccc1,methylcyclohexane,108-87-2,CC1CCCCC1,405000,2.83,0.14369,0.187,7.1,51.63,positive,doi.org/10.1016/S0378-3812(97)00157-X
polystyrene,9003-53-6,*C(C*)c1ccccc1,trans-decahydronaphthalene,493-02-7,C1CCC2CCCCC2C1,270000,2,0.042,NaN,0.1,5.85,positive,"doi.org/10.1002/macp.200390038, doi.org/10.1016/j.chemphys.2003.11.002"
polystyrene,9003-53-6,*C(C*)c1ccccc1,propionitrile,107-12-0,CCC#N,22100,1.03,0.10221,0.13,2.9,70.95,positive,doi.org/10.1021/ma9517308
polystyrene,9003-53-6,*C(C*)c1ccccc1,methylcyclohexane,108-87-2,CC1CCCCC1,250000,3.91,0.04812,0.0648,2,56.94,positive,doi.org/10.1016/S0378-3812(97)00302-6
polystyrene,9003-53-6,*C(C*)c1ccccc1,methylcyclohexane,108-87-2,CC1CCCCC1,17200,1.06,0.2199,NaN,0.1,23.48,positive,doi.org/10.1063/1.446753
polystyrene,9003-53-6,*C(C*)c1ccccc1,trans-decahydronaphthalene,493-02-7,C1CCC2CCCCC2C1,90000,1.04,0.08396,0.0996,0.1,8.1,positive,doi.org/10.1016/0032-3861(95)91454-F
polystyrene,9003-53-6,*C(C*)c1ccccc1,methylcyclohexane,108-87-2,CC1CCCCC1,405000,2.83,0.05069,0.0682,47.85,45.25,positive,doi.org/10.1016/S0378-3812(97)00157-X
polystyrene,9003-53-6,*C(C*)c1ccccc1,cyclohexane,110-82-7,C1CCCCC1,346000,1.65,0.01192,0.016,0.1,23,positive,doi.org/10.1002/macp.1965.020880115
polystyrene,9003-53-6,*C(C*)c1ccccc1,methylcyclohexane,108-87-2,CC1CCCCC1,405000,2.83,0.09048,0.12,3.83,55.2,positive,doi.org/10.1016/S0378-3812(97)00157-X
polystyrene,9003-53-6,*C(C*)c1ccccc1,methylcyclohexane,108-87-2,CC1CCCCC1,16100,1.06,0.23404,0.2952,6.57,20.55,positive,doi.org/10.1063/1.464440
polystyrene,9003-53-6,*C(C*)c1ccccc1,methylcyclohexane,108-87-2,CC1CCCCC1,405000,2.83,0.03563,0.0482,12.62,53.83,positive,doi.org/10.1016/S0378-3812(97)00157-X
polystyrene,9003-53-6,*C(C*)c1ccccc1,methyl acetate,79-20-9,COC(=O)C,190000,1.04,0.0469,0.0528,0.1,27.18,positive,doi.org/10.1016/S0378-3812(99)00128-4
polystyrene,9003-53-6,*C(C*)c1ccccc1,propionitrile,107-12-0,CCC#N,22100,1.03,0.20245,0.2499,2.68,70.66,positive,doi.org/10.1021/ma9517308
polystyrene,9003-53-6,*C(C*)c1ccccc1,cyclohexane,110-82-7,C1CCCCC1,25000,1.06,0.058,NaN,0.1,6.45,positive,doi.org/10.1039/B301190A
polystyrene,9003-53-6,*C(C*)c1ccccc1,methylcyclohexane,108-87-2,CC1CCCCC1,34900,1.06,0.1772,NaN,0.1,35.69,positive,doi.org/10.1063/1.439127
polystyrene,9003-53-6,*C(C*)c1ccccc1,methylcyclohexane,108-87-2,CC1CCCCC1,16100,1.06,0.23404,0.2952,12.75,19.78,positive,doi.org/10.1063/1.464440
polystyrene,9003-53-6,*C(C*)c1ccccc1,trans-decahydronaphthalene,493-02-7,C1CCC2CCCCC2C1,270000,2,0.216,NaN,0.1,-0.15,positive,"doi.org/10.1002/macp.200390038, doi.org/10.1016/j.chemphys.2003.11.002"
polystyrene,9003-53-6,*C(C*)c1ccccc1,cyclohexane,110-82-7,C1CCCCC1,670000,1.1,0.05582,0.0738,0.1,28.01,positive,doi.org/10.1021/ma60032a020
polystyrene,9003-53-6,*C(C*)c1ccccc1,methylcyclohexane,108-87-2,CC1CCCCC1,17500,1.06,0.21249,0.27,9.85,22.54,positive,doi.org/10.1002/macp.1994.021950233
polystyrene,9003-53-6,*C(C*)c1ccccc1,nitroethane-d5,57817-88-6,[2H]C([2H])([2H])C([2H])([2H])[N+](=O)[O-],90100,1.04,0.1326,0.1326,2.45,66.8,positive,doi.org/10.1006/jcht.1999.0607
polystyrene,9003-53-6,*C(C*)c1ccccc1,methylcyclohexane,108-87-2,CC1CCCCC1,17500,1.06,0.07016,0.09374,70,20.26,positive,doi.org/10.1002/macp.1994.021950233
polystyrene,9003-53-6,*C(C*)c1ccccc1,cyclopentane,287-92-3,C1CCCC1,354000,1.02,0.01427,0.02,0.1,164.9,negative,doi.org/10.1002/pen.760330806
polystyrene,9003-53-6,*C(C*)c1ccccc1,propionitrile,107-12-0,CCC#N,8000,1.09,0.29918,0.3591,4.44,-4.92,positive,doi.org/10.1021/ma9517308
polystyrene,9003-53-6,*C(C*)c1ccccc1,methylcyclohexane,108-87-2,CC1CCCCC1,16100,1.06,0.2304,NaN,0.1,22.66,positive,doi.org/10.1063/1.439127
polystyrene,9003-53-6,*C(C*)c1ccccc1,tert-butyl acetate,540-88-5,CC(=O)OC(C)(C)C,100000,1.06,0.08485,0.101,0.1,148.9,negative,doi.org/10.1021/ma00015a024
polystyrene,9003-53-6,*C(C*)c1ccccc1,propionitrile,107-12-0,CCC#N,22000,1.03,0.08125,0.104,2.6,73.5,positive,doi.org/10.1002/polb.1994.090321315
polystyrene,9003-53-6,*C(C*)c1ccccc1,methylcyclohexane,108-87-2,CC1CCCCC1,405000,2.83,0.14369,0.187,6.02,51.99,positive,doi.org/10.1016/S0378-3812(97)00157-X
polystyrene,9003-53-6,*C(C*)c1ccccc1,propionitrile,107-12-0,CCC#N,8000,1.09,0.15162,0.19,4.14,-4.21,positive,doi.org/10.1021/ma9517308
polystyrene,9003-53-6,*C(C*)c1ccccc1,cyclohexane,110-82-7,C1CCCCC1,335500,1.69,0.02908,0.0388,0.1,25.15,positive,See 1986KRU in ISBN: 9781420067989
polystyrene,9003-53-6,*C(C*)c1ccccc1,2-propanone,67-64-1,CC(=O)C,13500,1.06,0.07882,0.102,0.65,9.27,positive,doi.org/10.1021/ma00107a011
polystyrene,9003-53-6,*C(C*)c1ccccc1,trans-decahydronaphthalene,493-02-7,C1CCC2CCCCC2C1,90000,1.04,0.0332,0.0398,0.1,7.6,positive,doi.org/10.1016/0032-3861(95)91454-F
polystyrene,9003-53-6,*C(C*)c1ccccc1,cyclohexane,110-82-7,C1CCCCC1,123000,1.06,0.105,NaN,0.1,21.45,positive,doi.org/10.1039/B301190A
polystyrene,9003-53-6,*C(C*)c1ccccc1,"1,1,1,3,3,3-hexadeutero-2-propanone",666-52-4,[2H]C([2H])([2H])C(=O)C([2H])([2H])[2H],13500,1.06,0.13921,0.163,1.09,67.95,positive,doi.org/10.1021/ma00107a011
polystyrene,9003-53-6,*C(C*)c1ccccc1,methylcyclohexane,108-87-2,CC1CCCCC1,17500,1.06,0.21546,0.2735,40,20.48,positive,doi.org/10.1002/macp.1994.021950233
polystyrene,9003-53-6,*C(C*)c1ccccc1,butyl acetate,123-86-4,CCCCOC(=O)C,233000,1.06,0.08906,0.105,0.1,221.8,negative,doi.org/10.1016/0032-3861(95)91454-F
polystyrene,9003-53-6,*C(C*)c1ccccc1,methylcyclohexane,108-87-2,CC1CCCCC1,405000,2.83,0.14369,0.187,1.32,54.18,positive,doi.org/10.1016/S0378-3812(97)00157-X
polystyrene,9003-53-6,*C(C*)c1ccccc1,cyclohexane,110-82-7,C1CCCCC1,346000,1.65,0.1425,0.183,0.1,26,positive,doi.org/10.1002/macp.1965.020880115
polystyrene,9003-53-6,*C(C*)c1ccccc1,cyclohexane,110-82-7,C1CCCCC1,527000,1.08,0.04828,0.064,0.1,28.05,positive,doi.org/10.1002/polc.5070390106
polystyrene,9003-53-6,*C(C*)c1ccccc1,cyclopentane,287-92-3,C1CCCC1,791000,1.01,0.04193,0.0581,0.1,160.9,negative,doi.org/10.1002/pen.760330806
polystyrene,9003-53-6,*C(C*)c1ccccc1,nitroethane,79-24-3,CC[N+](=O)[O-],129200,1.03,0.0929,0.0929,3.92,48.78,positive,doi.org/10.1006/jcht.1999.0607
polystyrene,9003-53-6,*C(C*)c1ccccc1,2-propanone,67-64-1,CC(=O)C,13500,1.06,0.12794,0.163,1.12,12.12,positive,doi.org/10.1021/ma00107a011
polystyrene,9003-53-6,*C(C*)c1ccccc1,hexyl acetate,142-92-7,CCCCCCOC(=O)C,600000,1.1,0.09244,0.1088,0.1,266.1,negative,doi.org/10.1016/0032-3861(95)91454-F
polystyrene,9003-53-6,*C(C*)c1ccccc1,cyclohexane,110-82-7,C1CCCCC1,1560000,1.03,0.0009,NaN,0.1,23.74,positive,doi.org/10.1103/PhysRevA.18.2683
polystyrene,9003-53-6,*C(C*)c1ccccc1,pentyl acetate,628-63-7,CCCCCOC(=O)C,600000,1.1,0.00836,0.01,0.1,244.1,negative,doi.org/10.1016/0032-3861(95)91454-F
polystyrene,9003-53-6,*C(C*)c1ccccc1,cyclohexane,110-82-7,C1CCCCC1,239000,2.78,0.0542,NaN,0.1,26.19,positive,doi.org/10.1103/PhysRevE.55.3159
polystyrene,9003-53-6,*C(C*)c1ccccc1,nitroethane,79-24-3,CC[N+](=O)[O-],13500,1.06,0.2867,0.2867,2.41,4.62,positive,doi.org/10.1006/jcht.1999.0607
polystyrene,9003-53-6,*C(C*)c1ccccc1,cyclohexane,110-82-7,C1CCCCC1,200000,1.02,0.0803,NaN,0.1,23.83,positive,doi.org/10.1063/1.430349
polystyrene,9003-53-6,*C(C*)c1ccccc1,"1,1,1,3,3,3-hexadeutero-2-propanone",666-52-4,[2H]C([2H])([2H])C(=O)C([2H])([2H])[2H],13500,1.06,0.13921,0.163,0.59,74.54,positive,doi.org/10.1021/ma00107a011
polystyrene,9003-53-6,*C(C*)c1ccccc1,propionitrile,107-12-0,CCC#N,22100,1.03,0.20245,0.2499,1.86,154.99,negative,doi.org/10.1021/ma9517308
polystyrene,9003-53-6,*C(C*)c1ccccc1,methylcyclopentane,96-37-7,CC1CCCC1,25000,1.06,0.11012,0.148,0.19,30.31,positive,doi.org/10.1021/ma00107a011
polystyrene,9003-53-6,*C(C*)c1ccccc1,methylcyclohexane,108-87-2,CC1CCCCC1,405000,2.83,0.0132,0.018,42.65,44.49,positive,doi.org/10.1016/S0378-3812(97)00157-X
polystyrene,9003-53-6,*C(C*)c1ccccc1,propionitrile,107-12-0,CCC#N,22100,1.03,0.15154,0.1899,4.96,63.85,positive,doi.org/10.1021/ma9517308
polystyrene,9003-53-6,*C(C*)c1ccccc1,propionitrile,107-12-0,CCC#N,8000,1.09,0.21117,0.26,3.87,-3.2,positive,doi.org/10.1021/ma9517308
polystyrene,9003-53-6,*C(C*)c1ccccc1,propionitrile,107-12-0,CCC#N,13500,1.06,0.18164,0.2256,1.67,35.12,positive,doi.org/10.1021/ma9517308
polystyrene,9003-53-6,*C(C*)c1ccccc1,cyclohexane,110-82-7,C1CCCCC1,1560000,1.03,0.0532,NaN,0.1,30.38,positive,doi.org/10.1103/PhysRevA.18.2683
polystyrene,9003-53-6,*C(C*)c1ccccc1,methylcyclohexane,108-87-2,CC1CCCCC1,2700000,1.1,0.04254,0.0574,0.1,66.3,positive,doi.org/10.1021/ma60032a020
polystyrene,9003-53-6,*C(C*)c1ccccc1,pentyl acetate,628-63-7,CCCCCOC(=O)C,1971000,1.26,0.00083,0.001,0.1,239.5,negative,doi.org/10.1016/0032-3861(95)91454-F
polystyrene,9003-53-6,*C(C*)c1ccccc1,methylcyclohexane,108-87-2,CC1CCCCC1,405000,2.83,0.01836,0.025,4.53,55.87,positive,doi.org/10.1016/S0378-3812(97)00157-X
polystyrene,9003-53-6,*C(C*)c1ccccc1,cyclopentane,287-92-3,C1CCCC1,1300000,1.05,0.04642,0.06421,0.1,13.8,positive,doi.org/10.1627/jpi1958.33.117
polystyrene,9003-53-6,*C(C*)c1ccccc1,ethyl acetate,141-78-6,CCOC(=O)C,100000,1.06,0.00602,0.007,0.1,173.2,negative,doi.org/10.1021/ma00015a024
polystyrene,9003-53-6,*C(C*)c1ccccc1,ethyl acetate,141-78-6,CCOC(=O)C,233000,1.06,0.00602,0.007,0.1,158.5,negative,doi.org/10.1021/ma00015a024
polystyrene,9003-53-6,*C(C*)c1ccccc1,methylcyclohexane,108-87-2,CC1CCCCC1,29000,1.06,0.14126,0.184,0.1,32.95,positive,doi.org/10.1021/j100161a074
polystyrene,9003-53-6,*C(C*)c1ccccc1,cyclohexane,110-82-7,C1CCCCC1,200000,1.02,0.1412,NaN,0.1,23.05,positive,doi.org/10.1063/1.430349
polystyrene,9003-53-6,*C(C*)c1ccccc1,acetaldehyde,75-07-0,CC=O,4140,1.03,0.07507,0.0985,3.65,52.97,positive,"See 1997DES in ISBN: 9781420067989, doi.org/10.1002/(SICI)1099-0488(199703)35:4<631::AID-POLB11>3.0.CO;2-H"
polystyrene,9003-53-6,*C(C*)c1ccccc1,nitroethane,79-24-3,CC[N+](=O)[O-],30740,1.06,0.0622,0.0622,4.47,21.8,positive,doi.org/10.1006/jcht.1999.0607
polystyrene,9003-53-6,*C(C*)c1ccccc1,dodecadeuterocyclohexane,1735-17-7,[2H]C1([2H])C([2H])([2H])C([2H])([2H])C([2H])([2H])C([2H])([2H])C1([2H])[2H],400000,1.06,0.083,NaN,0.1,29.84,positive,doi.org/10.1039/B301190A
polystyrene,9003-53-6,*C(C*)c1ccccc1,propionitrile,107-12-0,CCC#N,22100,1.03,0.12673,0.16,0.6,84.84,positive,doi.org/10.1021/ma9517308
polystyrene,9003-53-6,*C(C*)c1ccccc1,nitroethane,79-24-3,CC[N+](=O)[O-],30740,1.06,0.1503,0.1503,0.05,24.39,positive,doi.org/10.1006/jcht.1999.0607
polystyrene,9003-53-6,*C(C*)c1ccccc1,dodecadeuterocyclohexane,1735-17-7,[2H]C1([2H])C([2H])([2H])C([2H])([2H])C([2H])([2H])C([2H])([2H])C1([2H])[2H],400000,1.06,0.073,NaN,0.1,29.99,positive,doi.org/10.1039/B301190A
polystyrene,9003-53-6,*C(C*)c1ccccc1,"1,1,1,3,3,3-hexadeutero-2-propanone",666-52-4,[2H]C([2H])([2H])C(=O)C([2H])([2H])[2H],7800,1.18,0.15419,0.18,0.1,13.69,positive,doi.org/10.1063/1.1143329
polystyrene,9003-53-6,*C(C*)c1ccccc1,methylcyclohexane,108-87-2,CC1CCCCC1,405000,2.83,0.00805,0.011,3.53,55.62,positive,doi.org/10.1016/S0378-3812(97)00157-X
polystyrene,9003-53-6,*C(C*)c1ccccc1,cyclohexane,110-82-7,C1CCCCC1,200000,1.02,0.0165,NaN,0.1,22.82,positive,doi.org/10.1063/1.430349
polystyrene,9003-53-6,*C(C*)c1ccccc1,methylcyclohexane,108-87-2,CC1CCCCC1,16100,1.06,0.09728,0.1287,0.1,23.17,positive,doi.org/10.1063/1.464440
polystyrene,9003-53-6,*C(C*)c1ccccc1,cyclohexane,110-82-7,C1CCCCC1,1560000,1.03,0.1103,NaN,0.1,28.62,positive,doi.org/10.1103/PhysRevA.18.2683
polystyrene,9003-53-6,*C(C*)c1ccccc1,nitroethane,79-24-3,CC[N+](=O)[O-],13500,1.06,0.1611,0.1611,5.24,6.04,positive,doi.org/10.1006/jcht.1999.0607
polystyrene,9003-53-6,*C(C*)c1ccccc1,acetaldehyde,75-07-0,CC=O,4140,1.03,0.04244,0.0563,3.41,153.08,negative,"See 1997DES in ISBN: 9781420067989, doi.org/10.1002/(SICI)1099-0488(199703)35:4<631::AID-POLB11>3.0.CO;2-H"
polystyrene,9003-53-6,*C(C*)c1ccccc1,nitroethane,79-24-3,CC[N+](=O)[O-],90100,1.04,0.139,0.139,2.47,42.29,positive,doi.org/10.1006/jcht.1999.0607
polystyrene,9003-53-6,*C(C*)c1ccccc1,acetaldehyde,75-07-0,CC=O,4140,1.03,0.13458,0.1731,0.67,43.91,positive,"See 1997DES in ISBN: 9781420067989, doi.org/10.1002/(SICI)1099-0488(199703)35:4<631::AID-POLB11>3.0.CO;2-H"
polystyrene,9003-53-6,*C(C*)c1ccccc1,dodecadeuterocyclohexane,1735-17-7,[2H]C1([2H])C([2H])([2H])C([2H])([2H])C([2H])([2H])C([2H])([2H])C1([2H])[2H],123000,1.06,0.043,NaN,0.1,24.48,positive,doi.org/10.1039/B301190A
polystyrene,9003-53-6,*C(C*)c1ccccc1,cyclohexane,110-82-7,C1CCCCC1,2000000,1.3,0.011,NaN,0.1,29.61,positive,doi.org/10.1039/B301190A
polystyrene,9003-53-6,*C(C*)c1ccccc1,hexyl acetate,142-92-7,CCCCCCOC(=O)C,600000,1.1,0.00836,0.01,0.1,270.9,negative,doi.org/10.1016/0032-3861(95)91454-F
polystyrene,9003-53-6,*C(C*)c1ccccc1,cyclohexane,110-82-7,C1CCCCC1,670000,1.1,0.02787,0.0372,0.1,28.09,positive,doi.org/10.1021/ma60032a020
polystyrene,9003-53-6,*C(C*)c1ccccc1,propionitrile,107-12-0,CCC#N,25000,1.06,0.199,0.2459,4.65,164.03,negative,doi.org/10.1021/ma9517308
polystyrene,9003-53-6,*C(C*)c1ccccc1,diisodecyl phthalate,26761-40-0,CC(C)CCCCCCCOC(=O)c1ccccc1C(=O)OCCCCCCCC(C)C,235000,2.1,0.09283,0.1,0.1,56.75,positive,See 2001HE1 in ISBN: 9036516463
polystyrene,9003-53-6,*C(C*)c1ccccc1,methylcyclohexane,108-87-2,CC1CCCCC1,17200,1.06,0.1293,NaN,0.1,23.53,positive,doi.org/10.1063/1.446753
polystyrene,9003-53-6,*C(C*)c1ccccc1,cyclohexane,110-82-7,C1CCCCC1,346000,1.65,0.01867,0.025,0.1,27.9,positive,doi.org/10.1002/pol.1968.110060608
polystyrene,9003-53-6,*C(C*)c1ccccc1,methylcyclohexane,108-87-2,CC1CCCCC1,16100,1.06,0.19234,0.2461,53.84,19.05,positive,doi.org/10.1063/1.464440
polystyrene,9003-53-6,*C(C*)c1ccccc1,propionitrile,107-12-0,CCC#N,13500,1.06,0.12673,0.16,1.9,35.36,positive,doi.org/10.1021/ma9517308
polystyrene,9003-53-6,*C(C*)c1ccccc1,cyclohexane,110-82-7,C1CCCCC1,90000,1.04,0.09916,0.1292,0.1,19.76,positive,doi.org/10.1016/S0378-3812(99)00128-4
polystyrene,9003-53-6,*C(C*)c1ccccc1,cyclohexane,110-82-7,C1CCCCC1,346000,1.65,0.03834,0.051,0.1,26.8,positive,doi.org/10.1002/macp.1965.020880115
polystyrene,9003-53-6,*C(C*)c1ccccc1,methylcyclohexane,108-87-2,CC1CCCCC1,17500,1.06,0.16581,0.21412,80,21.21,positive,doi.org/10.1002/macp.1994.021950233
polystyrene,9003-53-6,*C(C*)c1ccccc1,cyclohexane,110-82-7,C1CCCCC1,280000,4.83,0.10014,0.13043,0.1,24.18,positive,See 1984GIL in ISBN: 9781420067989
polystyrene,9003-53-6,*C(C*)c1ccccc1,methylcyclohexane,108-87-2,CC1CCCCC1,31600,1.09,0.03653,0.0494,3.05,27.63,positive,doi.org/10.1016/S0378-3812(97)00302-6
polystyrene,9003-53-6,*C(C*)c1ccccc1,cyclohexane,110-82-7,C1CCCCC1,200000,1.02,0.0603,NaN,0.1,23.84,positive,doi.org/10.1063/1.430349
polystyrene,9003-53-6,*C(C*)c1ccccc1,propionitrile,107-12-0,CCC#N,8000,1.09,0.19394,0.24,4.9,-4.27,positive,doi.org/10.1021/ma9517308
polystyrene,9003-53-6,*C(C*)c1ccccc1,methylcyclohexane,108-87-2,CC1CCCCC1,31600,1.09,0.2069,0.2634,5.05,30.75,positive,doi.org/10.1016/S0378-3812(97)00302-6
polystyrene,9003-53-6,*C(C*)c1ccccc1,acetaldehyde,75-07-0,CC=O,4140,1.03,0.1094,0.1419,3.87,9.02,positive,"See 1997DES in ISBN: 9781420067989, doi.org/10.1002/(SICI)1099-0488(199703)35:4<631::AID-POLB11>3.0.CO;2-H"
polystyrene,9003-53-6,*C(C*)c1ccccc1,propionitrile,107-12-0,CCC#N,22100,1.03,0.04638,0.06,3.43,181.26,negative,doi.org/10.1021/ma9517308
polystyrene,9003-53-6,*C(C*)c1ccccc1,cyclohexane,110-82-7,C1CCCCC1,1560000,1.03,0.0172,NaN,0.1,30.42,positive,doi.org/10.1103/PhysRevA.18.2683
polystyrene,9003-53-6,*C(C*)c1ccccc1,methylcyclopentane,96-37-7,CC1CCCC1,25000,1.06,0.11713,0.157,2.32,29.45,positive,doi.org/10.1021/ma00107a011
polystyrene,9003-53-6,*C(C*)c1ccccc1,cyclohexane,110-82-7,C1CCCCC1,2700000,1.1,0.01747,0.0234,0.1,30.91,positive,doi.org/10.1021/ma60032a020
polystyrene,9003-53-6,*C(C*)c1ccccc1,dodecadeuterocyclohexane,1735-17-7,[2H]C1([2H])C([2H])([2H])C([2H])([2H])C([2H])([2H])C([2H])([2H])C1([2H])[2H],25000,1.06,0.149,NaN,0.1,10.31,positive,doi.org/10.1039/B301190A
polystyrene,9003-53-6,*C(C*)c1ccccc1,methylcyclohexane,108-87-2,CC1CCCCC1,10200,1.06,0.1009,NaN,0.1,11.65,positive,doi.org/10.1063/1.439127
polystyrene,9003-53-6,*C(C*)c1ccccc1,methylcyclohexane,108-87-2,CC1CCCCC1,34900,1.06,0.09767,0.1292,9.9,33.18,positive,doi.org/10.1063/1.464440
polystyrene,9003-53-6,*C(C*)c1ccccc1,methylcyclohexane,108-87-2,CC1CCCCC1,46400,1.06,0.0167,NaN,0.1,34.45,positive,doi.org/10.1063/1.439127
polystyrene,9003-53-6,*C(C*)c1ccccc1,acetaldehyde,75-07-0,CC=O,4140,1.03,0.13458,0.1731,0.6,43.91,positive,"See 1997DES in ISBN: 9781420067989, doi.org/10.1002/(SICI)1099-0488(199703)35:4<631::AID-POLB11>3.0.CO;2-H"
polystyrene,9003-53-6,*C(C*)c1ccccc1,cyclopentane,287-92-3,C1CCCC1,184000,1.07,0.16716,0.2205,0.1,3.6,positive,doi.org/10.1627/jpi1958.33.117
polystyrene,9003-53-6,*C(C*)c1ccccc1,dodecadeuterocyclohexane,1735-17-7,[2H]C1([2H])C([2H])([2H])C([2H])([2H])C([2H])([2H])C([2H])([2H])C1([2H])[2H],25000,1.06,0.036,NaN,0.1,8.61,positive,doi.org/10.1039/B301190A
polystyrene,9003-53-6,*C(C*)c1ccccc1,methylcyclohexane,108-87-2,CC1CCCCC1,405000,2.83,0.09048,0.12,9.36,52.83,positive,doi.org/10.1016/S0378-3812(97)00157-X
polystyrene,9003-53-6,*C(C*)c1ccccc1,nitroethane,79-24-3,CC[N+](=O)[O-],30740,1.06,0.1977,0.1977,1.57,23.64,positive,doi.org/10.1006/jcht.1999.0607
polystyrene,9003-53-6,*C(C*)c1ccccc1,propionitrile,107-12-0,CCC#N,8000,1.09,0.10221,0.13,0.92,-4.21,positive,doi.org/10.1021/ma9517308
polystyrene,9003-53-6,*C(C*)c1ccccc1,acetaldehyde,75-07-0,CC=O,4140,1.03,0.12638,0.163,4.88,116.47,negative,"See 1997DES in ISBN: 9781420067989, doi.org/10.1002/(SICI)1099-0488(199703)35:4<631::AID-POLB11>3.0.CO;2-H"
polystyrene,9003-53-6,*C(C*)c1ccccc1,acetaldehyde,75-07-0,CC=O,4140,1.03,0.12638,0.163,0.87,46.47,positive,"See 1997DES in ISBN: 9781420067989, doi.org/10.1002/(SICI)1099-0488(199703)35:4<631::AID-POLB11>3.0.CO;2-H"
polystyrene,9003-53-6,*C(C*)c1ccccc1,cyclohexane,110-82-7,C1CCCCC1,20400,1.06,0.00744,0.01,0.1,4,positive,doi.org/10.1021/ma00015a024
polystyrene,9003-53-6,*C(C*)c1ccccc1,cyclopentane,287-92-3,C1CCCC1,171900,1.03,0.06445,0.0885,0.1,169.1,negative,doi.org/10.1002/pen.760330806
polystyrene,9003-53-6,*C(C*)c1ccccc1,propionitrile,107-12-0,CCC#N,8000,1.09,0.22857,0.28,0.92,-0.69,positive,doi.org/10.1021/ma9517308
polystyrene,9003-53-6,*C(C*)c1ccccc1,cyclohexane,110-82-7,C1CCCCC1,200000,1.02,0.0528,NaN,0.1,23.82,positive,doi.org/10.1063/1.430349
polystyrene,9003-53-6,*C(C*)c1ccccc1,cyclohexane,110-82-7,C1CCCCC1,2000000,1.3,0.004,NaN,0.1,29.18,positive,doi.org/10.1039/B301190A
polystyrene,9003-53-6,*C(C*)c1ccccc1,acetaldehyde,75-07-0,CC=O,4140,1.03,0.13458,0.1731,1.61,39.87,positive,"See 1997DES in ISBN: 9781420067989, doi.org/10.1002/(SICI)1099-0488(199703)35:4<631::AID-POLB11>3.0.CO;2-H"
polystyrene,9003-53-6,*C(C*)c1ccccc1,cyclohexane,110-82-7,C1CCCCC1,423300,1.24,0.00884,0.01188,0.1,25.28,positive,See 1986KRU in ISBN: 9781420067989
polystyrene,9003-53-6,*C(C*)c1ccccc1,methylcyclohexane,108-87-2,CC1CCCCC1,405000,2.83,0.09048,0.12,2.43,55.99,positive,doi.org/10.1016/S0378-3812(97)00157-X
polystyrene,9003-53-6,*C(C*)c1ccccc1,methylcyclohexane,108-87-2,CC1CCCCC1,34900,1.06,0.1293,NaN,0.1,35.85,positive,doi.org/10.1063/1.439127
polystyrene,9003-53-6,*C(C*)c1ccccc1,cyclohexane,110-82-7,C1CCCCC1,400000,1.06,0.044,NaN,0.1,26.18,positive,doi.org/10.1039/B301190A
polystyrene,9003-53-6,*C(C*)c1ccccc1,cyclohexane,110-82-7,C1CCCCC1,1560000,1.03,0.0181,NaN,0.1,30.44,positive,doi.org/10.1103/PhysRevA.18.2683
polystyrene,9003-53-6,*C(C*)c1ccccc1,nitroethane,79-24-3,CC[N+](=O)[O-],13500,1.06,0.2242,0.2242,4.05,5.9,positive,doi.org/10.1006/jcht.1999.0607
polystyrene,9003-53-6,*C(C*)c1ccccc1,methyl acetate,79-20-9,COC(=O)C,190000,1.04,0.03976,0.0448,0.1,27.27,positive,doi.org/10.1016/S0378-3812(99)00128-4
polystyrene,9003-53-6,*C(C*)c1ccccc1,nitroethane,79-24-3,CC[N+](=O)[O-],13500,1.06,0.3145,0.3145,3.71,4.12,positive,doi.org/10.1006/jcht.1999.0607
polystyrene,9003-53-6,*C(C*)c1ccccc1,cyclohexane,110-82-7,C1CCCCC1,280000,4.83,0.03664,0.04876,0.1,26.87,positive,See 1984GIL in ISBN: 9781420067989
polystyrene,9003-53-6,*C(C*)c1ccccc1,cyclohexane,110-82-7,C1CCCCC1,20400,1.06,0.05212,0.069,0.1,6,positive,doi.org/10.1021/ma00015a024
polystyrene,9003-53-6,*C(C*)c1ccccc1,cyclohexane,110-82-7,C1CCCCC1,100000,1.06,0.07772,0.102,0.1,229,negative,doi.org/10.1002/app.1993.070470707
polystyrene,9003-53-6,*C(C*)c1ccccc1,nitroethane,79-24-3,CC[N+](=O)[O-],13500,1.06,0.1801,0.1801,3.21,6.15,positive,doi.org/10.1006/jcht.1999.0607
polystyrene,9003-53-6,*C(C*)c1ccccc1,methylcyclohexane,108-87-2,CC1CCCCC1,16100,1.06,0.09728,0.1287,15.3,20.95,positive,doi.org/10.1063/1.464440
polystyrene,9003-53-6,*C(C*)c1ccccc1,bisphenol-A diglycidyl ether,1675-54-3,CC(C)(c1ccc(OCC2CO2)cc1)c3ccc(OCC4CO4)cc3,86700,1.04,0.2708,NaN,0.1,63.88,positive,doi.org/10.1002/macp.200300106
polystyrene,9003-53-6,*C(C*)c1ccccc1,cyclohexane,110-82-7,C1CCCCC1,190000,1.04,0.0459,0.0609,0.1,23.95,positive,See 1996RON in ISBN: 9781420067989
polystyrene,9003-53-6,*C(C*)c1ccccc1,propionitrile,107-12-0,CCC#N,25000,1.06,0.24359,0.2971,3.11,156.59,negative,doi.org/10.1021/ma9517308
