Repository: uentinnlea/polymer_cloud_point_qsar

File: data/Binary Polymer Solution Cloud Point Database.csv (part 17 of 26)
Polymer,Polymer CAS,Polymer SMILES,Solvent,Solvent CAS,Solvent SMILES,Mw(Da),PDI,ϕ,w,P(Mpa),CP(°C),1-Phase,Ref.
polystyrene,9003-53-6,*C(C*)c1ccccc1,methylcyclohexane,108-87-2,CC1CCCCC1,18700,1.06,0.0936,NaN,0.1,22.92,positive,doi.org/10.1063/1.479914
polystyrene,9003-53-6,*C(C*)c1ccccc1,cyclohexane,110-82-7,C1CCCCC1,423300,1.24,0.01694,0.0227,0.1,24.29,positive,See 1986KRU in ISBN: 9781420067989
polystyrene,9003-53-6,*C(C*)c1ccccc1,methylcyclohexane,108-87-2,CC1CCCCC1,719000,1.06,0.0406,NaN,0.1,61.67,positive,doi.org/10.1063/1.439127
polystyrene,9003-53-6,*C(C*)c1ccccc1,cyclohexane,110-82-7,C1CCCCC1,239000,2.78,0.0749,NaN,0.1,26.1,positive,doi.org/10.1103/PhysRevE.55.3159
polystyrene,9003-53-6,*C(C*)c1ccccc1,propionitrile,107-12-0,CCC#N,22000,1.03,0.08125,0.104,1.37,78.5,positive,doi.org/10.1002/polb.1994.090321315
polystyrene,9003-53-6,*C(C*)c1ccccc1,methylcyclohexane,108-87-2,CC1CCCCC1,719000,1.06,0.0026,NaN,0.1,58.44,positive,doi.org/10.1063/1.439127
polystyrene,9003-53-6,*C(C*)c1ccccc1,cyclohexane,110-82-7,C1CCCCC1,13200000,1.13,0.013,NaN,0.1,32.2,positive,doi.org/10.1039/B301190A
polystyrene,9003-53-6,*C(C*)c1ccccc1,acetaldehyde,75-07-0,CC=O,4140,1.03,0.13206,0.17,4.29,33,positive,"See 1997DES in ISBN: 9781420067989, doi.org/10.1002/(SICI)1099-0488(199703)35:4<631::AID-POLB11>3.0.CO;2-H"
polystyrene,9003-53-6,*C(C*)c1ccccc1,methylcyclohexane,108-87-2,CC1CCCCC1,16100,1.06,0.19234,0.2461,78.16,19.59,positive,doi.org/10.1063/1.464440
polystyrene,9003-53-6,*C(C*)c1ccccc1,propionitrile,107-12-0,CCC#N,8000,1.09,0.24615,0.3,2.08,-2.13,positive,doi.org/10.1021/ma9517308
polystyrene,9003-53-6,*C(C*)c1ccccc1,nitroethane,79-24-3,CC[N+](=O)[O-],30740,1.06,0.1393,0.1393,0.46,24.15,positive,doi.org/10.1006/jcht.1999.0607
polystyrene,9003-53-6,*C(C*)c1ccccc1,cyclohexanol,108-93-0,OC1CCCCC1,849000,1.45,0.00758,0.0084,0.1,80.14,positive,doi.org/10.1021/je0504865
polystyrene,9003-53-6,*C(C*)c1ccccc1,bisphenol-A diglycidyl ether,1675-54-3,CC(C)(c1ccc(OCC2CO2)cc1)c3ccc(OCC4CO4)cc3,228000,1.05,0.0554,NaN,0.1,76.25,positive,doi.org/10.1002/macp.200300106
polystyrene,9003-53-6,*C(C*)c1ccccc1,cyclohexane,110-82-7,C1CCCCC1,189000,1.02,0.0863,NaN,0.1,23.65,positive,doi.org/10.1103/PhysRevE.55.3159
polystyrene,9003-53-6,*C(C*)c1ccccc1,cyclopentane,287-92-3,C1CCCC1,43000,1.01,0.12751,0.1708,0.1,181,negative,doi.org/10.1002/pen.760330806
polystyrene,9003-53-6,*C(C*)c1ccccc1,cyclohexane,110-82-7,C1CCCCC1,142100,1.09,0.08638,0.11303,0.1,20.27,positive,See 1986KRU in ISBN: 9781420067989
polystyrene,9003-53-6,*C(C*)c1ccccc1,nitroethane,79-24-3,CC[N+](=O)[O-],129200,1.03,0.0355,0.0355,1.35,48.98,positive,doi.org/10.1006/jcht.1999.0607
polystyrene,9003-53-6,*C(C*)c1ccccc1,nitroethane,79-24-3,CC[N+](=O)[O-],90100,1.04,0.1651,0.1651,2.9,41.6,positive,doi.org/10.1006/jcht.1999.0607
polystyrene,9003-53-6,*C(C*)c1ccccc1,methylcyclohexane,108-87-2,CC1CCCCC1,17500,1.06,0.18626,0.23883,50,20.57,positive,doi.org/10.1002/macp.1994.021950233
polystyrene,9003-53-6,*C(C*)c1ccccc1,methylcyclohexane,108-87-2,CC1CCCCC1,405000,2.83,0.0132,0.018,24.79,48.5,positive,doi.org/10.1016/S0378-3812(97)00157-X
polystyrene,9003-53-6,*C(C*)c1ccccc1,cyclohexane,110-82-7,C1CCCCC1,1560000,1.03,0.0539,NaN,0.1,30.36,positive,doi.org/10.1103/PhysRevA.18.2683
polystyrene,9003-53-6,*C(C*)c1ccccc1,propionitrile,107-12-0,CCC#N,25000,1.06,0.1432,0.1799,4.9,92.84,positive,doi.org/10.1021/ma9517308
polystyrene,9003-53-6,*C(C*)c1ccccc1,cyclohexane,110-82-7,C1CCCCC1,200000,1.02,0.0835,NaN,0.1,23.83,positive,doi.org/10.1063/1.430349
polystyrene,9003-53-6,*C(C*)c1ccccc1,trans-decahydronaphthalene,493-02-7,C1CCC2CCCCC2C1,90000,1.04,0.00406,0.0049,0.1,2.1,positive,doi.org/10.1016/0032-3861(95)91454-F
polystyrene,9003-53-6,*C(C*)c1ccccc1,nitroethane,79-24-3,CC[N+](=O)[O-],30740,1.06,0.1977,0.1977,5.29,23.1,positive,doi.org/10.1006/jcht.1999.0607
polystyrene,9003-53-6,*C(C*)c1ccccc1,nitroethane,79-24-3,CC[N+](=O)[O-],30740,1.06,0.1388,0.1388,0.1,24.28,positive,doi.org/10.1006/jcht.1999.0607
polystyrene,9003-53-6,*C(C*)c1ccccc1,cyclohexane,110-82-7,C1CCCCC1,200000,1.02,0.0615,NaN,0.1,23.84,positive,doi.org/10.1063/1.430349
polystyrene,9003-53-6,*C(C*)c1ccccc1,methylcyclohexane,108-87-2,CC1CCCCC1,17500,1.06,0.11406,0.15,21.01,21.59,positive,doi.org/10.1002/macp.1994.021950233
polystyrene,9003-53-6,*C(C*)c1ccccc1,acetaldehyde,75-07-0,CC=O,4140,1.03,0.13458,0.1731,2.21,37.97,positive,"See 1997DES in ISBN: 9781420067989, doi.org/10.1002/(SICI)1099-0488(199703)35:4<631::AID-POLB11>3.0.CO;2-H"
polystyrene,9003-53-6,*C(C*)c1ccccc1,methylcyclohexane,108-87-2,CC1CCCCC1,405000,2.83,0.0049,0.0067,2.06,56.91,positive,doi.org/10.1016/S0378-3812(97)00157-X
polystyrene,9003-53-6,*C(C*)c1ccccc1,cyclohexane,110-82-7,C1CCCCC1,400000,1.06,0.0204,0.0273,0.1,26.85,positive,doi.org/10.1021/ma60032a020
polystyrene,9003-53-6,*C(C*)c1ccccc1,cyclohexane,110-82-7,C1CCCCC1,280000,4.83,0.17062,0.21709,0.1,22.99,positive,See 1984GIL in ISBN: 9781420067989
polystyrene,9003-53-6,*C(C*)c1ccccc1,nitroethane-d5,57817-88-6,[2H]C([2H])([2H])C([2H])([2H])[N+](=O)[O-],90100,1.04,0.0669,0.0669,1.34,67.09,positive,doi.org/10.1006/jcht.1999.0607
polystyrene,9003-53-6,*C(C*)c1ccccc1,methylcyclohexane,108-87-2,CC1CCCCC1,10200,1.06,0.3348,NaN,0.1,10.87,positive,doi.org/10.1063/1.439127
polystyrene,9003-53-6,*C(C*)c1ccccc1,cyclohexane,110-82-7,C1CCCCC1,769500,1.28,0.08951,0.117,0.1,26.62,positive,See 1986KRU in ISBN: 9781420067989
polystyrene,9003-53-6,*C(C*)c1ccccc1,cyclohexane,110-82-7,C1CCCCC1,346000,1.65,0.20677,0.26,0.1,23,positive,doi.org/10.1002/macp.1965.020880115
polystyrene,9003-53-6,*C(C*)c1ccccc1,nitroethane,79-24-3,CC[N+](=O)[O-],90100,1.04,0.0519,0.0519,5.21,41.89,positive,doi.org/10.1006/jcht.1999.0607
polystyrene,9003-53-6,*C(C*)c1ccccc1,"1,1,1,3,3,3-hexadeutero-2-propanone",666-52-4,[2H]C([2H])([2H])C(=O)C([2H])([2H])[2H],13500,1.06,0.17549,0.204,0.66,73.33,positive,doi.org/10.1021/ma00107a011
polystyrene,9003-53-6,*C(C*)c1ccccc1,cyclohexane,110-82-7,C1CCCCC1,200000,1.02,0.0374,NaN,0.1,23.69,positive,doi.org/10.1063/1.430349
polystyrene,9003-53-6,*C(C*)c1ccccc1,cyclohexane,110-82-7,C1CCCCC1,280000,4.83,0.04652,0.0617,0.1,23,positive,See 1984GIL in ISBN: 9781420067989
polystyrene,9003-53-6,*C(C*)c1ccccc1,methylcyclohexane,108-87-2,CC1CCCCC1,17500,1.06,0.11796,0.15492,70,20.89,positive,doi.org/10.1002/macp.1994.021950233
polystyrene,9003-53-6,*C(C*)c1ccccc1,dodecadeuterocyclohexane,1735-17-7,[2H]C1([2H])C([2H])([2H])C([2H])([2H])C([2H])([2H])C([2H])([2H])C1([2H])[2H],400000,1.06,0.029,NaN,0.1,29.94,positive,doi.org/10.1039/B301190A
polystyrene,9003-53-6,*C(C*)c1ccccc1,methylcyclopentane,96-37-7,CC1CCCC1,106300,1.06,0.11557,0.155,2.45,52.04,positive,doi.org/10.1021/ma00107a011
polystyrene,9003-53-6,*C(C*)c1ccccc1,methylcyclohexane,108-87-2,CC1CCCCC1,10200,1.06,0.15197,0.1972,84.93,11.88,positive,doi.org/10.1063/1.464440
polystyrene,9003-53-6,*C(C*)c1ccccc1,methylcyclohexane,108-87-2,CC1CCCCC1,46400,1.06,0.0689,NaN,0.1,39.18,positive,doi.org/10.1063/1.439127
polystyrene,9003-53-6,*C(C*)c1ccccc1,trans-decahydronaphthalene,493-02-7,C1CCC2CCCCC2C1,233000,1.06,0.16689,0.1947,0.1,12.8,positive,doi.org/10.1016/0032-3861(95)91454-F
polystyrene,9003-53-6,*C(C*)c1ccccc1,nitroethane,79-24-3,CC[N+](=O)[O-],90100,1.04,0.0922,0.0922,4.98,42.29,positive,doi.org/10.1006/jcht.1999.0607
polystyrene,9003-53-6,*C(C*)c1ccccc1,butyl acetate,123-86-4,CCCCOC(=O)C,600000,1.1,0.00843,0.0101,0.1,221.4,negative,doi.org/10.1016/0032-3861(95)91454-F
polystyrene,9003-53-6,*C(C*)c1ccccc1,cyclohexane,110-82-7,C1CCCCC1,280000,4.83,0.02967,0.03958,0.1,23.92,positive,See 1984GIL in ISBN: 9781420067989
polystyrene,9003-53-6,*C(C*)c1ccccc1,propionitrile,107-12-0,CCC#N,22100,1.03,0.08414,0.1076,2.92,163.89,negative,doi.org/10.1021/ma9517308
polystyrene,9003-53-6,*C(C*)c1ccccc1,propionitrile,107-12-0,CCC#N,22100,1.03,0.15154,0.1899,1.61,77.66,positive,doi.org/10.1021/ma9517308
polystyrene,9003-53-6,*C(C*)c1ccccc1,cyclohexane,110-82-7,C1CCCCC1,190000,1.04,0.01544,0.0207,0.1,22.45,positive,doi.org/10.1016/S0378-3812(99)00128-4
polystyrene,9003-53-6,*C(C*)c1ccccc1,cyclohexane,110-82-7,C1CCCCC1,239000,2.78,0.0603,NaN,0.1,26.37,positive,doi.org/10.1103/PhysRevE.55.3159
polystyrene,9003-53-6,*C(C*)c1ccccc1,"1,1,1,3,3,3-hexadeutero-2-propanone",666-52-4,[2H]C([2H])([2H])C(=O)C([2H])([2H])[2H],11500,1.07,0.15331,0.179,0.1,10.83,positive,doi.org/10.1063/1.1143329
polystyrene,9003-53-6,*C(C*)c1ccccc1,cyclohexane,110-82-7,C1CCCCC1,97200,1.06,0.03964,0.0527,0.1,20.02,positive,doi.org/10.1021/ma60032a020
polystyrene,9003-53-6,*C(C*)c1ccccc1,methylcyclohexane,108-87-2,CC1CCCCC1,16100,1.06,0.2152,NaN,0.1,22.76,positive,doi.org/10.1063/1.439127
polystyrene,9003-53-6,*C(C*)c1ccccc1,nitroethane-d5,57817-88-6,[2H]C([2H])([2H])C([2H])([2H])[N+](=O)[O-],90100,1.04,0.0669,0.0669,4.6,65.81,positive,doi.org/10.1006/jcht.1999.0607
polystyrene,9003-53-6,*C(C*)c1ccccc1,methylcyclohexane,108-87-2,CC1CCCCC1,10200,1.06,0.2906,NaN,0.1,11.97,positive,doi.org/10.1063/1.439127
polystyrene,9003-53-6,*C(C*)c1ccccc1,propionitrile,107-12-0,CCC#N,8000,1.09,0.27287,0.33,3.75,-4.67,positive,doi.org/10.1021/ma9517308
polystyrene,9003-53-6,*C(C*)c1ccccc1,cyclohexane,110-82-7,C1CCCCC1,346000,1.65,0.00759,0.0102,0.1,21,positive,doi.org/10.1002/macp.1965.020880115
polystyrene,9003-53-6,*C(C*)c1ccccc1,2-methylpentane,107-83-5,CCCC(C)C,1240,1.07,0.15707,0.23,0.1,11.45,positive,doi.org/10.1016/S0378-3812(01)00548-9
polystyrene,9003-53-6,*C(C*)c1ccccc1,"2,3-dimethylbutane",79-29-8,CC(C)C(C)C,1240,1.07,0.07229,0.11,0.1,11.25,positive,doi.org/10.1016/S0378-3812(01)00548-9
polystyrene,9003-53-6,*C(C*)c1ccccc1,cyclohexane,110-82-7,C1CCCCC1,171300,1.96,0.0362,NaN,0.1,26.47,positive,"doi.org/10.1016/S0378-3812(99)00017-5, doi.org/10.1016/S0014-3057(98)00245-6"
polystyrene,9003-53-6,*C(C*)c1ccccc1,cyclohexane,110-82-7,C1CCCCC1,101400,1.09,0.08164,0.107,4.8,240.41,negative,doi.org/10.1016/S0896-8446(01)00144-9
polystyrene,9003-53-6,*C(C*)c1ccccc1,cyclohexane,110-82-7,C1CCCCC1,189000,1.02,0.0456,NaN,0.1,23.64,positive,doi.org/10.1103/PhysRevE.55.3159
polystyrene,9003-53-6,*C(C*)c1ccccc1,methylcyclohexane,108-87-2,CC1CCCCC1,405000,2.83,0.01836,0.025,25.34,48.53,positive,doi.org/10.1016/S0378-3812(97)00157-X
polystyrene,9003-53-6,*C(C*)c1ccccc1,propionitrile,107-12-0,CCC#N,22000,1.03,0.16084,0.201,1.8,77.5,positive,doi.org/10.1002/polb.1994.090321315
polystyrene,9003-53-6,*C(C*)c1ccccc1,methylcyclohexane,108-87-2,CC1CCCCC1,16100,1.06,0.23404,0.2952,45.5,18.25,positive,doi.org/10.1063/1.464440
polystyrene,9003-53-6,*C(C*)c1ccccc1,"1,1,1,3,3,3-hexadeutero-2-propanone",666-52-4,[2H]C([2H])([2H])C(=O)C([2H])([2H])[2H],13500,1.06,0.10432,0.123,1.78,91.47,negative,doi.org/10.1021/ma00107a011
polystyrene,9003-53-6,*C(C*)c1ccccc1,cyclohexane,110-82-7,C1CCCCC1,286000,2.2,0.01447,0.0194,0.1,25.8,positive,doi.org/10.1021/je0504865
polystyrene,9003-53-6,*C(C*)c1ccccc1,cyclohexane,110-82-7,C1CCCCC1,41000,5.12,0.1639,0.209,0.1,25.7,positive,doi.org/10.1002/pi.4980080407
polystyrene,9003-53-6,*C(C*)c1ccccc1,propionitrile,107-12-0,CCC#N,22100,1.03,0.12673,0.16,3.85,172.6,negative,doi.org/10.1021/ma9517308
polystyrene,9003-53-6,*C(C*)c1ccccc1,nitroethane,79-24-3,CC[N+](=O)[O-],129200,1.03,0.0812,0.0812,5.52,48.48,positive,doi.org/10.1006/jcht.1999.0607
polystyrene,9003-53-6,*C(C*)c1ccccc1,tert-butyl acetate,540-88-5,CC(=O)OC(C)(C)C,233000,1.06,0.02572,0.031,0.1,130.4,negative,doi.org/10.1021/ma00015a024
polystyrene,9003-53-6,*C(C*)c1ccccc1,cyclohexane,110-82-7,C1CCCCC1,200000,1.06,0.02379,0.0318,0.1,23.28,positive,doi.org/10.1021/ma60032a020
polystyrene,9003-53-6,*C(C*)c1ccccc1,methylcyclohexane,108-87-2,CC1CCCCC1,405000,2.83,0.0132,0.018,32.6,46.85,positive,doi.org/10.1016/S0378-3812(97)00157-X
polystyrene,9003-53-6,*C(C*)c1ccccc1,methylcyclohexane,108-87-2,CC1CCCCC1,405000,2.83,0.05069,0.0682,35.24,47.37,positive,doi.org/10.1016/S0378-3812(97)00157-X
polystyrene,9003-53-6,*C(C*)c1ccccc1,trans-decahydronaphthalene,493-02-7,C1CCC2CCCCC2C1,233000,1.06,0.08422,0.0999,0.1,14,positive,doi.org/10.1016/0032-3861(95)91454-F
polystyrene,9003-53-6,*C(C*)c1ccccc1,methylcyclohexane,108-87-2,CC1CCCCC1,16100,1.06,0.1973,NaN,0.1,22.82,positive,doi.org/10.1063/1.439127
polystyrene,9003-53-6,*C(C*)c1ccccc1,methylcyclohexane,108-87-2,CC1CCCCC1,405000,2.83,0.09048,0.12,1.16,56.81,positive,doi.org/10.1016/S0378-3812(97)00157-X
polystyrene,9003-53-6,*C(C*)c1ccccc1,cyclohexane,110-82-7,C1CCCCC1,190500,2.29,0.0102,NaN,0.1,224.3,negative,doi.org/10.1002/(SICI)1521-3935(19990801)200:8<1889::AID-MACP1889>3.0.CO;2-A
polystyrene,9003-53-6,*C(C*)c1ccccc1,cyclohexane,110-82-7,C1CCCCC1,239000,2.78,0.0543,NaN,0.1,26.2,positive,doi.org/10.1103/PhysRevE.55.3159
polystyrene,9003-53-6,*C(C*)c1ccccc1,acetaldehyde,75-07-0,CC=O,4140,1.03,0.12638,0.163,0.17,51.05,positive,"See 1997DES in ISBN: 9781420067989, doi.org/10.1002/(SICI)1099-0488(199703)35:4<631::AID-POLB11>3.0.CO;2-H"
polystyrene,9003-53-6,*C(C*)c1ccccc1,methylcyclohexane,108-87-2,CC1CCCCC1,10200,1.06,0.15197,0.1972,6.28,11.85,positive,doi.org/10.1063/1.464440
polystyrene,9003-53-6,*C(C*)c1ccccc1,methylcyclohexane,108-87-2,CC1CCCCC1,405000,2.83,0.01836,0.025,5.25,55.34,positive,doi.org/10.1016/S0378-3812(97)00157-X
polystyrene,9003-53-6,*C(C*)c1ccccc1,cyclohexane,110-82-7,C1CCCCC1,189000,1.02,0.0226,NaN,0.1,23.13,positive,doi.org/10.1103/PhysRevE.55.3159
polystyrene,9003-53-6,*C(C*)c1ccccc1,methylcyclohexane,108-87-2,CC1CCCCC1,405000,2.83,0.04827,0.065,3.36,238.95,negative,doi.org/10.1016/S0378-3812(97)00157-X
polystyrene,9003-53-6,*C(C*)c1ccccc1,nitroethane,79-24-3,CC[N+](=O)[O-],90100,1.04,0.044,0.044,1.47,42.4,positive,doi.org/10.1006/jcht.1999.0607
polystyrene,9003-53-6,*C(C*)c1ccccc1,"1,1,1,3,3,3-hexadeutero-2-propanone",666-52-4,[2H]C([2H])([2H])C(=O)C([2H])([2H])[2H],13500,1.06,0.1252,0.147,0.92,98.43,negative,doi.org/10.1021/ma00107a011
polystyrene,9003-53-6,*C(C*)c1ccccc1,"1,1,1,3,3,3-hexadeutero-2-propanone",666-52-4,[2H]C([2H])([2H])C(=O)C([2H])([2H])[2H],11500,1.07,0.20777,0.24,0.1,9.87,positive,doi.org/10.1063/1.1143329
polystyrene,9003-53-6,*C(C*)c1ccccc1,cyclohexane,110-82-7,C1CCCCC1,200000,1.02,0.0827,NaN,0.1,23.83,positive,doi.org/10.1063/1.430349
polystyrene,9003-53-6,*C(C*)c1ccccc1,2-propanone,67-64-1,CC(=O)C,13500,1.06,0.15599,0.197,0.84,11.74,positive,doi.org/10.1021/ma00107a011
polystyrene,9003-53-6,*C(C*)c1ccccc1,cyclohexane,110-82-7,C1CCCCC1,239000,2.78,0.0202,NaN,0.1,27.29,positive,doi.org/10.1103/PhysRevE.55.3159
polystyrene,9003-53-6,*C(C*)c1ccccc1,nitroethane,79-24-3,CC[N+](=O)[O-],30740,1.06,0.1126,0.1126,2.72,23.71,positive,doi.org/10.1006/jcht.1999.0607
polystyrene,9003-53-6,*C(C*)c1ccccc1,methylcyclohexane,108-87-2,CC1CCCCC1,10200,1.06,0.15197,0.1972,59.53,10.88,positive,doi.org/10.1063/1.464440
polystyrene,9003-53-6,*C(C*)c1ccccc1,methylcyclohexane,108-87-2,CC1CCCCC1,17200,1.06,0.3751,NaN,0.1,18.48,positive,doi.org/10.1063/1.446753
polystyrene,9003-53-6,*C(C*)c1ccccc1,pentyl acetate,628-63-7,CCCCCOC(=O)C,233000,1.06,0.08855,0.1043,0.1,246.2,negative,doi.org/10.1016/0032-3861(95)91454-F
polystyrene,9003-53-6,*C(C*)c1ccccc1,nitroethane,79-24-3,CC[N+](=O)[O-],129200,1.03,0.1119,0.1119,1.59,49.69,positive,doi.org/10.1006/jcht.1999.0607
polystyrene,9003-53-6,*C(C*)c1ccccc1,nitroethane,79-24-3,CC[N+](=O)[O-],30740,1.06,0.0977,0.0977,3.46,23.4,positive,doi.org/10.1006/jcht.1999.0607
polystyrene,9003-53-6,*C(C*)c1ccccc1,cyclohexane,110-82-7,C1CCCCC1,280000,4.83,0.19944,0.25138,0.1,22.96,positive,See 1984GIL in ISBN: 9781420067989
polystyrene,9003-53-6,*C(C*)c1ccccc1,dodecadeuterocyclohexane,1735-17-7,[2H]C1([2H])C([2H])([2H])C([2H])([2H])C([2H])([2H])C([2H])([2H])C1([2H])[2H],400000,1.06,0.013,NaN,0.1,29.39,positive,doi.org/10.1039/B301190A
polystyrene,9003-53-6,*C(C*)c1ccccc1,methylcyclohexane,108-87-2,CC1CCCCC1,31600,1.09,0.02377,0.0323,13.05,23.99,positive,doi.org/10.1016/S0378-3812(97)00302-6
polystyrene,9003-53-6,*C(C*)c1ccccc1,cyclohexane,110-82-7,C1CCCCC1,189000,1.02,0.0287,NaN,0.1,23.37,positive,doi.org/10.1103/PhysRevE.55.3159
polystyrene,9003-53-6,*C(C*)c1ccccc1,cyclohexane,110-82-7,C1CCCCC1,346000,1.65,0.01342,0.018,0.1,23,positive,doi.org/10.1002/macp.1965.020880115
polystyrene,9003-53-6,*C(C*)c1ccccc1,cyclohexane,110-82-7,C1CCCCC1,769500,1.28,0.03325,0.0443,0.1,27.3,positive,See 1986KRU in ISBN: 9781420067989
polystyrene,9003-53-6,*C(C*)c1ccccc1,nitroethane,79-24-3,CC[N+](=O)[O-],90100,1.04,0.1911,0.1911,0.22,40.69,positive,doi.org/10.1006/jcht.1999.0607
polystyrene,9003-53-6,*C(C*)c1ccccc1,acetaldehyde,75-07-0,CC=O,4140,1.03,0.09618,0.1253,4.77,6.42,positive,"See 1997DES in ISBN: 9781420067989, doi.org/10.1002/(SICI)1099-0488(199703)35:4<631::AID-POLB11>3.0.CO;2-H"
polystyrene,9003-53-6,*C(C*)c1ccccc1,methylcyclohexane,108-87-2,CC1CCCCC1,20200,1.06,0.0279,NaN,0.1,20.6,positive,doi.org/10.1063/1.439127
polystyrene,9003-53-6,*C(C*)c1ccccc1,"1,1,1,3,3,3-hexadeutero-2-propanone",666-52-4,[2H]C([2H])([2H])C(=O)C([2H])([2H])[2H],13500,1.06,0.16659,0.194,0.75,71.46,positive,doi.org/10.1021/ma00107a011
polystyrene,9003-53-6,*C(C*)c1ccccc1,methylcyclohexane,108-87-2,CC1CCCCC1,18700,1.06,0.2226,NaN,0.1,23.21,positive,doi.org/10.1063/1.479914
polystyrene,9003-53-6,*C(C*)c1ccccc1,nitroethane,79-24-3,CC[N+](=O)[O-],90100,1.04,0.2265,0.2265,3.89,36.59,positive,doi.org/10.1006/jcht.1999.0607
polystyrene,9003-53-6,*C(C*)c1ccccc1,2-propanone,67-64-1,CC(=O)C,13500,1.06,0.21273,0.264,0.9,10.49,positive,doi.org/10.1021/ma00107a011
polystyrene,9003-53-6,*C(C*)c1ccccc1,cyclohexane,110-82-7,C1CCCCC1,142100,1.09,0.13891,0.1786,0.1,19.8,positive,See 1986KRU in ISBN: 9781420067989
polystyrene,9003-53-6,*C(C*)c1ccccc1,cyclohexane,110-82-7,C1CCCCC1,400000,1.06,0.027,NaN,0.1,26.02,positive,doi.org/10.1039/B301190A
polystyrene,9003-53-6,*C(C*)c1ccccc1,dodecadeuterocyclohexane,1735-17-7,[2H]C1([2H])C([2H])([2H])C([2H])([2H])C([2H])([2H])C([2H])([2H])C1([2H])[2H],400000,1.06,0.093,NaN,0.1,29.66,positive,doi.org/10.1039/B301190A
polystyrene,9003-53-6,*C(C*)c1ccccc1,cyclohexane,110-82-7,C1CCCCC1,41000,5.12,0.0058,0.0078,0.1,25.7,positive,doi.org/10.1002/pi.4980080407
polystyrene,9003-53-6,*C(C*)c1ccccc1,propionitrile,107-12-0,CCC#N,22100,1.03,0.07007,0.09,1.71,155.22,negative,doi.org/10.1021/ma9517308
polystyrene,9003-53-6,*C(C*)c1ccccc1,methylcyclohexane,108-87-2,CC1CCCCC1,405000,2.83,0.05069,0.0682,51.73,44.97,positive,doi.org/10.1016/S0378-3812(97)00157-X
polystyrene,9003-53-6,*C(C*)c1ccccc1,propionitrile,107-12-0,CCC#N,8000,1.09,0.16842,0.21,4.2,-4.23,positive,doi.org/10.1021/ma9517308
polystyrene,9003-53-6,*C(C*)c1ccccc1,cyclohexane,110-82-7,C1CCCCC1,37000,1.06,0.04376,0.0581,0.1,11.78,positive,doi.org/10.1021/ma60032a020
polystyrene,9003-53-6,*C(C*)c1ccccc1,methylcyclohexane,108-87-2,CC1CCCCC1,16100,1.06,0.3263,NaN,0.1,20.31,positive,doi.org/10.1063/1.439127
polystyrene,9003-53-6,*C(C*)c1ccccc1,acetaldehyde,75-07-0,CC=O,4140,1.03,0.12638,0.163,1.53,103.99,negative,"See 1997DES in ISBN: 9781420067989, doi.org/10.1002/(SICI)1099-0488(199703)35:4<631::AID-POLB11>3.0.CO;2-H"
polystyrene,9003-53-6,*C(C*)c1ccccc1,propionitrile,107-12-0,CCC#N,25000,1.06,0.24359,0.2971,1.6,139.88,negative,doi.org/10.1021/ma9517308
polystyrene,9003-53-6,*C(C*)c1ccccc1,trans-decahydronaphthalene,493-02-7,C1CCC2CCCCC2C1,270000,2,0.216,NaN,60,7.15,positive,"doi.org/10.1002/macp.200390038, doi.org/10.1016/j.chemphys.2003.11.002"
polystyrene,9003-53-6,*C(C*)c1ccccc1,cyclohexane,110-82-7,C1CCCCC1,346000,1.65,0.00669,0.009,0.1,22,positive,doi.org/10.1002/macp.1965.020880115
polystyrene,9003-53-6,*C(C*)c1ccccc1,methylcyclohexane,108-87-2,CC1CCCCC1,405000,2.83,0.03563,0.0482,41.08,46.26,positive,doi.org/10.1016/S0378-3812(97)00157-X
polystyrene,9003-53-6,*C(C*)c1ccccc1,methylcyclopentane,96-37-7,CC1CCCC1,25000,1.06,0.11713,0.157,1.67,29.72,positive,doi.org/10.1021/ma00107a011
polystyrene,9003-53-6,*C(C*)c1ccccc1,dodecadeuterocyclohexane,1735-17-7,[2H]C1([2H])C([2H])([2H])C([2H])([2H])C([2H])([2H])C([2H])([2H])C1([2H])[2H],2000000,1.3,0.036,NaN,0.1,34.22,positive,doi.org/10.1039/B301190A
polystyrene,9003-53-6,*C(C*)c1ccccc1,nitroethane,79-24-3,CC[N+](=O)[O-],13500,1.06,0.2348,0.2348,0.27,5.86,positive,doi.org/10.1006/jcht.1999.0607
polystyrene,9003-53-6,*C(C*)c1ccccc1,methylcyclohexane,108-87-2,CC1CCCCC1,17500,1.06,0.11406,0.15,9.01,22.89,positive,doi.org/10.1002/macp.1994.021950233
polystyrene,9003-53-6,*C(C*)c1ccccc1,cyclopentane,287-92-3,C1CCCC1,98900,1.02,0.00753,0.01058,0.1,-1.3,positive,doi.org/10.1627/jpi1958.33.117
polystyrene,9003-53-6,*C(C*)c1ccccc1,cyclohexane,110-82-7,C1CCCCC1,1560000,1.03,0.0475,NaN,0.1,30.44,positive,doi.org/10.1103/PhysRevA.18.2683
polystyrene,9003-53-6,*C(C*)c1ccccc1,cyclohexane,110-82-7,C1CCCCC1,171300,1.96,0.0194,NaN,0.1,26.2,positive,"doi.org/10.1016/S0378-3812(99)00017-5, doi.org/10.1016/S0014-3057(98)00245-6"
polystyrene,9003-53-6,*C(C*)c1ccccc1,propionitrile,107-12-0,CCC#N,22100,1.03,0.1768,0.2199,3.92,172.33,negative,doi.org/10.1021/ma9517308
polystyrene,9003-53-6,*C(C*)c1ccccc1,cyclohexane,110-82-7,C1CCCCC1,346000,1.65,0.00558,0.0075,0.1,24,positive,doi.org/10.1002/macp.1965.020880115
polystyrene,9003-53-6,*C(C*)c1ccccc1,cyclohexane,110-82-7,C1CCCCC1,400000,1.06,0.006,NaN,0.1,24.55,positive,doi.org/10.1039/B301190A
polystyrene,9003-53-6,*C(C*)c1ccccc1,propionitrile,107-12-0,CCC#N,22000,1.03,0.16084,0.201,0.7,83,positive,doi.org/10.1002/polb.1994.090321315
polystyrene,9003-53-6,*C(C*)c1ccccc1,nitroethane,79-24-3,CC[N+](=O)[O-],30740,1.06,0.0861,0.0861,2.74,23.3,positive,doi.org/10.1006/jcht.1999.0607
polystyrene,9003-53-6,*C(C*)c1ccccc1,methylcyclohexane,108-87-2,CC1CCCCC1,405000,2.83,0.00805,0.011,9.5,52.82,positive,doi.org/10.1016/S0378-3812(97)00157-X
polystyrene,9003-53-6,*C(C*)c1ccccc1,methylcyclohexane,108-87-2,CC1CCCCC1,10200,1.06,0.1299,NaN,0.1,12.24,positive,doi.org/10.1063/1.439127
polystyrene,9003-53-6,*C(C*)c1ccccc1,"1,1,1,3,3,3-hexadeutero-2-propanone",666-52-4,[2H]C([2H])([2H])C(=O)C([2H])([2H])[2H],13500,1.06,0.13921,0.163,1.77,62.91,positive,doi.org/10.1021/ma00107a011
polystyrene,9003-53-6,*C(C*)c1ccccc1,cyclohexane,110-82-7,C1CCCCC1,123000,1.06,0.108,NaN,0.1,21.44,positive,doi.org/10.1039/B301190A
polystyrene,9003-53-6,*C(C*)c1ccccc1,cyclohexane,110-82-7,C1CCCCC1,280000,4.83,0.20408,0.25684,0.1,20.49,positive,See 1984GIL in ISBN: 9781420067989
polystyrene,9003-53-6,*C(C*)c1ccccc1,cyclohexane,110-82-7,C1CCCCC1,200000,1.02,0.025,NaN,0.1,23.32,positive,doi.org/10.1063/1.430349
polystyrene,9003-53-6,*C(C*)c1ccccc1,1-dodecanol,112-53-8,CCCCCCCCCCCCO,235000,2.1,0.42215,0.48,0.1,152.9,positive,"See 2001HE1 ISBN: 9036516463, doi.org/10.1016/S0040-6031(01)00587-1"
polystyrene,9003-53-6,*C(C*)c1ccccc1,propionitrile,107-12-0,CCC#N,22100,1.03,0.08414,0.1076,1.74,77.93,positive,doi.org/10.1021/ma9517308
polystyrene,9003-53-6,*C(C*)c1ccccc1,nitroethane,79-24-3,CC[N+](=O)[O-],30740,1.06,0.1503,0.1503,5.64,23.5,positive,doi.org/10.1006/jcht.1999.0607
polystyrene,9003-53-6,*C(C*)c1ccccc1,trans-decahydronaphthalene,493-02-7,C1CCC2CCCCC2C1,270000,2,0.172,NaN,20,11.75,positive,"doi.org/10.1002/macp.200390038, doi.org/10.1016/j.chemphys.2003.11.002"
polystyrene,9003-53-6,*C(C*)c1ccccc1,methylcyclohexane,108-87-2,CC1CCCCC1,405000,2.83,0.0132,0.018,2.93,56.43,positive,doi.org/10.1016/S0378-3812(97)00157-X
polystyrene,9003-53-6,*C(C*)c1ccccc1,nitroethane-d5,57817-88-6,[2H]C([2H])([2H])C([2H])([2H])[N+](=O)[O-],90100,1.04,0.1205,0.1205,1.92,67.19,positive,doi.org/10.1006/jcht.1999.0607
polystyrene,9003-53-6,*C(C*)c1ccccc1,cyclohexane,110-82-7,C1CCCCC1,123000,1.06,0.118,NaN,0.1,21.42,positive,doi.org/10.1039/B301190A
polystyrene,9003-53-6,*C(C*)c1ccccc1,propionitrile,107-12-0,CCC#N,25000,1.06,0.13391,0.1687,3.23,146.96,negative,doi.org/10.1021/ma9517308
polystyrene,9003-53-6,*C(C*)c1ccccc1,cyclohexane,110-82-7,C1CCCCC1,13200000,1.13,0.0057,NaN,0.1,31.97,positive,doi.org/10.1039/B301190A
polystyrene,9003-53-6,*C(C*)c1ccccc1,methylcyclohexane,108-87-2,CC1CCCCC1,719000,1.06,0.0516,NaN,0.1,61.65,positive,doi.org/10.1063/1.439127
polystyrene,9003-53-6,*C(C*)c1ccccc1,1-dodecanol,112-53-8,CCCCCCCCCCCCO,235000,2.1,0.22644,0.27,0.1,166,positive,"See 2001HE1 ISBN: 9036516463, doi.org/10.1016/S0040-6031(01)00587-1"
polystyrene,9003-53-6,*C(C*)c1ccccc1,nitroethane,79-24-3,CC[N+](=O)[O-],129200,1.03,0.0812,0.0812,1.92,49.69,positive,doi.org/10.1006/jcht.1999.0607
polystyrene,9003-53-6,*C(C*)c1ccccc1,cyclohexane,110-82-7,C1CCCCC1,1500000,1.2,0.0315,0.042,0.1,30.05,positive,doi.org/10.1002/polc.5070390106
polystyrene,9003-53-6,*C(C*)c1ccccc1,cyclohexane,110-82-7,C1CCCCC1,346000,1.65,0.00856,0.0115,0.1,21,positive,doi.org/10.1002/macp.1965.020880115
polystyrene,9003-53-6,*C(C*)c1ccccc1,trans-decahydronaphthalene,493-02-7,C1CCC2CCCCC2C1,270000,2,0.172,NaN,30,12.35,positive,"doi.org/10.1002/macp.200390038, doi.org/10.1016/j.chemphys.2003.11.002"
polystyrene,9003-53-6,*C(C*)c1ccccc1,cyclohexane,110-82-7,C1CCCCC1,37000,1.06,0.06828,0.0899,0.1,237.89,negative,doi.org/10.1021/ma60032a020
polystyrene,9003-53-6,*C(C*)c1ccccc1,cyclohexane,110-82-7,C1CCCCC1,1560000,1.03,0.0498,NaN,0.1,30.42,positive,doi.org/10.1103/PhysRevA.18.2683
polystyrene,9003-53-6,*C(C*)c1ccccc1,nitroethane-d5,57817-88-6,[2H]C([2H])([2H])C([2H])([2H])[N+](=O)[O-],90100,1.04,0.1844,0.1844,0.53,66.69,positive,doi.org/10.1006/jcht.1999.0607
polystyrene,9003-53-6,*C(C*)c1ccccc1,cyclohexane,110-82-7,C1CCCCC1,670000,1.1,0.02198,0.0294,0.1,28.06,positive,doi.org/10.1021/ma60032a020
polystyrene,9003-53-6,*C(C*)c1ccccc1,2-propanone,67-64-1,CC(=O)C,13500,1.06,0.07882,0.102,0.64,9.04,positive,doi.org/10.1021/ma00107a011
polystyrene,9003-53-6,*C(C*)c1ccccc1,methylcyclohexane,108-87-2,CC1CCCCC1,14000,1.06,0.22657,0.2865,0.1,18.45,positive,doi.org/10.1016/j.eurpolymj.2003.09.027
polystyrene,9003-53-6,*C(C*)c1ccccc1,cyclohexane,110-82-7,C1CCCCC1,239000,2.78,0.1218,NaN,0.1,25.49,positive,doi.org/10.1103/PhysRevE.55.3159
polystyrene,9003-53-6,*C(C*)c1ccccc1,cyclohexane,110-82-7,C1CCCCC1,239000,2.78,0.0012,NaN,0.1,25.08,positive,doi.org/10.1103/PhysRevE.55.3159
polystyrene,9003-53-6,*C(C*)c1ccccc1,nitroethane,79-24-3,CC[N+](=O)[O-],129200,1.03,0.1212,0.1212,4.7,48.69,positive,doi.org/10.1006/jcht.1999.0607
polystyrene,9003-53-6,*C(C*)c1ccccc1,methylcyclohexane,108-87-2,CC1CCCCC1,31600,1.09,0.03653,0.0494,14.05,25.8,positive,doi.org/10.1016/S0378-3812(97)00302-6
polystyrene,9003-53-6,*C(C*)c1ccccc1,nitroethane,79-24-3,CC[N+](=O)[O-],13500,1.06,0.0625,0.0625,2.54,3.32,positive,doi.org/10.1006/jcht.1999.0607
polystyrene,9003-53-6,*C(C*)c1ccccc1,nitroethane,79-24-3,CC[N+](=O)[O-],30740,1.06,0.1654,0.1654,0.49,24.2,positive,doi.org/10.1006/jcht.1999.0607
polystyrene,9003-53-6,*C(C*)c1ccccc1,methylcyclohexane,108-87-2,CC1CCCCC1,46400,1.06,0.0769,NaN,0.1,39.29,positive,doi.org/10.1063/1.439127
polystyrene,9003-53-6,*C(C*)c1ccccc1,cyclohexane,110-82-7,C1CCCCC1,200000,1.02,0.0162,NaN,0.1,22.74,positive,doi.org/10.1063/1.430349
polystyrene,9003-53-6,*C(C*)c1ccccc1,1-dodecanol,112-53-8,CCCCCCCCCCCCO,235000,2.1,0.32663,0.38,0.1,162.3,positive,"See 2001HE1 ISBN: 9036516463, doi.org/10.1016/S0040-6031(01)00587-1"
polystyrene,9003-53-6,*C(C*)c1ccccc1,cyclohexane,110-82-7,C1CCCCC1,200000,1.02,0.0511,NaN,0.1,23.82,positive,doi.org/10.1063/1.430349
polystyrene,9003-53-6,*C(C*)c1ccccc1,propionitrile,107-12-0,CCC#N,22100,1.03,0.08414,0.1076,3.03,70.95,positive,doi.org/10.1021/ma9517308
polystyrene,9003-53-6,*C(C*)c1ccccc1,cyclohexane,110-82-7,C1CCCCC1,346000,1.65,0.15152,0.194,0.1,26,positive,doi.org/10.1002/macp.1965.020880115
polystyrene,9003-53-6,*C(C*)c1ccccc1,2-propanone,67-64-1,CC(=O)C,13500,1.06,0.07882,0.102,1.11,8.27,positive,doi.org/10.1021/ma00107a011
polystyrene,9003-53-6,*C(C*)c1ccccc1,cyclohexane,110-82-7,C1CCCCC1,239000,2.78,0.0186,NaN,0.1,23.83,positive,doi.org/10.1103/PhysRevE.55.3159
polystyrene,9003-53-6,*C(C*)c1ccccc1,nitroethane,79-24-3,CC[N+](=O)[O-],90100,1.04,0.2265,0.2265,0.44,37.53,positive,doi.org/10.1006/jcht.1999.0607
polystyrene,9003-53-6,*C(C*)c1ccccc1,methylcyclohexane,108-87-2,CC1CCCCC1,16100,1.06,0.13168,0.1721,42.46,19.55,positive,doi.org/10.1063/1.464440
polystyrene,9003-53-6,*C(C*)c1ccccc1,cyclopentane,287-92-3,C1CCCC1,171900,1.03,0.13579,0.1813,0.1,170.5,negative,doi.org/10.1002/pen.760330806
polystyrene,9003-53-6,*C(C*)c1ccccc1,methylcyclohexane,108-87-2,CC1CCCCC1,405000,2.83,0.03383,0.0458,16.01,52.08,positive,doi.org/10.1016/S0378-3812(97)00157-X
polystyrene,9003-53-6,*C(C*)c1ccccc1,propionitrile,107-12-0,CCC#N,8000,1.09,0.17688,0.22,3.62,-4.71,positive,doi.org/10.1021/ma9517308
polystyrene,9003-53-6,*C(C*)c1ccccc1,methylcyclohexane,108-87-2,CC1CCCCC1,31600,1.09,0.2069,0.2634,9.05,29.87,positive,doi.org/10.1016/S0378-3812(97)00302-6
polystyrene,9003-53-6,*C(C*)c1ccccc1,cyclohexane,110-82-7,C1CCCCC1,1560000,1.03,0.0018,NaN,0.1,27.52,positive,doi.org/10.1103/PhysRevA.18.2683
polystyrene,9003-53-6,*C(C*)c1ccccc1,methylcyclohexane,108-87-2,CC1CCCCC1,405000,2.83,0.01836,0.025,12.36,52.25,positive,doi.org/10.1016/S0378-3812(97)00157-X
polystyrene,9003-53-6,*C(C*)c1ccccc1,methylcyclohexane,108-87-2,CC1CCCCC1,16100,1.06,0.13168,0.1721,16.87,20.73,positive,doi.org/10.1063/1.464440
polystyrene,9003-53-6,*C(C*)c1ccccc1,cyclohexane,110-82-7,C1CCCCC1,1560000,1.03,0.0566,NaN,0.1,30.32,positive,doi.org/10.1103/PhysRevA.18.2683
polystyrene,9003-53-6,*C(C*)c1ccccc1,nitroethane,79-24-3,CC[N+](=O)[O-],13500,1.06,0.0833,0.0833,0.67,6.51,positive,doi.org/10.1006/jcht.1999.0607
polystyrene,9003-53-6,*C(C*)c1ccccc1,ethyl acetate,141-78-6,CCOC(=O)C,233000,1.06,0.0086,0.01,0.1,156.7,negative,doi.org/10.1021/ma00015a024
polystyrene,9003-53-6,*C(C*)c1ccccc1,dodecadeuterocyclohexane,1735-17-7,[2H]C1([2H])C([2H])([2H])C([2H])([2H])C([2H])([2H])C([2H])([2H])C1([2H])[2H],400000,1.06,0.025,NaN,0.1,29.85,positive,doi.org/10.1039/B301190A
polystyrene,9003-53-6,*C(C*)c1ccccc1,cyclohexane,110-82-7,C1CCCCC1,423300,1.24,0.09631,0.1256,0.1,25.1,positive,See 1986KRU in ISBN: 9781420067989
polystyrene,9003-53-6,*C(C*)c1ccccc1,methylcyclohexane,108-87-2,CC1CCCCC1,16100,1.06,0.2058,NaN,0.1,22.8,positive,doi.org/10.1063/1.439127
polystyrene,9003-53-6,*C(C*)c1ccccc1,"1,1,1,3,3,3-hexadeutero-2-propanone",666-52-4,[2H]C([2H])([2H])C(=O)C([2H])([2H])[2H],13500,1.06,0.16659,0.194,1.31,65.94,positive,doi.org/10.1021/ma00107a011
polystyrene,9003-53-6,*C(C*)c1ccccc1,cyclohexane,110-82-7,C1CCCCC1,400000,1.06,0.069,NaN,0.1,26.07,positive,doi.org/10.1039/B301190A
polystyrene,9003-53-6,*C(C*)c1ccccc1,cyclohexane,110-82-7,C1CCCCC1,190500,2.29,0.0325,NaN,0.1,223.8,negative,doi.org/10.1002/(SICI)1521-3935(19990801)200:8<1889::AID-MACP1889>3.0.CO;2-A
polystyrene,9003-53-6,*C(C*)c1ccccc1,methylcyclohexane,108-87-2,CC1CCCCC1,16100,1.06,0.1719,NaN,0.1,22.83,positive,doi.org/10.1063/1.439127
polystyrene,9003-53-6,*C(C*)c1ccccc1,cyclopentane,287-92-3,C1CCCC1,791000,1.01,0.04297,0.05951,0.1,12.8,positive,doi.org/10.1627/jpi1958.33.117
polystyrene,9003-53-6,*C(C*)c1ccccc1,nitroethane,79-24-3,CC[N+](=O)[O-],129200,1.03,0.1322,0.1322,2.67,49.19,positive,doi.org/10.1006/jcht.1999.0607
polystyrene,9003-53-6,*C(C*)c1ccccc1,cyclohexane,110-82-7,C1CCCCC1,239000,2.78,0.1008,NaN,0.1,25.58,positive,doi.org/10.1103/PhysRevE.55.3159
polystyrene,9003-53-6,*C(C*)c1ccccc1,nitroethane,79-24-3,CC[N+](=O)[O-],30740,1.06,0.1977,0.1977,0.66,23.8,positive,doi.org/10.1006/jcht.1999.0607
polystyrene,9003-53-6,*C(C*)c1ccccc1,1-dodecanol,112-53-8,CCCCCCCCCCCCO,235000,2.1,0.10575,0.13,0.1,170.9,positive,"See 2001HE1 ISBN: 9036516463, doi.org/10.1016/S0040-6031(01)00587-1"
polystyrene,9003-53-6,*C(C*)c1ccccc1,"1,1,1,3,3,3-hexadeutero-2-propanone",666-52-4,[2H]C([2H])([2H])C(=O)C([2H])([2H])[2H],13500,1.06,0.17549,0.204,1.39,106.17,negative,doi.org/10.1021/ma00107a011
polystyrene,9003-53-6,*C(C*)c1ccccc1,methylcyclohexane,108-87-2,CC1CCCCC1,719000,1.06,0.0305,NaN,0.1,61.65,positive,doi.org/10.1063/1.439127
polystyrene,9003-53-6,*C(C*)c1ccccc1,cyclohexane,110-82-7,C1CCCCC1,2700000,1.1,0.03895,0.0518,0.1,218.09,negative,doi.org/10.1021/ma60032a020
polystyrene,9003-53-6,*C(C*)c1ccccc1,cyclohexane,110-82-7,C1CCCCC1,200000,1.02,0.1786,NaN,0.1,21.88,positive,doi.org/10.1063/1.430349
polystyrene,9003-53-6,*C(C*)c1ccccc1,propionitrile,107-12-0,CCC#N,8000,1.09,0.14328,0.18,2.69,-4.15,positive,doi.org/10.1021/ma9517308
polystyrene,9003-53-6,*C(C*)c1ccccc1,"1,1,1,3,3,3-hexadeutero-2-propanone",666-52-4,[2H]C([2H])([2H])C(=O)C([2H])([2H])[2H],13500,1.06,0.09654,0.114,1.43,64.26,positive,doi.org/10.1021/ma00107a011
polystyrene,9003-53-6,*C(C*)c1ccccc1,cyclohexane,110-82-7,C1CCCCC1,190000,1.04,0.00163,0.0022,0.1,18.33,positive,doi.org/10.1016/S0378-3812(99)00128-4
polystyrene,9003-53-6,*C(C*)c1ccccc1,methylcyclohexane,108-87-2,CC1CCCCC1,16100,1.06,0.13168,0.1721,29.62,19.9,positive,doi.org/10.1063/1.464440
polystyrene,9003-53-6,*C(C*)c1ccccc1,cyclohexane,110-82-7,C1CCCCC1,209000,2.13,0.051,NaN,0.1,26.83,positive,"doi.org/10.1016/S0378-3812(99)00017-5, doi.org/10.1016/S0014-3057(98)00245-6"
polystyrene,9003-53-6,*C(C*)c1ccccc1,propionitrile,107-12-0,CCC#N,22100,1.03,0.20245,0.2499,2.69,163.59,negative,doi.org/10.1021/ma9517308
polystyrene,9003-53-6,*C(C*)c1ccccc1,"1,1,1,3,3,3-hexadeutero-2-propanone",666-52-4,[2H]C([2H])([2H])C(=O)C([2H])([2H])[2H],7800,1.18,0.14537,0.17,0.1,13.73,positive,doi.org/10.1063/1.1143329
polystyrene,9003-53-6,*C(C*)c1ccccc1,cyclohexane,110-82-7,C1CCCCC1,100000,1.06,0.14905,0.191,0.1,229.2,negative,doi.org/10.1002/app.1993.070470707
polystyrene,9003-53-6,*C(C*)c1ccccc1,propionitrile,107-12-0,CCC#N,22100,1.03,0.12673,0.16,4.85,181.54,negative,doi.org/10.1021/ma9517308
polystyrene,9003-53-6,*C(C*)c1ccccc1,methylcyclohexane,108-87-2,CC1CCCCC1,90000,1.04,0.0719,0.096,0.1,46.35,positive,doi.org/10.1016/j.eurpolymj.2003.09.027
polystyrene,9003-53-6,*C(C*)c1ccccc1,cyclopentane,287-92-3,C1CCCC1,98900,1.02,0.11182,0.1507,0.1,172.9,negative,doi.org/10.1002/pen.760330806
polystyrene,9003-53-6,*C(C*)c1ccccc1,methylcyclohexane,108-87-2,CC1CCCCC1,31600,1.09,0.06592,0.0882,7.05,28.95,positive,doi.org/10.1016/S0378-3812(97)00302-6
polystyrene,9003-53-6,*C(C*)c1ccccc1,cyclohexane,110-82-7,C1CCCCC1,123000,1.06,0.068,NaN,0.1,21.42,positive,doi.org/10.1039/B301190A
polystyrene,9003-53-6,*C(C*)c1ccccc1,cyclohexane,110-82-7,C1CCCCC1,200000,1.02,0.1613,NaN,0.1,22.47,positive,doi.org/10.1063/1.430349
polystyrene,9003-53-6,*C(C*)c1ccccc1,methylcyclohexane,108-87-2,CC1CCCCC1,17500,1.06,0.21249,0.27,24.97,21.11,positive,doi.org/10.1002/macp.1994.021950233
polystyrene,9003-53-6,*C(C*)c1ccccc1,n-hexadecane,544-76-3,CCCCCCCCCCCCCCCC,19950,1.05,0.15485,0.1999,0.1,158.34,positive,doi.org/10.1021/ma0610055
polystyrene,9003-53-6,*C(C*)c1ccccc1,n-hexadecane,544-76-3,CCCCCCCCCCCCCCCC,19950,1.05,0.3302,0.402,0.1,157.22,positive,doi.org/10.1021/ma0610055
polystyrene,9003-53-6,*C(C*)c1ccccc1,n-hexadecane,544-76-3,CCCCCCCCCCCCCCCC,19950,1.05,0.24,0.301,0.1,163.39,positive,doi.org/10.1021/ma0610055
polystyrene,9003-53-6,*C(C*)c1ccccc1,n-hexadecane,544-76-3,CCCCCCCCCCCCCCCC,19950,1.05,0.19744,0.2512,0.1,162.54,positive,doi.org/10.1021/ma0610055
polystyrene,9003-53-6,*C(C*)c1ccccc1,n-hexadecane,544-76-3,CCCCCCCCCCCCCCCC,19950,1.05,0.42444,0.5014,0.1,139.84,positive,doi.org/10.1021/ma0610055
polystyrene,9003-53-6,*C(C*)c1ccccc1,n-hexadecane,544-76-3,CCCCCCCCCCCCCCCC,19950,1.05,0.07534,0.1,0.1,145.25,positive,doi.org/10.1021/ma0610055
polypropylene,9003-07-0,*CC(*)C,didecyl phthalate,84-77-5,CCCCCCCCCCOC(=O)C1=CC=CC=C1C(=O)OCCCCCCCCCC,380000,1.1,0.03351,0.0299,0.1,81.53,positive,doi.org/10.1021/ma00041a024
polypropylene,9003-07-0,*CC(*)C,dioctyl phthalate,117-84-0,CCCCCCCCOC(=O)C1=CC=CC=C1C(=O)OCCCCCCCC,380000,1.1,0.01774,0.0156,0.1,120.6,positive,doi.org/10.1021/ma00041a024
polypropylene,9003-07-0,*CC(*)C,diheptyl phthalate,3648-21-3,CCCCCCCOC(=O)C1=CC=CC=C1C(=O)OCCCCCCC,380000,1.1,0.08627,0.0751,0.1,129.03,positive,doi.org/10.1021/ma00041a024
polypropylene,9003-07-0,*CC(*)C,didecyl phthalate,84-77-5,CCCCCCCCCCOC(=O)C1=CC=CC=C1C(=O)OCCCCCCCCCC,380000,1.1,0.02278,0.0203,0.1,81.53,positive,doi.org/10.1021/ma00041a024
polypropylene,9003-07-0,*CC(*)C,didecyl phthalate,84-77-5,CCCCCCCCCCOC(=O)C1=CC=CC=C1C(=O)OCCCCCCCCCC,380000,1.1,0.05612,0.0502,0.1,80.52,positive,doi.org/10.1021/ma00041a024
polypropylene,9003-07-0,*CC(*)C,dinonyl phthalate,84-76-4,CCCCCCCCCOC(=O)C1=CC=CC=C1C(=O)OCCCCCCCCC,380000,1.1,0.03382,0.0301,0.1,94.48,positive,doi.org/10.1021/ma00041a024
polypropylene,9003-07-0,*CC(*)C,diheptyl phthalate,3648-21-3,CCCCCCCOC(=O)C1=CC=CC=C1C(=O)OCCCCCCC,380000,1.1,0.11498,0.1005,0.1,129.14,positive,doi.org/10.1021/ma00041a024
polypropylene,9003-07-0,*CC(*)C,diheptyl phthalate,3648-21-3,CCCCCCCOC(=O)C1=CC=CC=C1C(=O)OCCCCCCC,380000,1.1,0.11442,0.1,0.1,123.11,positive,doi.org/10.1021/ma00041a024
polypropylene,9003-07-0,*CC(*)C,dinonyl phthalate,84-76-4,CCCCCCCCCOC(=O)C1=CC=CC=C1C(=O)OCCCCCCCCC,380000,1.1,0.01104,0.0098,0.1,94.48,positive,doi.org/10.1021/ma00041a024
polypropylene,9003-07-0,*CC(*)C,dinonyl phthalate,84-76-4,CCCCCCCCCOC(=O)C1=CC=CC=C1C(=O)OCCCCCCCCC,380000,1.1,0.04511,0.0402,0.1,93.88,positive,doi.org/10.1021/ma00041a024
polypropylene,9003-07-0,*CC(*)C,didecyl phthalate,84-77-5,CCCCCCCCCCOC(=O)C1=CC=CC=C1C(=O)OCCCCCCCCCC,380000,1.1,0.01673,0.0149,0.1,81.43,positive,doi.org/10.1021/ma00041a024
polypropylene,9003-07-0,*CC(*)C,dinonyl phthalate,84-76-4,CCCCCCCCCOC(=O)C1=CC=CC=C1C(=O)OCCCCCCCCC,380000,1.1,0.05637,0.0503,0.1,93.18,positive,doi.org/10.1021/ma00041a024
polypropylene,9003-07-0,*CC(*)C,diheptyl phthalate,3648-21-3,CCCCCCCOC(=O)C1=CC=CC=C1C(=O)OCCCCCCC,380000,1.1,0.01775,0.0153,0.1,138.57,positive,doi.org/10.1021/ma00041a024
polypropylene,9003-07-0,*CC(*)C,dioctyl phthalate,117-84-0,CCCCCCCCOC(=O)C1=CC=CC=C1C(=O)OCCCCCCCC,380000,1.1,0.08514,0.0755,0.1,115.37,positive,doi.org/10.1021/ma00041a024
polypropylene,9003-07-0,*CC(*)C,diheptyl phthalate,3648-21-3,CCCCCCCOC(=O)C1=CC=CC=C1C(=O)OCCCCCCC,380000,1.1,0.02376,0.0205,0.1,138.97,positive,doi.org/10.1021/ma00041a024
polypropylene,9003-07-0,*CC(*)C,diheptyl phthalate,3648-21-3,CCCCCCCOC(=O)C1=CC=CC=C1C(=O)OCCCCCCC,380000,1.1,0.03541,0.0306,0.1,138.67,positive,doi.org/10.1021/ma00041a024
polypropylene,9003-07-0,*CC(*)C,dioctyl phthalate,117-84-0,CCCCCCCCOC(=O)C1=CC=CC=C1C(=O)OCCCCCCCC,380000,1.1,0.01183,0.0104,0.1,119.89,positive,doi.org/10.1021/ma00041a024
polypropylene,9003-07-0,*CC(*)C,diheptyl phthalate,3648-21-3,CCCCCCCOC(=O)C1=CC=CC=C1C(=O)OCCCCCCC,380000,1.1,0.01126,0.0097,0.1,137.61,positive,doi.org/10.1021/ma00041a024
polypropylene,9003-07-0,*CC(*)C,dioctyl phthalate,117-84-0,CCCCCCCCOC(=O)C1=CC=CC=C1C(=O)OCCCCCCCC,380000,1.1,0.05669,0.0501,0.1,119.19,positive,doi.org/10.1021/ma00041a024
polypropylene,9003-07-0,*CC(*)C,diheptyl phthalate,3648-21-3,CCCCCCCOC(=O)C1=CC=CC=C1C(=O)OCCCCCCC,380000,1.1,0.01624,0.014,0.1,138.54,positive,doi.org/10.1021/ma00041a024
polypropylene,9003-07-0,*CC(*)C,diheptyl phthalate,3648-21-3,CCCCCCCOC(=O)C1=CC=CC=C1C(=O)OCCCCCCC,380000,1.1,0.17259,0.1521,0.1,123.25,positive,doi.org/10.1021/ma00041a024
polypropylene,9003-07-0,*CC(*)C,bis(2-ethylhexyl) phthalate,117-81-7,CCCCC(CC)COC(=O)c1ccccc1C(=O)OCC(CC)CCCC,380000,1.1,0.01138,0.01,0.1,111.76,positive,doi.org/10.1021/ma00041a024
polypropylene,9003-07-0,*CC(*)C,bis(2-ethylhexyl) phthalate,117-81-7,CCCCC(CC)COC(=O)c1ccccc1C(=O)OCC(CC)CCCC,380000,1.1,0.02884,0.0254,0.1,113.06,positive,doi.org/10.1021/ma00041a024
polypropylene,9003-07-0,*CC(*)C,didecyl phthalate,84-77-5,CCCCCCCCCCOC(=O)C1=CC=CC=C1C(=O)OCCCCCCCCCC,380000,1.1,0.04511,0.0403,0.1,81.33,positive,doi.org/10.1021/ma00041a024
polypropylene,9003-07-0,*CC(*)C,dioctyl phthalate,117-84-0,CCCCCCCCOC(=O)C1=CC=CC=C1C(=O)OCCCCCCCC,380000,1.1,0.03472,0.0306,0.1,120.29,positive,doi.org/10.1021/ma00041a024
polypropylene,9003-07-0,*CC(*)C,diheptyl phthalate,3648-21-3,CCCCCCCOC(=O)C1=CC=CC=C1C(=O)OCCCCCCC,380000,1.1,0.05836,0.0506,0.1,136.44,positive,doi.org/10.1021/ma00041a024
polypropylene,9003-07-0,*CC(*)C,bis(2-ethylhexyl) phthalate,117-81-7,CCCCC(CC)COC(=O)c1ccccc1C(=O)OCC(CC)CCCC,380000,1.1,0.04522,0.0399,0.1,111.96,positive,doi.org/10.1021/ma00041a024
polypropylene,9003-07-0,*CC(*)C,dinonyl phthalate,84-76-4,CCCCCCCCCOC(=O)C1=CC=CC=C1C(=O)OCCCCCCCCC,380000,1.1,0.02833,0.0252,0.1,94.68,positive,doi.org/10.1021/ma00041a024
