Repository: uentinnlea/polymer_cloud_point_qsar

File: data/Binary Polymer Solution Cloud Point Database.csv (part 18 of 26)
Polymer,Polymer CAS,Polymer SMILES,Solvent,Solvent CAS,Solvent SMILES,Mw(Da),PDI,ϕ,w,P(Mpa),CP(°C),1-Phase,Ref.
polypropylene,9003-07-0,*CC(*)C,didecyl phthalate,84-77-5,CCCCCCCCCCOC(=O)C1=CC=CC=C1C(=O)OCCCCCCCCCC,380000,1.1,0.02804,0.025,0.1,81.63,positive,doi.org/10.1021/ma00041a024
polypropylene,9003-07-0,*CC(*)C,diheptyl phthalate,3648-21-3,CCCCCCCOC(=O)C1=CC=CC=C1C(=O)OCCCCCCC,380000,1.1,0.22533,0.2001,0.1,119.4,positive,doi.org/10.1021/ma00041a024
polypropylene,9003-07-0,*CC(*)C,diheptyl phthalate,3648-21-3,CCCCCCCOC(=O)C1=CC=CC=C1C(=O)OCCCCCCC,380000,1.1,0.05836,0.0506,0.1,136.46,positive,doi.org/10.1021/ma00041a024
polypropylene,9003-07-0,*CC(*)C,didecyl phthalate,84-77-5,CCCCCCCCCCOC(=O)C1=CC=CC=C1C(=O)OCCCCCCCCCC,380000,1.1,0.01112,0.0099,0.1,81.13,positive,doi.org/10.1021/ma00041a024
polypropylene,9003-07-0,*CC(*)C,diheptyl phthalate,3648-21-3,CCCCCCCOC(=O)C1=CC=CC=C1C(=O)OCCCCCCC,380000,1.1,0.03437,0.0297,0.1,138.6,positive,doi.org/10.1021/ma00041a024
polypropylene,9003-07-0,*CC(*)C,dinonyl phthalate,84-76-4,CCCCCCCCCOC(=O)C1=CC=CC=C1C(=O)OCCCCCCCCC,380000,1.1,0.01689,0.015,0.1,94.89,positive,doi.org/10.1021/ma00041a024
polypropylene,9003-07-0,*CC(*)C,diheptyl phthalate,3648-21-3,CCCCCCCOC(=O)C1=CC=CC=C1C(=O)OCCCCCCC,380000,1.1,0.02226,0.0192,0.1,138.95,positive,doi.org/10.1021/ma00041a024
polypropylene,9003-07-0,*CC(*)C,bis(2-ethylhexyl) phthalate,117-81-7,CCCCC(CC)COC(=O)c1ccccc1C(=O)OCC(CC)CCCC,380000,1.1,0.02295,0.0202,0.1,113.36,positive,doi.org/10.1021/ma00041a024
polypropylene,9003-07-0,*CC(*)C,dinonyl phthalate,84-76-4,CCCCCCCCCOC(=O)C1=CC=CC=C1C(=O)OCCCCCCCCC,380000,1.1,0.02273,0.0202,0.1,94.99,positive,doi.org/10.1021/ma00041a024
polypropylene,9003-07-0,*CC(*)C,dioctyl phthalate,117-84-0,CCCCCCCCOC(=O)C1=CC=CC=C1C(=O)OCCCCCCCC,380000,1.1,0.02884,0.0254,0.1,120.8,positive,doi.org/10.1021/ma00041a024
polypropylene,9003-07-0,*CC(*)C,dioctyl phthalate,117-84-0,CCCCCCCCOC(=O)C1=CC=CC=C1C(=O)OCCCCCCCC,380000,1.1,0.02329,0.0205,0.1,121.1,positive,doi.org/10.1021/ma00041a024
polypropylene,9003-07-0,*CC(*)C,bis(2-ethylhexyl) phthalate,117-81-7,CCCCC(CC)COC(=O)c1ccccc1C(=O)OCC(CC)CCCC,380000,1.1,0.01706,0.015,0.1,112.76,positive,doi.org/10.1021/ma00041a024
polypropylene,9003-07-0,*CC(*)C,diheptyl phthalate,3648-21-3,CCCCCCCOC(=O)C1=CC=CC=C1C(=O)OCCCCCCC,380000,1.1,0.08525,0.0742,0.1,133.4,positive,doi.org/10.1021/ma00041a024
polypropylene,9003-07-0,*CC(*)C,bis(2-ethylhexyl) phthalate,117-81-7,CCCCC(CC)COC(=O)c1ccccc1C(=O)OCC(CC)CCCC,380000,1.1,0.03404,0.03,0.1,112.46,positive,doi.org/10.1021/ma00041a024
polypropylene,9003-07-0,*CC(*)C,diheptyl phthalate,3648-21-3,CCCCCCCOC(=O)C1=CC=CC=C1C(=O)OCCCCCCC,380000,1.1,0.01196,0.0103,0.1,137.57,positive,doi.org/10.1021/ma00041a024
polyisoprene,9003-31-0,*CC(C)=CC*,"1,4-dioxane",123-91-1,C1COCCO1,53300,1.08,0.1285,NaN,0.1,18.72,positive,doi.org/10.1295/polymj.17.1123
polyisoprene,9003-31-0,*CC(C)=CC*,"1,4-dioxane",123-91-1,C1COCCO1,53300,1.08,0.2256,NaN,0.1,15.54,positive,doi.org/10.1295/polymj.17.1123
polyisoprene,9003-31-0,*CC(C)=CC*,"1,4-dioxane",123-91-1,C1COCCO1,53300,1.08,0.1792,NaN,0.1,17.58,positive,doi.org/10.1295/polymj.17.1123
polyisoprene,9003-31-0,*CC(C)=CC*,"1,4-dioxane",123-91-1,C1COCCO1,53300,1.08,0.1853,NaN,0.1,17.26,positive,doi.org/10.1295/polymj.17.1123
polyisoprene,9003-31-0,*CC(C)=CC*,"1,4-dioxane",123-91-1,C1COCCO1,53300,1.08,0.0706,NaN,0.1,19.06,positive,doi.org/10.1295/polymj.17.1123
polyisoprene,9003-31-0,*CC(C)=CC*,"1,4-dioxane",123-91-1,C1COCCO1,53300,1.08,0.1121,NaN,0.1,18.89,positive,doi.org/10.1295/polymj.17.1123
polyisoprene,9003-31-0,*CC(C)=CC*,"1,4-dioxane",123-91-1,C1COCCO1,133000,1.08,0.0192,NaN,0.1,24.36,positive,doi.org/10.1295/polymj.17.1123
polyisoprene,9003-31-0,*CC(C)=CC*,"1,4-dioxane",123-91-1,C1COCCO1,53300,1.08,0.0079,NaN,0.1,15.5,positive,doi.org/10.1295/polymj.17.1123
polyisoprene,9003-31-0,*CC(C)=CC*,"1,4-dioxane",123-91-1,C1COCCO1,133000,1.08,0.2113,NaN,0.1,20.74,positive,doi.org/10.1295/polymj.17.1123
polyisoprene,9003-31-0,*CC(C)=CC*,"1,4-dioxane",123-91-1,C1COCCO1,53300,1.08,0.2082,NaN,0.1,16.73,positive,doi.org/10.1295/polymj.17.1123
polyisoprene,9003-31-0,*CC(C)=CC*,"1,4-dioxane",123-91-1,C1COCCO1,53300,1.08,0.1575,NaN,0.1,18.06,positive,doi.org/10.1295/polymj.17.1123
polyisoprene,9003-31-0,*CC(C)=CC*,"1,4-dioxane",123-91-1,C1COCCO1,53300,1.08,0.0284,NaN,0.1,18.15,positive,doi.org/10.1295/polymj.17.1123
polyisoprene,9003-31-0,*CC(C)=CC*,"1,4-dioxane",123-91-1,C1COCCO1,53300,1.08,0.0054,NaN,0.1,14.44,positive,doi.org/10.1295/polymj.17.1123
polyisoprene,9003-31-0,*CC(C)=CC*,"1,4-dioxane",123-91-1,C1COCCO1,133000,1.08,0.1086,NaN,0.1,24.5,positive,doi.org/10.1295/polymj.17.1123
polyisoprene,9003-31-0,*CC(C)=CC*,"1,4-dioxane",123-91-1,C1COCCO1,53300,1.08,0.0875,NaN,0.1,18.8,positive,doi.org/10.1295/polymj.17.1123
polyisoprene,9003-31-0,*CC(C)=CC*,"1,4-dioxane",123-91-1,C1COCCO1,133000,1.08,0.1415,NaN,0.1,23.56,positive,doi.org/10.1295/polymj.17.1123
polyisoprene,9003-31-0,*CC(C)=CC*,"1,4-dioxane",123-91-1,C1COCCO1,133000,1.08,0.2452,NaN,0.1,18.8,positive,doi.org/10.1295/polymj.17.1123
polyisoprene,9003-31-0,*CC(C)=CC*,"1,4-dioxane",123-91-1,C1COCCO1,133000,1.08,0.0338,NaN,0.1,24.88,positive,doi.org/10.1295/polymj.17.1123
polyisoprene,9003-31-0,*CC(C)=CC*,"1,4-dioxane",123-91-1,C1COCCO1,53300,1.08,0.0159,NaN,0.1,17.11,positive,doi.org/10.1295/polymj.17.1123
polyisoprene,9003-31-0,*CC(C)=CC*,"1,4-dioxane",123-91-1,C1COCCO1,133000,1.08,0.0049,NaN,0.1,20.05,positive,doi.org/10.1295/polymj.17.1123
polyisoprene,9003-31-0,*CC(C)=CC*,"1,4-dioxane",123-91-1,C1COCCO1,53300,1.08,0.1441,NaN,0.1,18.12,positive,doi.org/10.1295/polymj.17.1123
polyisoprene,9003-31-0,*CC(C)=CC*,"1,4-dioxane",123-91-1,C1COCCO1,133000,1.08,0.1632,NaN,0.1,22.61,positive,doi.org/10.1295/polymj.17.1123
polyisoprene,9003-31-0,*CC(C)=CC*,"1,4-dioxane",123-91-1,C1COCCO1,53300,1.08,0.0095,NaN,0.1,16.21,positive,doi.org/10.1295/polymj.17.1123
polyisoprene,9003-31-0,*CC(C)=CC*,"1,4-dioxane",123-91-1,C1COCCO1,53300,1.08,0.0996,NaN,0.1,18.94,positive,doi.org/10.1295/polymj.17.1123
polyisoprene,9003-31-0,*CC(C)=CC*,"1,4-dioxane",123-91-1,C1COCCO1,133000,1.08,0.0094,NaN,0.1,22.03,positive,doi.org/10.1295/polymj.17.1123
polyisoprene,9003-31-0,*CC(C)=CC*,"1,4-dioxane",123-91-1,C1COCCO1,133000,1.08,0.0662,NaN,0.1,25.1,positive,doi.org/10.1295/polymj.17.1123
polyisoprene,9003-31-0,*CC(C)=CC*,"1,4-dioxane",123-91-1,C1COCCO1,133000,1.08,0.0541,NaN,0.1,25.16,positive,doi.org/10.1295/polymj.17.1123
polyisoprene,9003-31-0,*CC(C)=CC*,"1,4-dioxane",123-91-1,C1COCCO1,133000,1.08,0.0835,NaN,0.1,24.91,positive,doi.org/10.1295/polymj.17.1123
polyisoprene,9003-31-0,*CC(C)=CC*,"1,4-dioxane",123-91-1,C1COCCO1,53300,1.08,0.056,NaN,0.1,18.67,positive,doi.org/10.1295/polymj.17.1123
polyisoprene,9003-31-0,*CC(C)=CC*,"1,4-dioxane",123-91-1,C1COCCO1,53300,1.08,0.0365,NaN,0.1,18.63,positive,doi.org/10.1295/polymj.17.1123
polyisoprene,9003-31-0,*CC(C)=CC*,"1,4-dioxane",123-91-1,C1COCCO1,53300,1.08,0.0241,NaN,0.1,17.76,positive,doi.org/10.1295/polymj.17.1123
polyisoprene,9003-31-0,*CC(C)=CC*,"1,4-dioxane",123-91-1,C1COCCO1,53300,1.08,0.0819,NaN,0.1,18.67,positive,doi.org/10.1295/polymj.17.1123
polyisobutylene,9003-27-4,*CC(*)(C)C,n-heptane,142-82-5,CCCCCCC,1000000,1.67,0.01887,0.025,1.3,170,negative,doi.org/10.1021/je010171z
polyisobutylene,9003-27-4,*CC(*)(C)C,n-heptane,142-82-5,CCCCCCC,1000000,1.67,0.01887,0.025,5.4,200.1,negative,doi.org/10.1021/je010171z
polyisobutylene,9003-27-4,*CC(*)(C)C,n-heptane,142-82-5,CCCCCCC,1000000,1.67,0.01887,0.025,8.3,220,negative,doi.org/10.1021/je010171z
polyisobutylene,9003-27-4,*CC(*)(C)C,n-heptane,142-82-5,CCCCCCC,1000000,1.67,0.01887,0.025,6.7,210,negative,doi.org/10.1021/je010171z
polyisobutylene,9003-27-4,*CC(*)(C)C,n-heptane,142-82-5,CCCCCCC,1000000,1.67,0.01887,0.025,2.5,180,negative,doi.org/10.1021/je010171z
polyisobutylene,9003-27-4,*CC(*)(C)C,n-heptane,142-82-5,CCCCCCC,1000000,1.67,0.01887,0.025,3.9,190.8,negative,doi.org/10.1021/je010171z
polyisobutylene,9003-27-4,*CC(*)(C)C,n-pentane,109-66-0,CCCCC,1000000,1.67,0.01545,0.0224,16.96,170.18,negative,doi.org/10.1021/je010171z
polyisobutylene,9003-27-4,*CC(*)(C)C,n-pentane,109-66-0,CCCCC,1000000,1.67,0.01545,0.0224,21.03,199.85,negative,doi.org/10.1021/je010171z
polyisobutylene,9003-27-4,*CC(*)(C)C,n-pentane,109-66-0,CCCCC,1000000,1.67,0.01545,0.0224,15.36,160.16,negative,doi.org/10.1021/je010171z
polyisobutylene,9003-27-4,*CC(*)(C)C,n-pentane,109-66-0,CCCCC,1000000,1.67,0.01545,0.0224,2.09,90.31,negative,doi.org/10.1021/je010171z
polyisobutylene,9003-27-4,*CC(*)(C)C,n-pentane,109-66-0,CCCCC,1000000,1.67,0.01545,0.0224,4.21,100.19,negative,doi.org/10.1021/je010171z
polyisobutylene,9003-27-4,*CC(*)(C)C,n-pentane,109-66-0,CCCCC,1000000,1.67,0.01545,0.0224,14.03,150.27,negative,doi.org/10.1021/je010171z
polyisobutylene,9003-27-4,*CC(*)(C)C,n-pentane,109-66-0,CCCCC,1000000,1.67,0.01545,0.0224,8.08,120.36,negative,doi.org/10.1021/je010171z
polyisobutylene,9003-27-4,*CC(*)(C)C,n-pentane,109-66-0,CCCCC,1000000,1.67,0.01545,0.0224,18.42,180.21,negative,doi.org/10.1021/je010171z
polyisobutylene,9003-27-4,*CC(*)(C)C,n-pentane,109-66-0,CCCCC,1000000,1.67,0.01545,0.0224,0.63,80.15,negative,doi.org/10.1021/je010171z
polyisobutylene,9003-27-4,*CC(*)(C)C,n-pentane,109-66-0,CCCCC,1000000,1.67,0.01545,0.0224,10.48,130.37,negative,doi.org/10.1021/je010171z
polyisobutylene,9003-27-4,*CC(*)(C)C,n-pentane,109-66-0,CCCCC,1000000,1.67,0.01545,0.0224,12.29,140.38,negative,doi.org/10.1021/je010171z
polyisobutylene,9003-27-4,*CC(*)(C)C,n-pentane,109-66-0,CCCCC,1000000,1.67,0.01545,0.0224,6.3,110.2,negative,doi.org/10.1021/je010171z
polyisobutylene,9003-27-4,*CC(*)(C)C,n-pentane,109-66-0,CCCCC,1000000,1.67,0.01545,0.0224,19.46,189.83,negative,doi.org/10.1021/je010171z
polyethylene,9002-88-4,*CC*,n-hexane,110-54-3,CCCCCC,52000,1.19,0.0056,0.0078,7.7,211.76,negative,doi.org/10.1016/j.supflu.2005.08.004
polyethylene,9002-88-4,*CC*,n-hexane,110-54-3,CCCCCC,6500,1.04,0.03707,0.051,6.6,235,negative,doi.org/10.1021/ie034302w
polyethylene,9002-88-4,*CC*,cyclopentene,142-29-0,C1CC=CC1,106000,5.27,0.05096,0.06,3.94,209.7,negative,doi.org/10.1002/1521-4125(200007)23:7<592::AID-CEAT592>3.0.CO;2-H
polyethylene,9002-88-4,*CC*,n-hexane,110-54-3,CCCCCC,6500,1.04,0.06239,0.085,4.3,201,negative,doi.org/10.1021/ie034302w
polyethylene,9002-88-4,*CC*,n-hexane,110-54-3,CCCCCC,52000,1.19,0.00351,0.0049,7.44,212.02,negative,doi.org/10.1016/j.supflu.2005.08.004
polyethylene,9002-88-4,*CC*,n-hexane,110-54-3,CCCCCC,52000,1.19,0.0328,0.0452,6.56,197.38,negative,doi.org/10.1016/j.supflu.2005.08.004
polyethylene,9002-88-4,*CC*,n-hexane,110-54-3,CCCCCC,52000,1.19,0.11488,0.1534,9.18,221.88,negative,doi.org/10.1016/j.supflu.2005.08.004
polyethylene,9002-88-4,*CC*,n-hexane,110-54-3,CCCCCC,58000,2.58,0.03611,0.0497,2.84,165.49,negative,See 2000BEH in ISBN: 9781420067989
polyethylene,9002-88-4,*CC*,n-pentane,109-66-0,CCCCC,41700,3.69,0.02704,0.039,15.65,170,negative,doi.org/10.1021/je0103162
polyethylene,9002-88-4,*CC*,n-hexane,110-54-3,CCCCCC,52000,1.19,0.04417,0.0606,7.34,202.19,negative,doi.org/10.1016/j.supflu.2005.08.004
polyethylene,9002-88-4,*CC*,n-hexane,110-54-3,CCCCCC,52000,1.19,0.00718,0.01,8.91,222.05,negative,doi.org/10.1016/j.supflu.2005.08.004
polyethylene,9002-88-4,*CC*,n-hexane,110-54-3,CCCCCC,105000,2.44,0.10303,0.1382,4.81,194.35,negative,See 2001TOR in ISBN: 9781420067989
polyethylene,9002-88-4,*CC*,n-hexane,110-54-3,CCCCCC,52000,1.19,0.0328,0.0452,2.49,167.58,negative,doi.org/10.1016/j.supflu.2005.08.004
polyethylene,9002-88-4,*CC*,n-hexane,110-54-3,CCCCCC,383000,1.19,0.04372,0.06,7.4,183,negative,doi.org/10.1021/ie034302w
polyethylene,9002-88-4,*CC*,n-hexane,110-54-3,CCCCCC,108000,1.32,0.0651,0.0886,3.8,170.09,negative,doi.org/10.1016/j.fluid.2003.07.004
polyethylene,9002-88-4,*CC*,n-hexane,110-54-3,CCCCCC,105000,2.44,0.01593,0.0221,7.53,209.55,negative,See 2001TOR in ISBN: 9781420067989
polyethylene,9002-88-4,*CC*,cyclopentane,287-92-3,C1CCCC1,106000,5.27,0.04915,0.06,4.85,210.2,negative,doi.org/10.1002/1521-4125(200007)23:7<592::AID-CEAT592>3.0.CO;2-H
polyethylene,9002-88-4,*CC*,n-hexane,110-54-3,CCCCCC,52000,1.19,0.01608,0.0223,8.17,212.17,negative,doi.org/10.1016/j.supflu.2005.08.004
polyethylene,9002-88-4,*CC*,n-hexane,110-54-3,CCCCCC,108000,1.32,0.0651,0.0886,7.9,200.02,negative,doi.org/10.1016/j.fluid.2003.07.004
polyethylene,9002-88-4,*CC*,n-pentane,109-66-0,CCCCC,41700,3.69,0.00687,0.01,11.31,130,negative,doi.org/10.1021/je0103162
polyethylene,9002-88-4,*CC*,n-hexane,110-54-3,CCCCCC,6500,1.04,0.01296,0.018,6,232,negative,doi.org/10.1021/ie034302w
polyethylene,9002-88-4,*CC*,n-hexane,110-54-3,CCCCCC,52000,1.19,0.04552,0.06242,6.73,197.52,negative,doi.org/10.1016/j.supflu.2005.08.004
polyethylene,9002-88-4,*CC*,n-pentane,109-66-0,CCCCC,41700,3.69,0.04902,0.07,10.13,130,negative,doi.org/10.1021/je0103162
polyethylene,9002-88-4,*CC*,n-hexane,110-54-3,CCCCCC,52000,1.19,0.04552,0.06242,4.12,177.31,negative,doi.org/10.1016/j.supflu.2005.08.004
polyethylene,9002-88-4,*CC*,n-pentane,109-66-0,CCCCC,41700,3.69,0.04902,0.07,12.75,150,negative,doi.org/10.1021/je0103162
polyethylene,9002-88-4,*CC*,n-hexane,110-54-3,CCCCCC,52000,1.19,0.0328,0.0452,1.75,162.64,negative,doi.org/10.1016/j.supflu.2005.08.004
polyethylene,9002-88-4,*CC*,n-pentane,109-66-0,CCCCC,41700,3.69,0.02564,0.037,10.96,130,negative,doi.org/10.1021/je0103162
polyethylene,9002-88-4,*CC*,n-hexane,110-54-3,CCCCCC,105000,2.44,0.01593,0.0221,8.73,219.45,negative,See 2001TOR in ISBN: 9781420067989
polyethylene,9002-88-4,*CC*,n-hexane,110-54-3,CCCCCC,105000,2.44,0.10303,0.1382,8.67,225.25,negative,See 2001TOR in ISBN: 9781420067989
polyethylene,9002-88-4,*CC*,n-hexane,110-54-3,CCCCCC,52000,1.19,0.00036,0.0005,2.39,182.45,negative,doi.org/10.1016/j.supflu.2005.08.004
polyethylene,9002-88-4,*CC*,n-hexane,110-54-3,CCCCCC,105000,2.44,0.10303,0.1382,1.91,173.75,negative,See 2001TOR in ISBN: 9781420067989
polyethylene,9002-88-4,*CC*,n-hexane,110-54-3,CCCCCC,52000,1.19,0.0516,0.0706,4.79,182.55,negative,doi.org/10.1016/j.supflu.2005.08.004
polyethylene,9002-88-4,*CC*,n-hexane,110-54-3,CCCCCC,52000,1.19,0.01608,0.0223,2.35,167.79,negative,doi.org/10.1016/j.supflu.2005.08.004
polyethylene,9002-88-4,*CC*,n-hexane,110-54-3,CCCCCC,52000,1.19,0.00036,0.0005,6.14,211.87,negative,doi.org/10.1016/j.supflu.2005.08.004
polyethylene,9002-88-4,*CC*,n-hexane,110-54-3,CCCCCC,52000,1.19,0.00351,0.0049,5.05,192.25,negative,doi.org/10.1016/j.supflu.2005.08.004
polyethylene,9002-88-4,*CC*,n-hexane,110-54-3,CCCCCC,52000,1.19,0.06059,0.0826,9.53,222.16,negative,doi.org/10.1016/j.supflu.2005.08.004
polyethylene,9002-88-4,*CC*,n-hexane,110-54-3,CCCCCC,58000,2.58,0.07653,0.1037,2,164.14,negative,See 2000BEH in ISBN: 9781420067989
polyethylene,9002-88-4,*CC*,n-hexane,110-54-3,CCCCCC,105000,2.44,0.04239,0.0582,1.63,168.05,negative,See 2001TOR in ISBN: 9781420067989
polyethylene,9002-88-4,*CC*,n-hexane,110-54-3,CCCCCC,52000,1.19,0.00351,0.0049,5.65,197.17,negative,doi.org/10.1016/j.supflu.2005.08.004
polyethylene,9002-88-4,*CC*,n-hexane,110-54-3,CCCCCC,15500,1.08,0.1028,0.1379,1.8,180.02,negative,doi.org/10.1016/j.fluid.2003.07.004
polyethylene,9002-88-4,*CC*,n-hexane,110-54-3,CCCCCC,52000,1.19,0.04417,0.0606,9.08,217.11,negative,doi.org/10.1016/j.supflu.2005.08.004
polyethylene,9002-88-4,*CC*,n-hexane,110-54-3,CCCCCC,52000,1.19,0.23754,0.3031,1.6,177.86,negative,doi.org/10.1016/j.supflu.2005.08.004
polyethylene,9002-88-4,*CC*,n-hexane,110-54-3,CCCCCC,105000,2.44,0.16222,0.2128,8.79,235.35,negative,See 2001TOR in ISBN: 9781420067989
polyethylene,9002-88-4,*CC*,n-hexane,110-54-3,CCCCCC,52000,1.19,0.0516,0.0706,9.63,222.17,negative,doi.org/10.1016/j.supflu.2005.08.004
polyethylene,9002-88-4,*CC*,n-hexane,110-54-3,CCCCCC,58000,2.58,0.03611,0.0497,4.05,173.71,negative,See 2000BEH in ISBN: 9781420067989
polyethylene,9002-88-4,*CC*,cyclopentane,287-92-3,C1CCCC1,106000,5.27,0.04915,0.06,6.17,219.3,negative,doi.org/10.1002/1521-4125(200007)23:7<592::AID-CEAT592>3.0.CO;2-H
polyethylene,9002-88-4,*CC*,n-hexane,110-54-3,CCCCCC,6500,1.04,0.01296,0.018,3,197,negative,doi.org/10.1021/ie034302w
polyethylene,9002-88-4,*CC*,n-hexane,110-54-3,CCCCCC,67100,1.1,0.03633,0.05,3.5,164,negative,doi.org/10.1021/ie034302w
polyethylene,9002-88-4,*CC*,cyclopentane,287-92-3,C1CCCC1,106000,5.27,0.04915,0.06,7.54,229.4,negative,doi.org/10.1002/1521-4125(200007)23:7<592::AID-CEAT592>3.0.CO;2-H
polyethylene,9002-88-4,*CC*,n-hexane,110-54-3,CCCCCC,52000,1.19,0.05369,0.0734,9.02,217.01,negative,doi.org/10.1016/j.supflu.2005.08.004
polyethylene,9002-88-4,*CC*,cyclopentene,142-29-0,C1CC=CC1,106000,5.27,0.05096,0.06,4.86,216,negative,doi.org/10.1002/1521-4125(200007)23:7<592::AID-CEAT592>3.0.CO;2-H
polyethylene,9002-88-4,*CC*,n-pentane,109-66-0,CCCCC,27700,1.99,0.04544,0.065,9.24,150,negative,doi.org/10.1021/je0103162
polyethylene,9002-88-4,*CC*,n-hexane,110-54-3,CCCCCC,383000,1.19,0.00431,0.006,10.1,205,negative,doi.org/10.1021/ie034302w
polyethylene,9002-88-4,*CC*,n-pentane,109-66-0,CCCCC,27700,1.99,0.04544,0.065,11.79,170,negative,doi.org/10.1021/je0103162
polyethylene,9002-88-4,*CC*,n-hexane,110-54-3,CCCCCC,60360,2.57,0.00351,0.0049,2.5,169.98,negative,doi.org/10.1016/j.fluid.2003.07.004
polyethylene,9002-88-4,*CC*,n-hexane,110-54-3,CCCCCC,52000,1.19,0.06789,0.0923,1.79,163.25,negative,doi.org/10.1016/j.supflu.2005.08.004
polyethylene,9002-88-4,*CC*,n-hexane,110-54-3,CCCCCC,52000,1.19,0.06789,0.0923,5.9,192.76,negative,doi.org/10.1016/j.supflu.2005.08.004
polyethylene,9002-88-4,*CC*,n-hexane,110-54-3,CCCCCC,108000,1.32,0.03899,0.0536,8,200,negative,doi.org/10.1016/j.fluid.2003.07.004
polyethylene,9002-88-4,*CC*,n-hexane,110-54-3,CCCCCC,6500,1.04,0.03707,0.051,2.8,199,negative,doi.org/10.1021/ie034302w
polyethylene,9002-88-4,*CC*,n-hexane,110-54-3,CCCCCC,60360,2.57,0.02635,0.0364,6.6,200.4,negative,doi.org/10.1016/j.fluid.2003.07.004
polyethylene,9002-88-4,*CC*,n-hexane,110-54-3,CCCCCC,6500,1.04,0.01296,0.018,6.9,242,negative,doi.org/10.1021/ie034302w
polyethylene,9002-88-4,*CC*,n-hexane,110-54-3,CCCCCC,105000,2.44,0.16222,0.2128,6.45,215.05,negative,See 2001TOR in ISBN: 9781420067989
polyethylene,9002-88-4,*CC*,n-hexane,110-54-3,CCCCCC,383000,1.19,0.03103,0.0428,9.4,200,negative,doi.org/10.1021/ie034302w
polyethylene,9002-88-4,*CC*,n-hexane,110-54-3,CCCCCC,52000,1.19,0.05369,0.0734,3.22,172.45,negative,doi.org/10.1016/j.supflu.2005.08.004
polyethylene,9002-88-4,*CC*,n-hexane,110-54-3,CCCCCC,15500,1.08,0.1028,0.1379,3.2,190,negative,doi.org/10.1016/j.fluid.2003.07.004
polyethylene,9002-88-4,*CC*,n-hexane,110-54-3,CCCCCC,15500,1.08,0.08799,0.1187,3.2,189.95,negative,doi.org/10.1016/j.fluid.2003.07.004
polyethylene,9002-88-4,*CC*,n-hexane,110-54-3,CCCCCC,52000,1.19,0.06059,0.0826,2.56,168.01,negative,doi.org/10.1016/j.supflu.2005.08.004
polyethylene,9002-88-4,*CC*,n-hexane,110-54-3,CCCCCC,52000,1.19,0.18736,0.2435,6.2,206.88,negative,doi.org/10.1016/j.supflu.2005.08.004
polyethylene,9002-88-4,*CC*,n-hexane,110-54-3,CCCCCC,67100,1.1,0.08745,0.118,2.3,170.4,negative,doi.org/10.1021/ie034302w
polyethylene,9002-88-4,*CC*,n-hexane,110-54-3,CCCCCC,52000,1.19,0.04417,0.0606,7.94,207.09,negative,doi.org/10.1016/j.supflu.2005.08.004
polyethylene,9002-88-4,*CC*,n-hexane,110-54-3,CCCCCC,52000,1.19,0.00036,0.0005,1.71,177.5,negative,doi.org/10.1016/j.supflu.2005.08.004
polyethylene,9002-88-4,*CC*,n-hexane,110-54-3,CCCCCC,52000,1.19,0.14756,0.19463,8.85,222.36,negative,doi.org/10.1016/j.supflu.2005.08.004
polyethylene,9002-88-4,*CC*,n-hexane,110-54-3,CCCCCC,52000,1.19,0.04261,0.0585,3.39,172.37,negative,doi.org/10.1016/j.supflu.2005.08.004
polyethylene,9002-88-4,*CC*,n-hexane,110-54-3,CCCCCC,108000,1.32,0.06081,0.0829,8,199.98,negative,doi.org/10.1016/j.fluid.2003.07.004
polyethylene,9002-88-4,*CC*,n-hexane,110-54-3,CCCCCC,52000,1.19,0.06789,0.0923,3.9,177.9,negative,doi.org/10.1016/j.supflu.2005.08.004
polyethylene,9002-88-4,*CC*,n-hexane,110-54-3,CCCCCC,108000,1.32,0.0757,0.1026,6.5,190.01,negative,doi.org/10.1016/j.fluid.2003.07.004
polyethylene,9002-88-4,*CC*,n-hexane,110-54-3,CCCCCC,105000,2.44,0.05961,0.0813,8.45,219.75,negative,See 2001TOR in ISBN: 9781420067989
polyethylene,9002-88-4,*CC*,n-hexane,110-54-3,CCCCCC,383000,1.19,0.0126,0.0175,10.4,205,negative,doi.org/10.1021/ie034302w
polyethylene,9002-88-4,*CC*,n-hexane,110-54-3,CCCCCC,15500,1.08,0.08799,0.1187,1.9,180.06,negative,doi.org/10.1016/j.fluid.2003.07.004
polyethylene,9002-88-4,*CC*,n-hexane,110-54-3,CCCCCC,52000,1.19,0.05369,0.0734,7.77,206.96,negative,doi.org/10.1016/j.supflu.2005.08.004
polyethylene,9002-88-4,*CC*,n-hexane,110-54-3,CCCCCC,52000,1.19,0.00036,0.0005,7.28,221.88,negative,doi.org/10.1016/j.supflu.2005.08.004
polyethylene,9002-88-4,*CC*,n-hexane,110-54-3,CCCCCC,52000,1.19,0.23754,0.3031,2.3,182.56,negative,doi.org/10.1016/j.supflu.2005.08.004
polyethylene,9002-88-4,*CC*,n-hexane,110-54-3,CCCCCC,52000,1.19,0.18736,0.2435,3.09,182.3,negative,doi.org/10.1016/j.supflu.2005.08.004
polyethylene,9002-88-4,*CC*,n-hexane,110-54-3,CCCCCC,52000,1.19,0.04885,0.0669,6.64,197.16,negative,doi.org/10.1016/j.supflu.2005.08.004
polyethylene,9002-88-4,*CC*,n-hexane,110-54-3,CCCCCC,383000,1.19,0.00431,0.006,9,196,negative,doi.org/10.1021/ie034302w
polyethylene,9002-88-4,*CC*,n-hexane,110-54-3,CCCCCC,383000,1.19,0.06149,0.0838,8,195,negative,doi.org/10.1021/ie034302w
polyethylene,9002-88-4,*CC*,n-hexane,110-54-3,CCCCCC,52000,1.19,0.04777,0.06544,9.07,216.7,negative,doi.org/10.1016/j.supflu.2005.08.004
polyethylene,9002-88-4,*CC*,n-hexane,110-54-3,CCCCCC,58000,2.58,0.07653,0.1037,6.49,197.09,negative,See 2000BEH in ISBN: 9781420067989
polyethylene,9002-88-4,*CC*,n-hexane,110-54-3,CCCCCC,67100,1.1,0.02708,0.0374,5.9,181,negative,doi.org/10.1021/ie034302w
polyethylene,9002-88-4,*CC*,n-pentane,109-66-0,CCCCC,27700,1.99,0.0562,0.08,6.2,130,negative,doi.org/10.1021/je0103162
polyethylene,9002-88-4,*CC*,n-hexane,110-54-3,CCCCCC,52000,1.19,0.11488,0.1534,2.1,167.55,negative,doi.org/10.1016/j.supflu.2005.08.004
polyethylene,9002-88-4,*CC*,n-hexane,110-54-3,CCCCCC,15500,1.08,0.06044,0.0824,4.8,199.97,negative,doi.org/10.1016/j.fluid.2003.07.004
polyethylene,9002-88-4,*CC*,n-hexane,110-54-3,CCCCCC,58000,2.58,0.07653,0.1037,5.39,189,negative,See 2000BEH in ISBN: 9781420067989
polyethylene,9002-88-4,*CC*,n-hexane,110-54-3,CCCCCC,108000,1.32,0.09746,0.131,3.6,169.99,negative,doi.org/10.1016/j.fluid.2003.07.004
polyethylene,9002-88-4,*CC*,n-hexane,110-54-3,CCCCCC,6500,1.04,0.21703,0.279,5.4,263.5,negative,doi.org/10.1021/ie034302w
polyethylene,9002-88-4,*CC*,n-hexane,110-54-3,CCCCCC,52000,1.19,0.0056,0.0078,3.96,182.25,negative,doi.org/10.1016/j.supflu.2005.08.004
polyethylene,9002-88-4,*CC*,n-hexane,110-54-3,CCCCCC,52000,1.19,0.04552,0.06242,7.99,207.35,negative,doi.org/10.1016/j.supflu.2005.08.004
polyethylene,9002-88-4,*CC*,n-hexane,110-54-3,CCCCCC,60360,2.57,0.11496,0.1535,1.4,169.88,negative,doi.org/10.1016/j.fluid.2003.07.004
polyethylene,9002-88-4,*CC*,n-hexane,110-54-3,CCCCCC,52000,1.19,0.06059,0.0826,5.33,187.65,negative,doi.org/10.1016/j.supflu.2005.08.004
polyethylene,9002-88-4,*CC*,n-hexane,110-54-3,CCCCCC,52000,1.19,0.04885,0.0669,2.59,167.65,negative,doi.org/10.1016/j.supflu.2005.08.004
polyethylene,9002-88-4,*CC*,n-hexane,110-54-3,CCCCCC,67100,1.1,0.02708,0.0374,8.1,198,negative,doi.org/10.1021/ie034302w
polyethylene,9002-88-4,*CC*,n-pentane,109-66-0,CCCCC,41700,3.69,0.02774,0.04,11.17,130,negative,doi.org/10.1021/je0103162
polyethylene,9002-88-4,*CC*,n-hexane,110-54-3,CCCCCC,105000,2.44,0.10303,0.1382,6.13,204.55,negative,See 2001TOR in ISBN: 9781420067989
polyethylene,9002-88-4,*CC*,n-hexane,110-54-3,CCCCCC,52000,1.19,0.0056,0.0078,3.27,177.32,negative,doi.org/10.1016/j.supflu.2005.08.004
polyethylene,9002-88-4,*CC*,n-hexane,110-54-3,CCCCCC,52000,1.19,0.04777,0.06544,9.62,221.74,negative,doi.org/10.1016/j.supflu.2005.08.004
polyethylene,9002-88-4,*CC*,n-hexane,110-54-3,CCCCCC,108000,1.32,0.00546,0.0076,3.8,170.52,negative,doi.org/10.1016/j.fluid.2003.07.004
polyethylene,9002-88-4,*CC*,n-hexane,110-54-3,CCCCCC,108000,1.32,0.0224,0.031,4.2,170,negative,doi.org/10.1016/j.fluid.2003.07.004
polyethylene,9002-88-4,*CC*,n-hexane,110-54-3,CCCCCC,67100,1.1,0.03633,0.05,2.2,155,negative,doi.org/10.1021/ie034302w
polyethylene,9002-88-4,*CC*,n-pentane,109-66-0,CCCCC,41700,3.69,0.02774,0.04,13.65,150,negative,doi.org/10.1021/je0103162
polyethylene,9002-88-4,*CC*,n-hexane,110-54-3,CCCCCC,52000,1.19,0.04885,0.0669,3.35,172.58,negative,doi.org/10.1016/j.supflu.2005.08.004
polyethylene,9002-88-4,*CC*,n-hexane,110-54-3,CCCCCC,52000,1.19,0.11488,0.1534,6.84,202.12,negative,doi.org/10.1016/j.supflu.2005.08.004
polyethylene,9002-88-4,*CC*,n-hexane,110-54-3,CCCCCC,52000,1.19,0.00718,0.01,1.22,162.8,negative,doi.org/10.1016/j.supflu.2005.08.004
polyethylene,9002-88-4,*CC*,n-hexane,110-54-3,CCCCCC,52000,1.19,0.00718,0.01,2.74,172.78,negative,doi.org/10.1016/j.supflu.2005.08.004
polyethylene,9002-88-4,*CC*,n-hexane,110-54-3,CCCCCC,52000,1.19,0.14756,0.19463,0.99,162.74,negative,doi.org/10.1016/j.supflu.2005.08.004
polyethylene,9002-88-4,*CC*,n-hexane,110-54-3,CCCCCC,52000,1.19,0.11488,0.1534,5.56,192.22,negative,doi.org/10.1016/j.supflu.2005.08.004
polyethylene,9002-88-4,*CC*,n-hexane,110-54-3,CCCCCC,52000,1.19,0.04261,0.0585,2.02,162.55,negative,doi.org/10.1016/j.supflu.2005.08.004
polyethylene,9002-88-4,*CC*,n-hexane,110-54-3,CCCCCC,105000,2.44,0.05961,0.0813,10.6,239.85,negative,See 2001TOR in ISBN: 9781420067989
polyethylene,9002-88-4,*CC*,n-hexane,110-54-3,CCCCCC,383000,1.19,0.0126,0.0175,9.1,196,negative,doi.org/10.1021/ie034302w
polyethylene,9002-88-4,*CC*,n-hexane,110-54-3,CCCCCC,105000,2.44,0.00992,0.0138,9.82,229.85,negative,See 2001TOR in ISBN: 9781420067989
polyethylene,9002-88-4,*CC*,n-hexane,110-54-3,CCCCCC,6500,1.04,0.06239,0.085,3.4,193,negative,doi.org/10.1021/ie034302w
polyethylene,9002-88-4,*CC*,n-hexane,110-54-3,CCCCCC,52000,1.19,0.00036,0.0005,3.05,187.37,negative,doi.org/10.1016/j.supflu.2005.08.004
polyethylene,9002-88-4,*CC*,n-hexane,110-54-3,CCCCCC,58000,2.58,0.03611,0.0497,1.55,157.37,negative,See 2000BEH in ISBN: 9781420067989
polyethylene,9002-88-4,*CC*,n-pentane,109-66-0,CCCCC,41700,3.69,0.00206,0.003,9.72,130,negative,doi.org/10.1021/je0103162
polyethylene,9002-88-4,*CC*,n-hexane,110-54-3,CCCCCC,52000,1.19,0.04552,0.06242,3.38,172.46,negative,doi.org/10.1016/j.supflu.2005.08.004
polyethylene,9002-88-4,*CC*,n-pentane,109-66-0,CCCCC,27700,1.99,0.07071,0.1,7.58,150,negative,doi.org/10.1021/je0103162
polyethylene,9002-88-4,*CC*,n-hexane,110-54-3,CCCCCC,105000,2.44,0.10303,0.1382,10.89,245.85,negative,See 2001TOR in ISBN: 9781420067989
polyethylene,9002-88-4,*CC*,n-pentane,109-66-0,CCCCC,41700,3.69,0.02564,0.037,15.72,170,negative,doi.org/10.1021/je0103162
polyethylene,9002-88-4,*CC*,n-pentane,109-66-0,CCCCC,41700,3.69,0.02985,0.043,13.17,150,negative,doi.org/10.1021/je0103162
polyethylene,9002-88-4,*CC*,1-octene,111-66-0,CCCCCCC=C,105000,2.44,0.07113,0.0897,3.07,261.75,negative,See 2001TOR in ISBN: 9781420067989
polyethylene,9002-88-4,*CC*,n-hexane,110-54-3,CCCCCC,15500,1.08,0.06044,0.0824,3.4,189.96,negative,doi.org/10.1016/j.fluid.2003.07.004
polyethylene,9002-88-4,*CC*,n-hexane,110-54-3,CCCCCC,105000,2.44,0.01593,0.0221,6.49,201.25,negative,See 2001TOR in ISBN: 9781420067989
polyethylene,9002-88-4,*CC*,n-hexane,110-54-3,CCCCCC,52000,1.19,0.06789,0.0923,5.58,190.19,negative,doi.org/10.1016/j.supflu.2005.08.004
polyethylene,9002-88-4,*CC*,n-hexane,110-54-3,CCCCCC,60360,2.57,0.01065,0.0148,2.6,170.1,negative,doi.org/10.1016/j.fluid.2003.07.004
polyethylene,9002-88-4,*CC*,n-hexane,110-54-3,CCCCCC,383000,1.19,0.09437,0.127,9.8,216,negative,doi.org/10.1021/ie034302w
polyethylene,9002-88-4,*CC*,n-hexane,110-54-3,CCCCCC,52000,1.19,0.14756,0.19463,6.42,202.25,negative,doi.org/10.1016/j.supflu.2005.08.004
polyethylene,9002-88-4,*CC*,n-hexane,110-54-3,CCCCCC,58000,2.58,0.03611,0.0497,11,230.06,negative,See 2000BEH in ISBN: 9781420067989
polyethylene,9002-88-4,*CC*,n-hexane,110-54-3,CCCCCC,105000,2.44,0.05961,0.0813,7.16,209.35,negative,See 2001TOR in ISBN: 9781420067989
polyethylene,9002-88-4,*CC*,n-hexane,110-54-3,CCCCCC,383000,1.19,0.06149,0.0838,9.3,204,negative,doi.org/10.1021/ie034302w
polyethylene,9002-88-4,*CC*,n-hexane,110-54-3,CCCCCC,67100,1.1,0.2221,0.285,9.3,234.5,negative,doi.org/10.1021/ie034302w
polyethylene,9002-88-4,*CC*,n-pentane,109-66-0,CCCCC,41700,3.69,0.02074,0.03,13.51,150,negative,doi.org/10.1021/je0103162
polyethylene,9002-88-4,*CC*,n-hexane,110-54-3,CCCCCC,52000,1.19,0.0056,0.0078,8.27,217.04,negative,doi.org/10.1016/j.supflu.2005.08.004
polyethylene,9002-88-4,*CC*,n-hexane,110-54-3,CCCCCC,67100,1.1,0.07828,0.106,8,208.5,negative,doi.org/10.1021/ie034302w
polyethylene,9002-88-4,*CC*,n-hexane,110-54-3,CCCCCC,108000,1.32,0.01339,0.0186,5.4,180.01,negative,doi.org/10.1016/j.fluid.2003.07.004
polyethylene,9002-88-4,*CC*,n-hexane,110-54-3,CCCCCC,52000,1.19,0.00718,0.01,6.02,197.42,negative,doi.org/10.1016/j.supflu.2005.08.004
polyethylene,9002-88-4,*CC*,n-hexane,110-54-3,CCCCCC,6500,1.04,0.076,0.103,5.8,223,negative,doi.org/10.1021/ie034302w
polyethylene,9002-88-4,*CC*,n-hexane,110-54-3,CCCCCC,52000,1.19,0.0516,0.0706,6.71,197.46,negative,doi.org/10.1016/j.supflu.2005.08.004
polyethylene,9002-88-4,*CC*,n-pentane,109-66-0,CCCCC,41700,3.69,0.03479,0.05,13.1,150,negative,doi.org/10.1021/je0103162
polyethylene,9002-88-4,*CC*,n-hexane,110-54-3,CCCCCC,52000,1.19,0.11488,0.1534,6.21,197.11,negative,doi.org/10.1016/j.supflu.2005.08.004
polyethylene,9002-88-4,*CC*,n-hexane,110-54-3,CCCCCC,105000,2.44,0.00992,0.0138,10.86,240.25,negative,See 2001TOR in ISBN: 9781420067989
polyethylene,9002-88-4,*CC*,n-hexane,110-54-3,CCCCCC,6500,1.04,0.04106,0.0564,6.8,209,negative,doi.org/10.1021/ie034302w
polyethylene,9002-88-4,*CC*,n-hexane,110-54-3,CCCCCC,383000,1.19,0.09437,0.127,7.4,199,negative,doi.org/10.1021/ie034302w
polyethylene,9002-88-4,*CC*,n-hexane,110-54-3,CCCCCC,6500,1.04,0.06089,0.083,4.8,224,negative,doi.org/10.1021/ie034302w
polyethylene,9002-88-4,*CC*,n-hexane,110-54-3,CCCCCC,6500,1.04,0.21703,0.279,5,254.5,negative,doi.org/10.1021/ie034302w
polyethylene,9002-88-4,*CC*,n-hexane,110-54-3,CCCCCC,52000,1.19,0.04417,0.0606,9.62,222,negative,doi.org/10.1016/j.supflu.2005.08.004
polyethylene,9002-88-4,*CC*,n-hexane,110-54-3,CCCCCC,52000,1.19,0.04261,0.0585,9.12,216.98,negative,doi.org/10.1016/j.supflu.2005.08.004
polyethylene,9002-88-4,*CC*,n-hexane,110-54-3,CCCCCC,105000,2.44,0.16222,0.2128,2.29,184.25,negative,See 2001TOR in ISBN: 9781420067989
polyethylene,9002-88-4,*CC*,n-hexane,110-54-3,CCCCCC,52000,1.19,0.0328,0.0452,7.16,202.3,negative,doi.org/10.1016/j.supflu.2005.08.004
polyethylene,9002-88-4,*CC*,n-pentane,109-66-0,CCCCC,41700,3.69,0.01032,0.015,16.06,170,negative,doi.org/10.1021/je0103162
polyethylene,9002-88-4,*CC*,n-hexane,110-54-3,CCCCCC,52000,1.19,0.05369,0.0734,3.92,177.37,negative,doi.org/10.1016/j.supflu.2005.08.004
polyethylene,9002-88-4,*CC*,1-octene,111-66-0,CCCCCCC=C,105000,2.44,0.03445,0.0439,3.09,260.25,negative,See 2001TOR in ISBN: 9781420067989
polyethylene,9002-88-4,*CC*,n-hexane,110-54-3,CCCCCC,52000,1.19,0.04417,0.0606,4.1,177.52,negative,doi.org/10.1016/j.supflu.2005.08.004
polyethylene,9002-88-4,*CC*,n-pentane,109-66-0,CCCCC,41700,3.69,0.02074,0.03,15.93,170,negative,doi.org/10.1021/je0103162
polyethylene,9002-88-4,*CC*,n-pentane,109-66-0,CCCCC,27700,1.99,0.0433,0.062,6.62,130,negative,doi.org/10.1021/je0103162
polyethylene,9002-88-4,*CC*,n-hexane,110-54-3,CCCCCC,383000,1.19,0.00431,0.006,5.4,169,negative,doi.org/10.1021/ie034302w
polyethylene,9002-88-4,*CC*,n-hexane,110-54-3,CCCCCC,58000,2.58,0.07653,0.1037,10.31,229.92,negative,See 2000BEH in ISBN: 9781420067989
polyethylene,9002-88-4,*CC*,n-pentane,109-66-0,CCCCC,27700,1.99,0.07803,0.11,9.58,170,negative,doi.org/10.1021/je0103162
polyethylene,9002-88-4,*CC*,n-hexane,110-54-3,CCCCCC,52000,1.19,0.04885,0.0669,7.87,207.13,negative,doi.org/10.1016/j.supflu.2005.08.004
polyethylene,9002-88-4,*CC*,n-hexane,110-54-3,CCCCCC,52000,1.19,0.00036,0.0005,4.91,201.97,negative,doi.org/10.1016/j.supflu.2005.08.004
polyethylene,9002-88-4,*CC*,n-hexane,110-54-3,CCCCCC,108000,1.32,0.0224,0.031,5.6,180.01,negative,doi.org/10.1016/j.fluid.2003.07.004
polyethylene,9002-88-4,*CC*,n-pentane,109-66-0,CCCCC,41700,3.69,0.03126,0.045,13.37,150,negative,doi.org/10.1021/je0103162
polyethylene,9002-88-4,*CC*,n-hexane,110-54-3,CCCCCC,105000,2.44,0.00992,0.0138,2.15,170.25,negative,See 2001TOR in ISBN: 9781420067989
polyethylene,9002-88-4,*CC*,n-hexane,110-54-3,CCCCCC,383000,1.19,0.00303,0.00422,11.95,221.4,negative,doi.org/10.1021/ie034302w
polyethylene,9002-88-4,*CC*,n-hexane,110-54-3,CCCCCC,52000,1.19,0.00172,0.0024,1.9,172.73,negative,doi.org/10.1016/j.supflu.2005.08.004
polyethylene,9002-88-4,*CC*,n-hexane,110-54-3,CCCCCC,52000,1.19,0.01608,0.0223,6.99,202.38,negative,doi.org/10.1016/j.supflu.2005.08.004
polyethylene,9002-88-4,*CC*,n-hexane,110-54-3,CCCCCC,52000,1.19,0.06059,0.0826,7.83,207.42,negative,doi.org/10.1016/j.supflu.2005.08.004
polyethylene,9002-88-4,*CC*,n-hexane,110-54-3,CCCCCC,52000,1.19,0.11488,0.1534,4.9,187.15,negative,doi.org/10.1016/j.supflu.2005.08.004
polyethylene,9002-88-4,*CC*,n-pentane,109-66-0,CCCCC,27700,1.99,0.0433,0.062,9.24,150,negative,doi.org/10.1021/je0103162
polyethylene,9002-88-4,*CC*,n-hexane,110-54-3,CCCCCC,52000,1.19,0.11488,0.1534,4.23,182.31,negative,doi.org/10.1016/j.supflu.2005.08.004
polyethylene,9002-88-4,*CC*,n-hexane,110-54-3,CCCCCC,108000,1.32,0.01339,0.0186,6.7,190,negative,doi.org/10.1016/j.fluid.2003.07.004
polyethylene,9002-88-4,*CC*,n-hexane,110-54-3,CCCCCC,105000,2.44,0.01593,0.0221,10.98,240.15,negative,See 2001TOR in ISBN: 9781420067989
polyethylene,9002-88-4,*CC*,n-pentane,109-66-0,CCCCC,27700,1.99,0.0526,0.075,11.51,170,negative,doi.org/10.1021/je0103162
polyethylene,9002-88-4,*CC*,n-hexane,110-54-3,CCCCCC,67100,1.1,0.01492,0.0207,1.5,163,negative,doi.org/10.1021/ie034302w
polyethylene,9002-88-4,*CC*,n-hexane,110-54-3,CCCCCC,15500,1.08,0.02328,0.0322,1.7,180.02,negative,doi.org/10.1016/j.fluid.2003.07.004
polyethylene,9002-88-4,*CC*,n-hexane,110-54-3,CCCCCC,58000,2.58,0.07653,0.1037,8.49,213.7,negative,See 2000BEH in ISBN: 9781420067989
polyethylene,9002-88-4,*CC*,n-hexane,110-54-3,CCCCCC,52000,1.19,0.06789,0.0923,7.99,209.3,negative,doi.org/10.1016/j.supflu.2005.08.004
polyethylene,9002-88-4,*CC*,n-hexane,110-54-3,CCCCCC,52000,1.19,0.00718,0.01,4.8,187.49,negative,doi.org/10.1016/j.supflu.2005.08.004
polyethylene,9002-88-4,*CC*,n-hexane,110-54-3,CCCCCC,52000,1.19,0.01608,0.0223,4.41,182.49,negative,doi.org/10.1016/j.supflu.2005.08.004
polyethylene,9002-88-4,*CC*,n-hexane,110-54-3,CCCCCC,6500,1.04,0.06089,0.083,3.7,215,negative,doi.org/10.1021/ie034302w
polyethylene,9002-88-4,*CC*,n-hexane,110-54-3,CCCCCC,15500,1.08,0.07251,0.0984,3.3,190,negative,doi.org/10.1016/j.fluid.2003.07.004
polyethylene,9002-88-4,*CC*,n-hexane,110-54-3,CCCCCC,52000,1.19,0.00351,0.0049,1.57,167.33,negative,doi.org/10.1016/j.supflu.2005.08.004
polyethylene,9002-88-4,*CC*,n-hexane,110-54-3,CCCCCC,60360,2.57,0.06525,0.0888,3.4,180.21,negative,doi.org/10.1016/j.fluid.2003.07.004
polyethylene,9002-88-4,*CC*,n-hexane,110-54-3,CCCCCC,52000,1.19,0.04777,0.06544,5.47,187.35,negative,doi.org/10.1016/j.supflu.2005.08.004
polyethylene,9002-88-4,*CC*,n-hexane,110-54-3,CCCCCC,105000,2.44,0.01593,0.0221,9.9,229.75,negative,See 2001TOR in ISBN: 9781420067989
polyethylene,9002-88-4,*CC*,n-hexane,110-54-3,CCCCCC,52000,1.19,0.04417,0.0606,8.52,212.08,negative,doi.org/10.1016/j.supflu.2005.08.004
polyethylene,9002-88-4,*CC*,n-hexane,110-54-3,CCCCCC,108000,1.32,0.03899,0.0536,4,170.02,negative,doi.org/10.1016/j.fluid.2003.07.004
polyethylene,9002-88-4,*CC*,n-hexane,110-54-3,CCCCCC,15500,1.08,0.07251,0.0984,2,180.03,negative,doi.org/10.1016/j.fluid.2003.07.004
polyethylene,9002-88-4,*CC*,n-hexane,110-54-3,CCCCCC,60360,2.57,0.06525,0.0888,6.3,200.26,negative,doi.org/10.1016/j.fluid.2003.07.004
polyethylene,9002-88-4,*CC*,n-hexane,110-54-3,CCCCCC,383000,1.19,0.04372,0.06,10.7,210.5,negative,doi.org/10.1021/ie034302w
polyethylene,9002-88-4,*CC*,n-hexane,110-54-3,CCCCCC,383000,1.19,0.00303,0.00422,8.7,192.5,negative,doi.org/10.1021/ie034302w
polyethylene,9002-88-4,*CC*,n-hexane,110-54-3,CCCCCC,15500,1.08,0.02328,0.0322,4.3,200,negative,doi.org/10.1016/j.fluid.2003.07.004
polyethylene,9002-88-4,*CC*,n-hexane,110-54-3,CCCCCC,52000,1.19,0.06789,0.0923,4.59,182.85,negative,doi.org/10.1016/j.supflu.2005.08.004
polyethylene,9002-88-4,*CC*,cyclopentene,142-29-0,C1CC=CC1,106000,5.27,0.05096,0.06,4.78,215.4,negative,doi.org/10.1002/1521-4125(200007)23:7<592::AID-CEAT592>3.0.CO;2-H
polyethylene,9002-88-4,*CC*,n-pentane,109-66-0,CCCCC,27700,1.99,0.02774,0.04,12.62,170,negative,doi.org/10.1021/je0103162
polyethylene,9002-88-4,*CC*,n-hexane,110-54-3,CCCCCC,52000,1.19,0.04885,0.0669,5.99,192.25,negative,doi.org/10.1016/j.supflu.2005.08.004
polyethylene,9002-88-4,*CC*,n-hexane,110-54-3,CCCCCC,67100,1.1,0.2221,0.285,8.3,225,negative,doi.org/10.1021/ie034302w
polyethylene,9002-88-4,*CC*,n-hexane,110-54-3,CCCCCC,52000,1.19,0.00351,0.0049,3.66,182.12,negative,doi.org/10.1016/j.supflu.2005.08.004
polyethylene,9002-88-4,*CC*,n-hexane,110-54-3,CCCCCC,52000,1.19,0.04552,0.06242,9.71,222.57,negative,doi.org/10.1016/j.supflu.2005.08.004
polyethylene,9002-88-4,*CC*,n-pentane,109-66-0,CCCCC,41700,3.69,0.04902,0.07,14.96,170,negative,doi.org/10.1021/je0103162
polyethylene,9002-88-4,*CC*,n-hexane,110-54-3,CCCCCC,15500,1.08,0.06044,0.0824,2.1,179.92,negative,doi.org/10.1016/j.fluid.2003.07.004
polyethylene,9002-88-4,*CC*,n-hexane,110-54-3,CCCCCC,58000,2.58,0.11285,0.1508,9.01,224.22,negative,See 2000BEH in ISBN: 9781420067989
polyethylene,9002-88-4,*CC*,n-hexane,110-54-3,CCCCCC,67100,1.1,0.01492,0.0207,3.7,180,negative,doi.org/10.1021/ie034302w
polyethylene,9002-88-4,*CC*,n-pentane,109-66-0,CCCCC,41700,3.69,0.01378,0.02,10.96,130,negative,doi.org/10.1021/je0103162
polyethylene,9002-88-4,*CC*,n-hexane,110-54-3,CCCCCC,52000,1.19,0.06789,0.0923,8.98,217.99,negative,doi.org/10.1016/j.supflu.2005.08.004
polyethylene,9002-88-4,*CC*,n-hexane,110-54-3,CCCCCC,52000,1.19,0.0516,0.0706,7.32,202.42,negative,doi.org/10.1016/j.supflu.2005.08.004
polyethylene,9002-88-4,*CC*,n-hexane,110-54-3,CCCCCC,52000,1.19,0.0328,0.0452,9.44,221.82,negative,doi.org/10.1016/j.supflu.2005.08.004
polyethylene,9002-88-4,*CC*,n-hexane,110-54-3,CCCCCC,52000,1.19,0.00172,0.0024,8.22,221.79,negative,doi.org/10.1016/j.supflu.2005.08.004
polyethylene,9002-88-4,*CC*,n-hexane,110-54-3,CCCCCC,52000,1.19,0.0056,0.0078,5.9,197.04,negative,doi.org/10.1016/j.supflu.2005.08.004
polyethylene,9002-88-4,*CC*,n-hexane,110-54-3,CCCCCC,383000,1.19,0.03103,0.0428,4.3,164,negative,doi.org/10.1021/ie034302w
polyethylene,9002-88-4,*CC*,n-hexane,110-54-3,CCCCCC,15500,1.08,0.07251,0.0984,4.7,200.07,negative,doi.org/10.1016/j.fluid.2003.07.004
polyethylene,9002-88-4,*CC*,n-hexane,110-54-3,CCCCCC,52000,1.19,0.04885,0.0669,4.68,182.4,negative,doi.org/10.1016/j.supflu.2005.08.004
polyethylene,9002-88-4,*CC*,n-pentane,109-66-0,CCCCC,41700,3.69,0.02423,0.035,15.86,170,negative,doi.org/10.1021/je0103162
polyethylene,9002-88-4,*CC*,n-hexane,110-54-3,CCCCCC,60360,2.57,0.00351,0.0049,5.2,190.03,negative,doi.org/10.1016/j.fluid.2003.07.004
polyethylene,9002-88-4,*CC*,n-hexane,110-54-3,CCCCCC,60360,2.57,0.11496,0.1535,5.4,199.86,negative,doi.org/10.1016/j.fluid.2003.07.004
polyethylene,9002-88-4,*CC*,n-pentane,109-66-0,CCCCC,41700,3.69,0.01378,0.02,15.79,170,negative,doi.org/10.1021/je0103162
polyethylene,9002-88-4,*CC*,n-hexane,110-54-3,CCCCCC,6500,1.04,0.02569,0.0355,3.8,207,negative,doi.org/10.1021/ie034302w
polyethylene,9002-88-4,*CC*,n-hexane,110-54-3,CCCCCC,383000,1.19,0.03103,0.0428,10.7,209,negative,doi.org/10.1021/ie034302w
polyethylene,9002-88-4,*CC*,n-hexane,110-54-3,CCCCCC,60360,2.57,0.11496,0.1535,4.1,189.9,negative,doi.org/10.1016/j.fluid.2003.07.004
polyethylene,9002-88-4,*CC*,n-hexane,110-54-3,CCCCCC,52000,1.19,0.05369,0.0734,9.54,222.03,negative,doi.org/10.1016/j.supflu.2005.08.004
polyethylene,9002-88-4,*CC*,n-hexane,110-54-3,CCCCCC,383000,1.19,0.04372,0.06,9.6,201.5,negative,doi.org/10.1021/ie034302w
