Repository: uentinnlea/polymer_cloud_point_qsar

File: data/Binary Polymer Solution Cloud Point Database.csv (part 19 of 26)
Polymer,Polymer CAS,Polymer SMILES,Solvent,Solvent CAS,Solvent SMILES,Mw(Da),PDI,ϕ,w,P(Mpa),CP(°C),1-Phase,Ref.
polyethylene,9002-88-4,*CC*,n-pentane,109-66-0,CCCCC,27700,1.99,0.04188,0.06,6.62,130,negative,doi.org/10.1021/je0103162
polyethylene,9002-88-4,*CC*,n-hexane,110-54-3,CCCCCC,383000,1.19,0.03103,0.0428,8.3,189,negative,doi.org/10.1021/ie034302w
polyethylene,9002-88-4,*CC*,n-hexane,110-54-3,CCCCCC,67100,1.1,0.01492,0.0207,9.4,217,negative,doi.org/10.1021/ie034302w
polyethylene,9002-88-4,*CC*,n-hexane,110-54-3,CCCCCC,52000,1.19,0.0328,0.0452,8.35,212.17,negative,doi.org/10.1016/j.supflu.2005.08.004
polyethylene,9002-88-4,*CC*,n-hexane,110-54-3,CCCCCC,52000,1.19,0.06789,0.0923,6.9,200.21,negative,doi.org/10.1016/j.supflu.2005.08.004
polyethylene,9002-88-4,*CC*,1-octene,111-66-0,CCCCCCC=C,105000,2.44,0.03445,0.0439,2.19,251.25,negative,See 2001TOR in ISBN: 9781420067989
polyethylene,9002-88-4,*CC*,n-hexane,110-54-3,CCCCCC,383000,1.19,0.0126,0.0175,8.1,188,negative,doi.org/10.1021/ie034302w
polyethylene,9002-88-4,*CC*,n-hexane,110-54-3,CCCCCC,60360,2.57,0.08003,0.1083,1.9,170.27,negative,doi.org/10.1016/j.fluid.2003.07.004
polyethylene,9002-88-4,*CC*,n-hexane,110-54-3,CCCCCC,383000,1.19,0.06149,0.0838,6.9,187,negative,doi.org/10.1021/ie034302w
polyethylene,9002-88-4,*CC*,n-hexane,110-54-3,CCCCCC,105000,2.44,0.01593,0.0221,5.11,190.85,negative,See 2001TOR in ISBN: 9781420067989
polyethylene,9002-88-4,*CC*,n-hexane,110-54-3,CCCCCC,67100,1.1,0.07828,0.106,7,201,negative,doi.org/10.1021/ie034302w
polyethylene,9002-88-4,*CC*,n-hexane,110-54-3,CCCCCC,52000,1.19,0.23754,0.3031,5.64,207.53,negative,doi.org/10.1016/j.supflu.2005.08.004
polyethylene,9002-88-4,*CC*,n-hexane,110-54-3,CCCCCC,383000,1.19,0.00431,0.006,11.1,214,negative,doi.org/10.1021/ie034302w
polyethylene,9002-88-4,*CC*,n-hexane,110-54-3,CCCCCC,67100,1.1,0.2221,0.285,10.1,244,negative,doi.org/10.1021/ie034302w
polyethylene,9002-88-4,*CC*,n-hexane,110-54-3,CCCCCC,383000,1.19,0.06149,0.0838,4.6,171,negative,doi.org/10.1021/ie034302w
polyethylene,9002-88-4,*CC*,n-hexane,110-54-3,CCCCCC,52000,1.19,0.18736,0.2435,2.37,177.4,negative,doi.org/10.1016/j.supflu.2005.08.004
polyethylene,9002-88-4,*CC*,n-hexane,110-54-3,CCCCCC,58000,2.58,0.11285,0.1508,5.55,196.23,negative,See 2000BEH in ISBN: 9781420067989
polyethylene,9002-88-4,*CC*,n-hexane,110-54-3,CCCCCC,52000,1.19,0.18736,0.2435,4.5,192.39,negative,doi.org/10.1016/j.supflu.2005.08.004
polyethylene,9002-88-4,*CC*,n-hexane,110-54-3,CCCCCC,52000,1.19,0.00351,0.0049,3.02,177.21,negative,doi.org/10.1016/j.supflu.2005.08.004
polyethylene,9002-88-4,*CC*,n-hexane,110-54-3,CCCCCC,52000,1.19,0.04552,0.06242,5.49,187.32,negative,doi.org/10.1016/j.supflu.2005.08.004
polyethylene,9002-88-4,*CC*,n-hexane,110-54-3,CCCCCC,6500,1.04,0.02569,0.0355,3.1,200.5,negative,doi.org/10.1021/ie034302w
polyethylene,9002-88-4,*CC*,n-hexane,110-54-3,CCCCCC,383000,1.19,0.03103,0.0428,11.7,219,negative,doi.org/10.1021/ie034302w
polyethylene,9002-88-4,*CC*,n-hexane,110-54-3,CCCCCC,6500,1.04,0.11613,0.155,5.7,248,negative,doi.org/10.1021/ie034302w
polyethylene,9002-88-4,*CC*,n-hexane,110-54-3,CCCCCC,67100,1.1,0.02708,0.0374,2.2,150,negative,doi.org/10.1021/ie034302w
polyethylene,9002-88-4,*CC*,n-hexane,110-54-3,CCCCCC,6500,1.04,0.04106,0.0564,7.5,219,negative,doi.org/10.1021/ie034302w
polyethylene,9002-88-4,*CC*,n-hexane,110-54-3,CCCCCC,52000,1.19,0.06789,0.0923,8.59,214.38,negative,doi.org/10.1016/j.supflu.2005.08.004
polyethylene,9002-88-4,*CC*,n-hexane,110-54-3,CCCCCC,52000,1.19,0.00172,0.0024,7.64,216.92,negative,doi.org/10.1016/j.supflu.2005.08.004
polyethylene,9002-88-4,*CC*,n-hexane,110-54-3,CCCCCC,52000,1.19,0.11488,0.1534,1.36,162.66,negative,doi.org/10.1016/j.supflu.2005.08.004
polyethylene,9002-88-4,*CC*,cyclopentene,142-29-0,C1CC=CC1,106000,5.27,0.05096,0.06,6.31,225.6,negative,doi.org/10.1002/1521-4125(200007)23:7<592::AID-CEAT592>3.0.CO;2-H
polyethylene,9002-88-4,*CC*,n-hexane,110-54-3,CCCCCC,383000,1.19,0.09437,0.127,5.6,188,negative,doi.org/10.1021/ie034302w
polyethylene,9002-88-4,*CC*,n-hexane,110-54-3,CCCCCC,52000,1.19,0.04552,0.06242,1.89,162.57,negative,doi.org/10.1016/j.supflu.2005.08.004
polyethylene,9002-88-4,*CC*,n-hexane,110-54-3,CCCCCC,52000,1.19,0.06789,0.0923,0.98,158.15,negative,doi.org/10.1016/j.supflu.2005.08.004
polyethylene,9002-88-4,*CC*,n-hexane,110-54-3,CCCCCC,52000,1.19,0.11488,0.1534,7.44,207.08,negative,doi.org/10.1016/j.supflu.2005.08.004
polyethylene,9002-88-4,*CC*,n-hexane,110-54-3,CCCCCC,52000,1.19,0.14756,0.19463,5.8,197.3,negative,doi.org/10.1016/j.supflu.2005.08.004
polyethylene,9002-88-4,*CC*,n-hexane,110-54-3,CCCCCC,52000,1.19,0.04552,0.06242,8.56,212.28,negative,doi.org/10.1016/j.supflu.2005.08.004
polyethylene,9002-88-4,*CC*,cyclopentane,287-92-3,C1CCCC1,106000,5.27,0.04915,0.06,4.74,209.8,negative,doi.org/10.1002/1521-4125(200007)23:7<592::AID-CEAT592>3.0.CO;2-H
polyethylene,9002-88-4,*CC*,n-hexane,110-54-3,CCCCCC,52000,1.19,0.05369,0.0734,5.91,192.12,negative,doi.org/10.1016/j.supflu.2005.08.004
polyethylene,9002-88-4,*CC*,n-hexane,110-54-3,CCCCCC,105000,2.44,0.10303,0.1382,9.8,235.35,negative,See 2001TOR in ISBN: 9781420067989
polyethylene,9002-88-4,*CC*,n-hexane,110-54-3,CCCCCC,27500,1.83,0.07372,0.1,0.1,169.6,negative,doi.org/10.1021/ma00001a026
polyethylene,9002-88-4,*CC*,n-hexane,110-54-3,CCCCCC,67100,1.1,0.01492,0.0207,7.2,208,negative,doi.org/10.1021/ie034302w
polyethylene,9002-88-4,*CC*,n-hexane,110-54-3,CCCCCC,52000,1.19,0.0056,0.0078,2.6,172.41,negative,doi.org/10.1016/j.supflu.2005.08.004
polyethylene,9002-88-4,*CC*,n-hexane,110-54-3,CCCCCC,52000,1.19,0.01608,0.0223,3.75,177.62,negative,doi.org/10.1016/j.supflu.2005.08.004
polyethylene,9002-88-4,*CC*,n-hexane,110-54-3,CCCCCC,52000,1.19,0.00718,0.01,8.35,217.03,negative,doi.org/10.1016/j.supflu.2005.08.004
polyethylene,9002-88-4,*CC*,n-hexane,110-54-3,CCCCCC,52000,1.19,0.0056,0.0078,7.1,206.9,negative,doi.org/10.1016/j.supflu.2005.08.004
polyethylene,9002-88-4,*CC*,n-hexane,110-54-3,CCCCCC,52000,1.19,0.0056,0.0078,1.87,167.45,negative,doi.org/10.1016/j.supflu.2005.08.004
polyethylene,9002-88-4,*CC*,n-hexane,110-54-3,CCCCCC,52000,1.19,0.0056,0.0078,5.27,192.12,negative,doi.org/10.1016/j.supflu.2005.08.004
polyethylene,9002-88-4,*CC*,n-hexane,110-54-3,CCCCCC,15500,1.08,0.06661,0.0906,4.7,199.94,negative,doi.org/10.1016/j.fluid.2003.07.004
polyethylene,9002-88-4,*CC*,n-hexane,110-54-3,CCCCCC,52000,1.19,0.14756,0.19463,3.77,182.39,negative,doi.org/10.1016/j.supflu.2005.08.004
polyethylene,9002-88-4,*CC*,n-hexane,110-54-3,CCCCCC,52000,1.19,0.04777,0.06544,6.04,192.15,negative,doi.org/10.1016/j.supflu.2005.08.004
polyethylene,9002-88-4,*CC*,n-hexane,110-54-3,CCCCCC,52000,1.19,0.0516,0.0706,2.68,167.9,negative,doi.org/10.1016/j.supflu.2005.08.004
polyethylene,9002-88-4,*CC*,n-hexane,110-54-3,CCCCCC,6500,1.04,0.06616,0.09,7.8,231,negative,doi.org/10.1021/ie034302w
polyethylene,9002-88-4,*CC*,n-hexane,110-54-3,CCCCCC,383000,1.19,0.182,0.237,8.3,221.3,negative,doi.org/10.1021/ie034302w
polyethylene,9002-88-4,*CC*,n-hexane,110-54-3,CCCCCC,6500,1.04,0.06616,0.09,6.7,221,negative,doi.org/10.1021/ie034302w
polyethylene,9002-88-4,*CC*,n-hexane,110-54-3,CCCCCC,383000,1.19,0.03103,0.0428,5.7,172,negative,doi.org/10.1021/ie034302w
polyethylene,9002-88-4,*CC*,n-hexane,110-54-3,CCCCCC,52000,1.19,0.14756,0.19463,3.15,177.96,negative,doi.org/10.1016/j.supflu.2005.08.004
polyethylene,9002-88-4,*CC*,n-hexane,110-54-3,CCCCCC,108000,1.32,0.0757,0.1026,7.8,200.04,negative,doi.org/10.1016/j.fluid.2003.07.004
polyethylene,9002-88-4,*CC*,n-hexane,110-54-3,CCCCCC,105000,2.44,0.05961,0.0813,4.5,188.75,negative,See 2001TOR in ISBN: 9781420067989
polyethylene,9002-88-4,*CC*,n-hexane,110-54-3,CCCCCC,383000,1.19,0.00303,0.00422,9.9,201.9,negative,doi.org/10.1021/ie034302w
polyethylene,9002-88-4,*CC*,n-hexane,110-54-3,CCCCCC,15500,1.08,0.06661,0.0906,2,179.96,negative,doi.org/10.1016/j.fluid.2003.07.004
polyethylene,9002-88-4,*CC*,n-pentane,109-66-0,CCCCC,41700,3.69,0.04188,0.06,12.75,150,negative,doi.org/10.1021/je0103162
polyethylene,9002-88-4,*CC*,n-hexane,110-54-3,CCCCCC,108000,1.32,0.09746,0.131,6.4,190.03,negative,doi.org/10.1016/j.fluid.2003.07.004
polyethylene,9002-88-4,*CC*,n-hexane,110-54-3,CCCCCC,52000,1.19,0.18736,0.2435,5.77,202.31,negative,doi.org/10.1016/j.supflu.2005.08.004
polyethylene,9002-88-4,*CC*,n-pentane,109-66-0,CCCCC,27700,1.99,0.02774,0.04,7.03,130,negative,doi.org/10.1021/je0103162
polyethylene,9002-88-4,*CC*,n-hexane,110-54-3,CCCCCC,52000,1.19,0.0516,0.0706,7.9,207.23,negative,doi.org/10.1016/j.supflu.2005.08.004
polyethylene,9002-88-4,*CC*,n-hexane,110-54-3,CCCCCC,52000,1.19,0.04552,0.06242,6.14,192.56,negative,doi.org/10.1016/j.supflu.2005.08.004
polyethylene,9002-88-4,*CC*,n-hexane,110-54-3,CCCCCC,52000,1.19,0.00172,0.0024,2.67,177.77,negative,doi.org/10.1016/j.supflu.2005.08.004
polyethylene,9002-88-4,*CC*,n-hexane,110-54-3,CCCCCC,58000,2.58,0.03611,0.0497,9.39,214.9,negative,See 2000BEH in ISBN: 9781420067989
polyethylene,9002-88-4,*CC*,cyclopentane,287-92-3,C1CCCC1,106000,5.27,0.04915,0.06,11.04,255.6,negative,doi.org/10.1002/1521-4125(200007)23:7<592::AID-CEAT592>3.0.CO;2-H
polyethylene,9002-88-4,*CC*,n-pentane,109-66-0,CCCCC,27700,1.99,0.01378,0.02,13.03,170,negative,doi.org/10.1021/je0103162
polyethylene,9002-88-4,*CC*,n-hexane,110-54-3,CCCCCC,6500,1.04,0.04106,0.0564,9.7,249,negative,doi.org/10.1021/ie034302w
polyethylene,9002-88-4,*CC*,n-hexane,110-54-3,CCCCCC,108000,1.32,0.0651,0.0886,5.3,180.01,negative,doi.org/10.1016/j.fluid.2003.07.004
polyethylene,9002-88-4,*CC*,n-hexane,110-54-3,CCCCCC,383000,1.19,0.06149,0.0838,10.1,213,negative,doi.org/10.1021/ie034302w
polyethylene,9002-88-4,*CC*,n-hexane,110-54-3,CCCCCC,60360,2.57,0.01065,0.0148,5.5,189.99,negative,doi.org/10.1016/j.fluid.2003.07.004
polyethylene,9002-88-4,*CC*,n-hexane,110-54-3,CCCCCC,52000,1.19,0.00036,0.0005,5.61,206.99,negative,doi.org/10.1016/j.supflu.2005.08.004
polyethylene,9002-88-4,*CC*,n-hexane,110-54-3,CCCCCC,6500,1.04,0.06089,0.083,2.8,206,negative,doi.org/10.1021/ie034302w
polyethylene,9002-88-4,*CC*,1-octene,111-66-0,CCCCCCC=C,105000,2.44,0.01546,0.0198,3.16,260.35,negative,See 2001TOR in ISBN: 9781420067989
polyethylene,9002-88-4,*CC*,n-pentane,109-66-0,CCCCC,27700,1.99,0.07071,0.1,10.27,170,negative,doi.org/10.1021/je0103162
polyethylene,9002-88-4,*CC*,n-hexane,110-54-3,CCCCCC,52000,1.19,0.04261,0.0585,8.57,211.92,negative,doi.org/10.1016/j.supflu.2005.08.004
polyethylene,9002-88-4,*CC*,n-pentane,109-66-0,CCCCC,27700,1.99,0.04188,0.06,9.31,150,negative,doi.org/10.1021/je0103162
polyethylene,9002-88-4,*CC*,n-hexane,110-54-3,CCCCCC,67100,1.1,0.08745,0.118,7.1,205,negative,doi.org/10.1021/ie034302w
polyethylene,9002-88-4,*CC*,n-hexane,110-54-3,CCCCCC,58000,2.58,0.07653,0.1037,3.1,172.27,negative,See 2000BEH in ISBN: 9781420067989
polyethylene,9002-88-4,*CC*,n-pentane,109-66-0,CCCCC,41700,3.69,0.00687,0.01,13.79,150,negative,doi.org/10.1021/je0103162
polyethylene,9002-88-4,*CC*,n-hexane,110-54-3,CCCCCC,52000,1.19,0.00172,0.0024,4.05,187.61,negative,doi.org/10.1016/j.supflu.2005.08.004
polyethylene,9002-88-4,*CC*,n-hexane,110-54-3,CCCCCC,52000,1.19,0.00036,0.0005,4.34,197.11,negative,doi.org/10.1016/j.supflu.2005.08.004
polyethylene,9002-88-4,*CC*,n-hexane,110-54-3,CCCCCC,52000,1.19,0.00036,0.0005,3.75,192.32,negative,doi.org/10.1016/j.supflu.2005.08.004
polyethylene,9002-88-4,*CC*,n-hexane,110-54-3,CCCCCC,52000,1.19,0.0516,0.0706,1.91,162.99,negative,doi.org/10.1016/j.supflu.2005.08.004
polyethylene,9002-88-4,*CC*,n-hexane,110-54-3,CCCCCC,52000,1.19,0.06059,0.0826,5.97,192.55,negative,doi.org/10.1016/j.supflu.2005.08.004
polyethylene,9002-88-4,*CC*,n-hexane,110-54-3,CCCCCC,52000,1.19,0.18736,0.2435,5.1,197.27,negative,doi.org/10.1016/j.supflu.2005.08.004
polyethylene,9002-88-4,*CC*,n-hexane,110-54-3,CCCCCC,67100,1.1,0.02708,0.0374,9.1,205,negative,doi.org/10.1021/ie034302w
polyethylene,9002-88-4,*CC*,n-hexane,110-54-3,CCCCCC,105000,2.44,0.04239,0.0582,3.15,178.35,negative,See 2001TOR in ISBN: 9781420067989
polyethylene,9002-88-4,*CC*,n-hexane,110-54-3,CCCCCC,108000,1.32,0.0224,0.031,8.2,200.01,negative,doi.org/10.1016/j.fluid.2003.07.004
polyethylene,9002-88-4,*CC*,n-hexane,110-54-3,CCCCCC,52000,1.19,0.06059,0.0826,8.99,217.44,negative,doi.org/10.1016/j.supflu.2005.08.004
polyethylene,9002-88-4,*CC*,n-hexane,110-54-3,CCCCCC,52000,1.19,0.0056,0.0078,1.1,162.4,negative,doi.org/10.1016/j.supflu.2005.08.004
polyethylene,9002-88-4,*CC*,n-hexane,110-54-3,CCCCCC,52000,1.19,0.14756,0.19463,7.65,212.3,negative,doi.org/10.1016/j.supflu.2005.08.004
polyethylene,9002-88-4,*CC*,n-hexane,110-54-3,CCCCCC,383000,1.19,0.04372,0.06,4.8,164.4,negative,doi.org/10.1021/ie034302w
polyethylene,9002-88-4,*CC*,n-hexane,110-54-3,CCCCCC,6500,1.04,0.06239,0.085,7.2,237,negative,doi.org/10.1021/ie034302w
polyethylene,9002-88-4,*CC*,n-hexane,110-54-3,CCCCCC,108000,1.32,0.06081,0.0829,5.3,179.98,negative,doi.org/10.1016/j.fluid.2003.07.004
polyethylene,9002-88-4,*CC*,n-hexane,110-54-3,CCCCCC,52000,1.19,0.04885,0.0669,5.39,187.37,negative,doi.org/10.1016/j.supflu.2005.08.004
polyethylene,9002-88-4,*CC*,n-hexane,110-54-3,CCCCCC,52000,1.19,0.00172,0.0024,5.95,202.41,negative,doi.org/10.1016/j.supflu.2005.08.004
polyethylene,9002-88-4,*CC*,n-hexane,110-54-3,CCCCCC,52000,1.19,0.04261,0.0585,7.97,206.88,negative,doi.org/10.1016/j.supflu.2005.08.004
polyethylene,9002-88-4,*CC*,n-hexane,110-54-3,CCCCCC,108000,1.32,0.03899,0.0536,6.7,190.02,negative,doi.org/10.1016/j.fluid.2003.07.004
polyethylene,9002-88-4,*CC*,n-hexane,110-54-3,CCCCCC,67100,1.1,0.01492,0.0207,5.2,190,negative,doi.org/10.1021/ie034302w
polyethylene,9002-88-4,*CC*,n-hexane,110-54-3,CCCCCC,60360,2.57,0.14802,0.1952,5.1,200.06,negative,doi.org/10.1016/j.fluid.2003.07.004
polyethylene,9002-88-4,*CC*,n-hexane,110-54-3,CCCCCC,6500,1.04,0.21703,0.279,3.8,245,negative,doi.org/10.1021/ie034302w
polyethylene,9002-88-4,*CC*,n-hexane,110-54-3,CCCCCC,52000,1.19,0.00351,0.0049,6.24,201.97,negative,doi.org/10.1016/j.supflu.2005.08.004
polyethylene,9002-88-4,*CC*,n-hexane,110-54-3,CCCCCC,58000,2.58,0.07653,0.1037,7.53,205.33,negative,See 2000BEH in ISBN: 9781420067989
polyethylene,9002-88-4,*CC*,n-hexane,110-54-3,CCCCCC,6500,1.04,0.06616,0.09,8.8,241,negative,doi.org/10.1021/ie034302w
polyethylene,9002-88-4,*CC*,n-hexane,110-54-3,CCCCCC,52000,1.19,0.06789,0.0923,3.21,173.02,negative,doi.org/10.1016/j.supflu.2005.08.004
polyethylene,9002-88-4,*CC*,n-hexane,110-54-3,CCCCCC,67100,1.1,0.08745,0.118,6.3,196.5,negative,doi.org/10.1021/ie034302w
polyethylene,9002-88-4,*CC*,n-hexane,110-54-3,CCCCCC,52000,1.19,0.00718,0.01,7.23,207.28,negative,doi.org/10.1016/j.supflu.2005.08.004
polyethylene,9002-88-4,*CC*,n-hexane,110-54-3,CCCCCC,15500,1.08,0.04535,0.0622,1.9,180.07,negative,doi.org/10.1016/j.fluid.2003.07.004
polyethylene,9002-88-4,*CC*,n-hexane,110-54-3,CCCCCC,58000,2.58,0.11285,0.1508,1.69,166.69,negative,See 2000BEH in ISBN: 9781420067989
polyethylene,9002-88-4,*CC*,n-hexane,110-54-3,CCCCCC,383000,1.19,0.09437,0.127,4.3,180,negative,doi.org/10.1021/ie034302w
polyethylene,9002-88-4,*CC*,n-hexane,110-54-3,CCCCCC,52000,1.19,0.04261,0.0585,4.12,177.21,negative,doi.org/10.1016/j.supflu.2005.08.004
polyethylene,9002-88-4,*CC*,n-hexane,110-54-3,CCCCCC,6500,1.04,0.11613,0.155,4.5,236,negative,doi.org/10.1021/ie034302w
polyethylene,9002-88-4,*CC*,n-hexane,110-54-3,CCCCCC,52000,1.19,0.06789,0.0923,9.48,222.58,negative,doi.org/10.1016/j.supflu.2005.08.004
polyethylene,9002-88-4,*CC*,1-octene,111-66-0,CCCCCCC=C,105000,2.44,0.14498,0.1791,3.3,271.65,negative,See 2001TOR in ISBN: 9781420067989
polyethylene,9002-88-4,*CC*,n-hexane,110-54-3,CCCCCC,52000,1.19,0.04885,0.0669,7.24,202.06,negative,doi.org/10.1016/j.supflu.2005.08.004
polyethylene,9002-88-4,*CC*,cyclopentane,287-92-3,C1CCCC1,106000,5.27,0.04915,0.06,7.45,228.5,negative,doi.org/10.1002/1521-4125(200007)23:7<592::AID-CEAT592>3.0.CO;2-H
polyethylene,9002-88-4,*CC*,n-hexane,110-54-3,CCCCCC,52000,1.19,0.00718,0.01,1.97,167.71,negative,doi.org/10.1016/j.supflu.2005.08.004
polyethylene,9002-88-4,*CC*,n-hexane,110-54-3,CCCCCC,383000,1.19,0.00431,0.006,7.9,188,negative,doi.org/10.1021/ie034302w
polyethylene,9002-88-4,*CC*,n-hexane,110-54-3,CCCCCC,60360,2.57,0.02635,0.0364,4,180.39,negative,doi.org/10.1016/j.fluid.2003.07.004
polyethylene,9002-88-4,*CC*,n-hexane,110-54-3,CCCCCC,52000,1.19,0.00351,0.0049,8.02,216.99,negative,doi.org/10.1016/j.supflu.2005.08.004
polyethylene,9002-88-4,*CC*,cyclopentane,287-92-3,C1CCCC1,106000,5.27,0.04915,0.06,9.04,240.5,negative,doi.org/10.1002/1521-4125(200007)23:7<592::AID-CEAT592>3.0.CO;2-H
polyethylene,9002-88-4,*CC*,n-hexane,110-54-3,CCCCCC,52000,1.19,0.04552,0.06242,2.62,167.5,negative,doi.org/10.1016/j.supflu.2005.08.004
polyethylene,9002-88-4,*CC*,n-hexane,110-54-3,CCCCCC,52000,1.19,0.01608,0.0223,9.3,222.09,negative,doi.org/10.1016/j.supflu.2005.08.004
polyethylene,9002-88-4,*CC*,n-hexane,110-54-3,CCCCCC,52000,1.19,0.04777,0.06544,3.4,172.64,negative,doi.org/10.1016/j.supflu.2005.08.004
polyethylene,9002-88-4,*CC*,n-hexane,110-54-3,CCCCCC,52000,1.19,0.00351,0.0049,2.32,172.35,negative,doi.org/10.1016/j.supflu.2005.08.004
polyethylene,9002-88-4,*CC*,n-hexane,110-54-3,CCCCCC,52000,1.19,0.0328,0.0452,4.59,182.44,negative,doi.org/10.1016/j.supflu.2005.08.004
polyethylene,9002-88-4,*CC*,n-hexane,110-54-3,CCCCCC,105000,2.44,0.00992,0.0138,3.64,180.45,negative,See 2001TOR in ISBN: 9781420067989
polyethylene,9002-88-4,*CC*,n-hexane,110-54-3,CCCCCC,105000,2.44,0.10303,0.1382,3.25,183.05,negative,See 2001TOR in ISBN: 9781420067989
polyethylene,9002-88-4,*CC*,n-hexane,110-54-3,CCCCCC,67100,1.1,0.08745,0.118,9.2,223,negative,doi.org/10.1021/ie034302w
polyethylene,9002-88-4,*CC*,n-hexane,110-54-3,CCCCCC,58000,2.58,0.03611,0.0497,7.41,198.71,negative,See 2000BEH in ISBN: 9781420067989
polyethylene,9002-88-4,*CC*,n-hexane,110-54-3,CCCCCC,67100,1.1,0.2221,0.285,6.9,215,negative,doi.org/10.1021/ie034302w
polyethylene,9002-88-4,*CC*,1-octene,111-66-0,CCCCCCC=C,105000,2.44,0.07113,0.0897,1.93,250.65,negative,See 2001TOR in ISBN: 9781420067989
polyethylene,9002-88-4,*CC*,n-hexane,110-54-3,CCCCCC,6500,1.04,0.06089,0.083,5.6,234.5,negative,doi.org/10.1021/ie034302w
polyethylene,9002-88-4,*CC*,n-hexane,110-54-3,CCCCCC,52000,1.19,0.00718,0.01,5.43,192.5,negative,doi.org/10.1016/j.supflu.2005.08.004
polyethylene,9002-88-4,*CC*,n-pentane,109-66-0,CCCCC,41700,3.69,0.02423,0.035,11.17,130,negative,doi.org/10.1021/je0103162
polyethylene,9002-88-4,*CC*,n-hexane,110-54-3,CCCCCC,105000,2.44,0.00992,0.0138,7.57,210.35,negative,See 2001TOR in ISBN: 9781420067989
polyethylene,9002-88-4,*CC*,cyclopentane,287-92-3,C1CCCC1,106000,5.27,0.04915,0.06,6.23,219.8,negative,doi.org/10.1002/1521-4125(200007)23:7<592::AID-CEAT592>3.0.CO;2-H
polyethylene,9002-88-4,*CC*,n-hexane,110-54-3,CCCCCC,60360,2.57,0.06525,0.0888,4.9,190.22,negative,doi.org/10.1016/j.fluid.2003.07.004
polyethylene,9002-88-4,*CC*,n-hexane,110-54-3,CCCCCC,52000,1.19,0.00036,0.0005,6.81,216.98,negative,doi.org/10.1016/j.supflu.2005.08.004
polyethylene,9002-88-4,*CC*,n-pentane,109-66-0,CCCCC,41700,3.69,0.02704,0.039,13.65,150,negative,doi.org/10.1021/je0103162
polyethylene,9002-88-4,*CC*,n-pentane,109-66-0,CCCCC,27700,1.99,0.0562,0.08,11.31,170,negative,doi.org/10.1021/je0103162
polyethylene,9002-88-4,*CC*,n-hexane,110-54-3,CCCCCC,52000,1.19,0.18736,0.2435,1.64,172.33,negative,doi.org/10.1016/j.supflu.2005.08.004
polyethylene,9002-88-4,*CC*,n-hexane,110-54-3,CCCCCC,383000,1.19,0.04372,0.06,6.3,175,negative,doi.org/10.1021/ie034302w
polyethylene,9002-88-4,*CC*,n-hexane,110-54-3,CCCCCC,52000,1.19,0.18736,0.2435,7.5,216.74,negative,doi.org/10.1016/j.supflu.2005.08.004
polyethylene,9002-88-4,*CC*,n-hexane,110-54-3,CCCCCC,58000,2.58,0.03611,0.0497,5.23,182.01,negative,See 2000BEH in ISBN: 9781420067989
polyethylene,9002-88-4,*CC*,n-hexane,110-54-3,CCCCCC,52000,1.19,0.0516,0.0706,8.47,212.21,negative,doi.org/10.1016/j.supflu.2005.08.004
polyethylene,9002-88-4,*CC*,n-hexane,110-54-3,CCCCCC,6500,1.04,0.02569,0.0355,6.7,234,negative,doi.org/10.1021/ie034302w
polyethylene,9002-88-4,*CC*,n-hexane,110-54-3,CCCCCC,52000,1.19,0.00351,0.0049,6.87,206.93,negative,doi.org/10.1016/j.supflu.2005.08.004
polyethylene,9002-88-4,*CC*,n-hexane,110-54-3,CCCCCC,67100,1.1,0.05041,0.069,7.6,200,negative,doi.org/10.1021/ie034302w
polyethylene,9002-88-4,*CC*,n-hexane,110-54-3,CCCCCC,15500,1.08,0.04535,0.0622,4.7,199.95,negative,doi.org/10.1016/j.fluid.2003.07.004
polyethylene,9002-88-4,*CC*,n-hexane,110-54-3,CCCCCC,52000,1.19,0.11488,0.1534,8.03,211.97,negative,doi.org/10.1016/j.supflu.2005.08.004
polyethylene,9002-88-4,*CC*,n-hexane,110-54-3,CCCCCC,52000,1.19,0.04885,0.0669,9.01,216.85,negative,doi.org/10.1016/j.supflu.2005.08.004
polyethylene,9002-88-4,*CC*,n-hexane,110-54-3,CCCCCC,52000,1.19,0.0328,0.0452,5.92,192.41,negative,doi.org/10.1016/j.supflu.2005.08.004
polyethylene,9002-88-4,*CC*,n-hexane,110-54-3,CCCCCC,108000,1.32,0.00546,0.0076,5.3,179.99,negative,doi.org/10.1016/j.fluid.2003.07.004
polyethylene,9002-88-4,*CC*,n-hexane,110-54-3,CCCCCC,383000,1.19,0.0126,0.0175,12.5,223.5,negative,doi.org/10.1021/ie034302w
polyethylene,9002-88-4,*CC*,n-hexane,110-54-3,CCCCCC,6500,1.04,0.01296,0.018,5.4,225,negative,doi.org/10.1021/ie034302w
polyethylene,9002-88-4,*CC*,n-hexane,110-54-3,CCCCCC,58000,2.58,0.11285,0.1508,9.69,230.19,negative,See 2000BEH in ISBN: 9781420067989
polyethylene,9002-88-4,*CC*,n-hexane,110-54-3,CCCCCC,52000,1.19,0.0328,0.0452,3.9,177.47,negative,doi.org/10.1016/j.supflu.2005.08.004
polyethylene,9002-88-4,*CC*,n-hexane,110-54-3,CCCCCC,383000,1.19,0.182,0.237,4.7,194.5,negative,doi.org/10.1021/ie034302w
polyethylene,9002-88-4,*CC*,n-pentane,109-66-0,CCCCC,27700,1.99,0.07803,0.11,4.27,130,negative,doi.org/10.1021/je0103162
polyethylene,9002-88-4,*CC*,n-hexane,110-54-3,CCCCCC,52000,1.19,0.04885,0.0669,9.59,221.85,negative,doi.org/10.1016/j.supflu.2005.08.004
polyethylene,9002-88-4,*CC*,n-hexane,110-54-3,CCCCCC,67100,1.1,0.05041,0.069,2.2,163,negative,doi.org/10.1021/ie034302w
polyethylene,9002-88-4,*CC*,n-hexane,110-54-3,CCCCCC,52000,1.19,0.04417,0.0606,6.09,192.3,negative,doi.org/10.1016/j.supflu.2005.08.004
polyethylene,9002-88-4,*CC*,n-hexane,110-54-3,CCCCCC,58000,2.58,0.07653,0.1037,4.21,180.48,negative,See 2000BEH in ISBN: 9781420067989
polyethylene,9002-88-4,*CC*,n-pentane,109-66-0,CCCCC,41700,3.69,0.03126,0.045,10.96,130,negative,doi.org/10.1021/je0103162
polyethylene,9002-88-4,*CC*,n-hexane,110-54-3,CCCCCC,52000,1.19,0.18736,0.2435,3.85,187.31,negative,doi.org/10.1016/j.supflu.2005.08.004
polyethylene,9002-88-4,*CC*,n-hexane,110-54-3,CCCCCC,108000,1.32,0.0224,0.031,6.9,190.01,negative,doi.org/10.1016/j.fluid.2003.07.004
polyethylene,9002-88-4,*CC*,n-hexane,110-54-3,CCCCCC,52000,1.19,0.04552,0.06242,7.37,202.41,negative,doi.org/10.1016/j.supflu.2005.08.004
polyethylene,9002-88-4,*CC*,n-hexane,110-54-3,CCCCCC,52000,1.19,0.04261,0.0585,5.45,187.1,negative,doi.org/10.1016/j.supflu.2005.08.004
polyethylene,9002-88-4,*CC*,n-hexane,110-54-3,CCCCCC,52000,1.19,0.05369,0.0734,7.19,202.06,negative,doi.org/10.1016/j.supflu.2005.08.004
polyethylene,9002-88-4,*CC*,n-hexane,110-54-3,CCCCCC,52000,1.19,0.01608,0.0223,8.74,217.09,negative,doi.org/10.1016/j.supflu.2005.08.004
polyethylene,9002-88-4,*CC*,n-hexane,110-54-3,CCCCCC,6500,1.04,0.06089,0.083,6.3,243,negative,doi.org/10.1021/ie034302w
polyethylene,9002-88-4,*CC*,n-hexane,110-54-3,CCCCCC,52000,1.19,0.04885,0.0669,8.45,212.1,negative,doi.org/10.1016/j.supflu.2005.08.004
polyethylene,9002-88-4,*CC*,n-hexane,110-54-3,CCCCCC,67100,1.1,0.02708,0.0374,3,163.5,negative,doi.org/10.1021/ie034302w
polyethylene,9002-88-4,*CC*,n-hexane,110-54-3,CCCCCC,52000,1.19,0.04777,0.06544,4.07,177.46,negative,doi.org/10.1016/j.supflu.2005.08.004
polyethylene,9002-88-4,*CC*,n-hexane,110-54-3,CCCCCC,60360,2.57,0.02635,0.0364,2.6,170.34,negative,doi.org/10.1016/j.fluid.2003.07.004
polyethylene,9002-88-4,*CC*,n-hexane,110-54-3,CCCCCC,383000,1.19,0.09437,0.127,11.2,224,negative,doi.org/10.1021/ie034302w
polyethylene,9002-88-4,*CC*,n-hexane,110-54-3,CCCCCC,52000,1.19,0.23754,0.3031,4.55,197.68,negative,doi.org/10.1016/j.supflu.2005.08.004
polyethylene,9002-88-4,*CC*,n-hexane,110-54-3,CCCCCC,52000,1.19,0.04261,0.0585,9.7,221.87,negative,doi.org/10.1016/j.supflu.2005.08.004
polyethylene,9002-88-4,*CC*,n-hexane,110-54-3,CCCCCC,52000,1.19,0.00718,0.01,6.65,202.37,negative,doi.org/10.1016/j.supflu.2005.08.004
polyethylene,9002-88-4,*CC*,n-hexane,110-54-3,CCCCCC,58000,2.58,0.11285,0.1508,2.66,173.46,negative,See 2000BEH in ISBN: 9781420067989
polyethylene,9002-88-4,*CC*,n-hexane,110-54-3,CCCCCC,52000,1.19,0.14756,0.19463,7.07,207.37,negative,doi.org/10.1016/j.supflu.2005.08.004
polyethylene,9002-88-4,*CC*,n-pentane,109-66-0,CCCCC,27700,1.99,0.04759,0.068,9.03,150,negative,doi.org/10.1021/je0103162
polyethylene,9002-88-4,*CC*,n-hexane,110-54-3,CCCCCC,58000,2.58,0.03611,0.0497,10.24,223.02,negative,See 2000BEH in ISBN: 9781420067989
polyethylene,9002-88-4,*CC*,n-hexane,110-54-3,CCCCCC,52000,1.19,0.00172,0.0024,1.2,167.77,negative,doi.org/10.1016/j.supflu.2005.08.004
polyethylene,9002-88-4,*CC*,n-hexane,110-54-3,CCCCCC,6500,1.04,0.01296,0.018,4.8,215,negative,doi.org/10.1021/ie034302w
polyethylene,9002-88-4,*CC*,n-pentane,109-66-0,CCCCC,27700,1.99,0.04759,0.068,11.72,170,negative,doi.org/10.1021/je0103162
polyethylene,9002-88-4,*CC*,n-hexane,110-54-3,CCCCCC,60360,2.57,0.11496,0.1535,2.8,179.89,negative,doi.org/10.1016/j.fluid.2003.07.004
polyethylene,9002-88-4,*CC*,n-hexane,110-54-3,CCCCCC,52000,1.19,0.0328,0.0452,5.26,187.36,negative,doi.org/10.1016/j.supflu.2005.08.004
polyethylene,9002-88-4,*CC*,n-hexane,110-54-3,CCCCCC,52000,1.19,0.04417,0.0606,1.96,162.75,negative,doi.org/10.1016/j.supflu.2005.08.004
polyethylene,9002-88-4,*CC*,n-hexane,110-54-3,CCCCCC,383000,1.19,0.0126,0.0175,6.9,180,negative,doi.org/10.1021/ie034302w
polyethylene,9002-88-4,*CC*,n-hexane,110-54-3,CCCCCC,52000,1.19,0.05369,0.0734,0.97,157.56,negative,doi.org/10.1016/j.supflu.2005.08.004
polyethylene,9002-88-4,*CC*,n-hexane,110-54-3,CCCCCC,52000,1.19,0.00718,0.01,4.1,182.53,negative,doi.org/10.1016/j.supflu.2005.08.004
polyethylene,9002-88-4,*CC*,n-hexane,110-54-3,CCCCCC,52000,1.19,0.06059,0.0826,6.62,197.68,negative,doi.org/10.1016/j.supflu.2005.08.004
polyethylene,9002-88-4,*CC*,1-octene,111-66-0,CCCCCCC=C,105000,2.44,0.03445,0.0439,4.1,270.95,negative,See 2001TOR in ISBN: 9781420067989
polyethylene,9002-88-4,*CC*,n-hexane,110-54-3,CCCCCC,60360,2.57,0.01065,0.0148,4.1,180,negative,doi.org/10.1016/j.fluid.2003.07.004
polyethylene,9002-88-4,*CC*,n-hexane,110-54-3,CCCCCC,383000,1.19,0.04372,0.06,8.5,191.7,negative,doi.org/10.1021/ie034302w
polyethylene,9002-88-4,*CC*,n-hexane,110-54-3,CCCCCC,52000,1.19,0.06789,0.0923,7.18,202.58,negative,doi.org/10.1016/j.supflu.2005.08.004
polyethylene,9002-88-4,*CC*,n-pentane,109-66-0,CCCCC,41700,3.69,0.00687,0.01,16,170,negative,doi.org/10.1021/je0103162
polyethylene,9002-88-4,*CC*,n-hexane,110-54-3,CCCCCC,52000,1.19,0.04417,0.0606,3.37,172.53,negative,doi.org/10.1016/j.supflu.2005.08.004
polyethylene,9002-88-4,*CC*,n-hexane,110-54-3,CCCCCC,383000,1.19,0.00303,0.00422,12.95,230.6,negative,doi.org/10.1021/ie034302w
polyethylene,9002-88-4,*CC*,n-hexane,110-54-3,CCCCCC,52000,1.19,0.00718,0.01,3.45,177.61,negative,doi.org/10.1016/j.supflu.2005.08.004
polyethylene,9002-88-4,*CC*,n-hexane,110-54-3,CCCCCC,383000,1.19,0.09437,0.127,3.2,169,negative,doi.org/10.1021/ie034302w
polyethylene,9002-88-4,*CC*,n-hexane,110-54-3,CCCCCC,67100,1.1,0.01492,0.0207,2.7,173,negative,doi.org/10.1021/ie034302w
polyethylene,9002-88-4,*CC*,n-hexane,110-54-3,CCCCCC,67100,1.1,0.05041,0.069,4.9,181.5,negative,doi.org/10.1021/ie034302w
polyethylene,9002-88-4,*CC*,n-hexane,110-54-3,CCCCCC,60360,2.57,0.02635,0.0364,5.4,190.43,negative,doi.org/10.1016/j.fluid.2003.07.004
polyethylene,9002-88-4,*CC*,n-hexane,110-54-3,CCCCCC,52000,1.19,0.04777,0.06544,6.72,197.1,negative,doi.org/10.1016/j.supflu.2005.08.004
polyethylene,9002-88-4,*CC*,n-pentane,109-66-0,CCCCC,41700,3.69,0.02423,0.035,13.72,150,negative,doi.org/10.1021/je0103162
polyethylene,9002-88-4,*CC*,n-hexane,110-54-3,CCCCCC,52000,1.19,0.01608,0.0223,7.59,207.37,negative,doi.org/10.1016/j.supflu.2005.08.004
polyethylene,9002-88-4,*CC*,n-hexane,110-54-3,CCCCCC,52000,1.19,0.06059,0.0826,1.81,163.06,negative,doi.org/10.1016/j.supflu.2005.08.004
polyethylene,9002-88-4,*CC*,n-hexane,110-54-3,CCCCCC,52000,1.19,0.04777,0.06544,7.9,206.99,negative,doi.org/10.1016/j.supflu.2005.08.004
polyethylene,9002-88-4,*CC*,n-hexane,110-54-3,CCCCCC,52000,1.19,0.00351,0.0049,4.4,187.28,negative,doi.org/10.1016/j.supflu.2005.08.004
polyethylene,9002-88-4,*CC*,n-hexane,110-54-3,CCCCCC,52000,1.19,0.14756,0.19463,1.62,167.77,negative,doi.org/10.1016/j.supflu.2005.08.004
polyethylene,9002-88-4,*CC*,n-hexane,110-54-3,CCCCCC,67100,1.1,0.07828,0.106,4.2,175.5,negative,doi.org/10.1021/ie034302w
polyethylene,9002-88-4,*CC*,n-hexane,110-54-3,CCCCCC,52000,1.19,0.04261,0.0585,2.72,167.47,negative,doi.org/10.1016/j.supflu.2005.08.004
polyethylene,9002-88-4,*CC*,n-pentane,109-66-0,CCCCC,27700,1.99,0.00206,0.003,7.93,150,negative,doi.org/10.1021/je0103162
polyethylene,9002-88-4,*CC*,n-pentane,109-66-0,CCCCC,41700,3.69,0.02985,0.043,15.51,170,negative,doi.org/10.1021/je0103162
polyethylene,9002-88-4,*CC*,n-pentane,109-66-0,CCCCC,27700,1.99,0.0562,0.08,8.82,150,negative,doi.org/10.1021/je0103162
polyethylene,9002-88-4,*CC*,n-hexane,110-54-3,CCCCCC,6500,1.04,0.076,0.103,6.6,233,negative,doi.org/10.1021/ie034302w
polyethylene,9002-88-4,*CC*,n-hexane,110-54-3,CCCCCC,52000,1.19,0.04417,0.0606,6.72,197.25,negative,doi.org/10.1016/j.supflu.2005.08.004
polyethylene,9002-88-4,*CC*,n-hexane,110-54-3,CCCCCC,6500,1.04,0.01296,0.018,4.1,206,negative,doi.org/10.1021/ie034302w
polyethylene,9002-88-4,*CC*,n-hexane,110-54-3,CCCCCC,58000,2.58,0.03611,0.0497,6.39,190.32,negative,See 2000BEH in ISBN: 9781420067989
polyethylene,9002-88-4,*CC*,n-hexane,110-54-3,CCCCCC,383000,1.19,0.09437,0.127,8.6,206,negative,doi.org/10.1021/ie034302w
polyethylene,9002-88-4,*CC*,n-hexane,110-54-3,CCCCCC,6500,1.04,0.02569,0.0355,4.9,215,negative,doi.org/10.1021/ie034302w
polyethylene,9002-88-4,*CC*,n-hexane,110-54-3,CCCCCC,60360,2.57,0.06029,0.0822,4.5,179.95,negative,doi.org/10.1016/j.fluid.2003.07.004
polyethylene,9002-88-4,*CC*,n-hexane,110-54-3,CCCCCC,52000,1.19,0.05369,0.0734,1.75,162.59,negative,doi.org/10.1016/j.supflu.2005.08.004
polyethylene,9002-88-4,*CC*,n-hexane,110-54-3,CCCCCC,6500,1.04,0.04106,0.0564,8.7,241,negative,doi.org/10.1021/ie034302w
polyethylene,9002-88-4,*CC*,n-hexane,110-54-3,CCCCCC,105000,2.44,0.16222,0.2128,3.78,194.45,negative,See 2001TOR in ISBN: 9781420067989
polyethylene,9002-88-4,*CC*,cyclopentene,142-29-0,C1CC=CC1,106000,5.27,0.05096,0.06,4.1,210.8,negative,doi.org/10.1002/1521-4125(200007)23:7<592::AID-CEAT592>3.0.CO;2-H
polyethylene,9002-88-4,*CC*,n-hexane,110-54-3,CCCCCC,105000,2.44,0.05961,0.0813,1.48,168.05,negative,See 2001TOR in ISBN: 9781420067989
polyethylene,9002-88-4,*CC*,n-pentane,109-66-0,CCCCC,27700,1.99,0.0526,0.075,6.27,130,negative,doi.org/10.1021/je0103162
polyethylene,9002-88-4,*CC*,n-pentane,109-66-0,CCCCC,41700,3.69,0.03479,0.05,10.89,130,negative,doi.org/10.1021/je0103162
polyethylene,9002-88-4,*CC*,n-pentane,109-66-0,CCCCC,41700,3.69,0.02564,0.037,13.51,150,negative,doi.org/10.1021/je0103162
polyethylene,9002-88-4,*CC*,n-hexane,110-54-3,CCCCCC,52000,1.19,0.05369,0.0734,4.6,182.31,negative,doi.org/10.1016/j.supflu.2005.08.004
polyethylene,9002-88-4,*CC*,n-hexane,110-54-3,CCCCCC,58000,2.58,0.11285,0.1508,2.7,173.71,negative,See 2000BEH in ISBN: 9781420067989
polyethylene,9002-88-4,*CC*,n-hexane,110-54-3,CCCCCC,60360,2.57,0.14802,0.1952,3.8,189.94,negative,doi.org/10.1016/j.fluid.2003.07.004
polyethylene,9002-88-4,*CC*,n-hexane,110-54-3,CCCCCC,67100,1.1,0.05041,0.069,5.8,191,negative,doi.org/10.1021/ie034302w
polyethylene,9002-88-4,*CC*,n-hexane,110-54-3,CCCCCC,52000,1.19,0.06059,0.0826,4.66,182.7,negative,doi.org/10.1016/j.supflu.2005.08.004
polyethylene,9002-88-4,*CC*,n-hexane,110-54-3,CCCCCC,58000,2.58,0.11285,0.1508,4.67,188.21,negative,See 2000BEH in ISBN: 9781420067989
polyethylene,9002-88-4,*CC*,n-hexane,110-54-3,CCCCCC,52000,1.19,0.00172,0.0024,7.07,212.06,negative,doi.org/10.1016/j.supflu.2005.08.004
polyethylene,9002-88-4,*CC*,n-hexane,110-54-3,CCCCCC,105000,2.44,0.16222,0.2128,7.65,225.25,negative,See 2001TOR in ISBN: 9781420067989
polyethylene,9002-88-4,*CC*,n-hexane,110-54-3,CCCCCC,6500,1.04,0.06239,0.085,5.7,219,negative,doi.org/10.1021/ie034302w
polyethylene,9002-88-4,*CC*,n-hexane,110-54-3,CCCCCC,60360,2.57,0.01065,0.0148,6.6,199.9,negative,doi.org/10.1016/j.fluid.2003.07.004
polyethylene,9002-88-4,*CC*,n-hexane,110-54-3,CCCCCC,58000,2.58,0.11285,0.1508,6.23,202.69,negative,See 2000BEH in ISBN: 9781420067989
polyethylene,9002-88-4,*CC*,n-hexane,110-54-3,CCCCCC,52000,1.19,0.04261,0.0585,7.33,201.88,negative,doi.org/10.1016/j.supflu.2005.08.004
polyethylene,9002-88-4,*CC*,n-hexane,110-54-3,CCCCCC,60360,2.57,0.14802,0.1952,2.4,179.83,negative,doi.org/10.1016/j.fluid.2003.07.004
polyethylene,9002-88-4,*CC*,n-pentane,109-66-0,CCCCC,27700,1.99,0.04902,0.07,6.34,130,negative,doi.org/10.1021/je0103162
polyethylene,9002-88-4,*CC*,n-hexane,110-54-3,CCCCCC,52000,1.19,0.14756,0.19463,4.42,187.26,negative,doi.org/10.1016/j.supflu.2005.08.004
polyethylene,9002-88-4,*CC*,n-hexane,110-54-3,CCCCCC,52000,1.19,0.04261,0.0585,6.08,192.05,negative,doi.org/10.1016/j.supflu.2005.08.004
polyethylene,9002-88-4,*CC*,n-hexane,110-54-3,CCCCCC,105000,2.44,0.05961,0.0813,3,178.25,negative,See 2001TOR in ISBN: 9781420067989
polyethylene,9002-88-4,*CC*,n-hexane,110-54-3,CCCCCC,52000,1.19,0.00172,0.0024,5.33,197.47,negative,doi.org/10.1016/j.supflu.2005.08.004
polyethylene,9002-88-4,*CC*,n-hexane,110-54-3,CCCCCC,52000,1.19,0.14756,0.19463,8.24,217.4,negative,doi.org/10.1016/j.supflu.2005.08.004
polyethylene,9002-88-4,*CC*,n-hexane,110-54-3,CCCCCC,67100,1.1,0.02708,0.0374,7.1,190,negative,doi.org/10.1021/ie034302w
polyethylene,9002-88-4,*CC*,n-hexane,110-54-3,CCCCCC,60360,2.57,0.08003,0.1083,3.2,180.23,negative,doi.org/10.1016/j.fluid.2003.07.004
polyethylene,9002-88-4,*CC*,n-hexane,110-54-3,CCCCCC,52000,1.19,0.23754,0.3031,3.07,187.75,negative,doi.org/10.1016/j.supflu.2005.08.004
polyethylene,9002-88-4,*CC*,n-hexane,110-54-3,CCCCCC,105000,2.44,0.05961,0.0813,9.59,229.75,negative,See 2001TOR in ISBN: 9781420067989
polyethylene,9002-88-4,*CC*,n-hexane,110-54-3,CCCCCC,383000,1.19,0.00431,0.006,6.6,179,negative,doi.org/10.1021/ie034302w
polyethylene,9002-88-4,*CC*,n-hexane,110-54-3,CCCCCC,52000,1.19,0.06789,0.0923,5.26,187.8,negative,doi.org/10.1016/j.supflu.2005.08.004
polyethylene,9002-88-4,*CC*,n-hexane,110-54-3,CCCCCC,60360,2.57,0.00351,0.0049,3.9,179.98,negative,doi.org/10.1016/j.fluid.2003.07.004
polyethylene,9002-88-4,*CC*,n-hexane,110-54-3,CCCCCC,52000,1.19,0.04777,0.06544,8.47,211.73,negative,doi.org/10.1016/j.supflu.2005.08.004
polyethylene,9002-88-4,*CC*,n-hexane,110-54-3,CCCCCC,52000,1.19,0.04777,0.06544,2.75,167.66,negative,doi.org/10.1016/j.supflu.2005.08.004
polyethylene,9002-88-4,*CC*,n-hexane,110-54-3,CCCCCC,6500,1.04,0.03707,0.051,4.5,216,negative,doi.org/10.1021/ie034302w
polyethylene,9002-88-4,*CC*,n-pentane,109-66-0,CCCCC,41700,3.69,0.01378,0.02,13.37,150,negative,doi.org/10.1021/je0103162
polyethylene,9002-88-4,*CC*,n-hexane,110-54-3,CCCCCC,383000,1.19,0.00303,0.00422,6.2,174.2,negative,doi.org/10.1021/ie034302w
polyethylene,9002-88-4,*CC*,n-hexane,110-54-3,CCCCCC,60360,2.57,0.08003,0.1083,4.7,190.27,negative,doi.org/10.1016/j.fluid.2003.07.004
polyethylene,9002-88-4,*CC*,n-hexane,110-54-3,CCCCCC,52000,1.19,0.0516,0.0706,6.03,192.62,negative,doi.org/10.1016/j.supflu.2005.08.004
polyethylene,9002-88-4,*CC*,n-hexane,110-54-3,CCCCCC,58000,2.58,0.07653,0.1037,9.46,221.94,negative,See 2000BEH in ISBN: 9781420067989
polyethylene,9002-88-4,*CC*,n-hexane,110-54-3,CCCCCC,52000,1.19,0.18736,0.2435,8.1,221.74,negative,doi.org/10.1016/j.supflu.2005.08.004
polyethylene,9002-88-4,*CC*,n-hexane,110-54-3,CCCCCC,52000,1.19,0.01608,0.0223,3.05,172.73,negative,doi.org/10.1016/j.supflu.2005.08.004
polyethylene,9002-88-4,*CC*,n-hexane,110-54-3,CCCCCC,6500,1.04,0.06239,0.085,5.2,210,negative,doi.org/10.1021/ie034302w
polyethylene,9002-88-4,*CC*,n-hexane,110-54-3,CCCCCC,52000,1.19,0.01608,0.0223,5.76,192.49,negative,doi.org/10.1016/j.supflu.2005.08.004
polyethylene,9002-88-4,*CC*,n-pentane,109-66-0,CCCCC,27700,1.99,0.04544,0.065,6.69,130,negative,doi.org/10.1021/je0103162
polyethylene,9002-88-4,*CC*,n-hexane,110-54-3,CCCCCC,52000,1.19,0.00172,0.0024,6.5,207.31,negative,doi.org/10.1016/j.supflu.2005.08.004
polyethylene,9002-88-4,*CC*,n-hexane,110-54-3,CCCCCC,52000,1.19,0.04552,0.06242,9.13,217.31,negative,doi.org/10.1016/j.supflu.2005.08.004
polyethylene,9002-88-4,*CC*,1-octene,111-66-0,CCCCCCC=C,105000,2.44,0.01546,0.0198,4.16,271.35,negative,See 2001TOR in ISBN: 9781420067989
polyethylene,9002-88-4,*CC*,n-pentane,109-66-0,CCCCC,27700,1.99,0.04188,0.06,12,170,negative,doi.org/10.1021/je0103162
polyethylene,9002-88-4,*CC*,n-hexane,110-54-3,CCCCCC,6500,1.04,0.04743,0.065,3.5,214,negative,doi.org/10.1021/ie034302w
polyethylene,9002-88-4,*CC*,n-hexane,110-54-3,CCCCCC,52000,1.19,0.11488,0.1534,2.8,172.42,negative,doi.org/10.1016/j.supflu.2005.08.004
polyethylene,9002-88-4,*CC*,cyclopentene,142-29-0,C1CC=CC1,106000,5.27,0.05096,0.06,6.23,224.9,negative,doi.org/10.1002/1521-4125(200007)23:7<592::AID-CEAT592>3.0.CO;2-H
polyethylene,9002-88-4,*CC*,n-hexane,110-54-3,CCCCCC,383000,1.19,0.03103,0.0428,2.9,157,negative,doi.org/10.1021/ie034302w
polyethylene,9002-88-4,*CC*,n-hexane,110-54-3,CCCCCC,108000,1.32,0.00546,0.0076,6.6,190.03,negative,doi.org/10.1016/j.fluid.2003.07.004
polyethylene,9002-88-4,*CC*,n-hexane,110-54-3,CCCCCC,108000,1.32,0.0651,0.0886,6.6,190.01,negative,doi.org/10.1016/j.fluid.2003.07.004
polyethylene,9002-88-4,*CC*,n-pentane,109-66-0,CCCCC,27700,1.99,0.04902,0.07,8.96,150,negative,doi.org/10.1021/je0103162
polyethylene,9002-88-4,*CC*,n-pentane,109-66-0,CCCCC,27700,1.99,0.01378,0.02,10.89,150,negative,doi.org/10.1021/je0103162
polyethylene,9002-88-4,*CC*,n-hexane,110-54-3,CCCCCC,52000,1.19,0.05369,0.0734,5.26,187.2,negative,doi.org/10.1016/j.supflu.2005.08.004
polyethylene,9002-88-4,*CC*,n-hexane,110-54-3,CCCCCC,67100,1.1,0.07828,0.106,6,193,negative,doi.org/10.1021/ie034302w
polyethylene,9002-88-4,*CC*,n-hexane,110-54-3,CCCCCC,52000,1.19,0.04885,0.0669,4.03,177.51,negative,doi.org/10.1016/j.supflu.2005.08.004
polyethylene,9002-88-4,*CC*,n-hexane,110-54-3,CCCCCC,383000,1.19,0.06149,0.0838,11.4,222,negative,doi.org/10.1021/ie034302w
polyethylene,9002-88-4,*CC*,n-hexane,110-54-3,CCCCCC,52000,1.19,0.11488,0.1534,8.6,216.82,negative,doi.org/10.1016/j.supflu.2005.08.004
polyethylene,9002-88-4,*CC*,n-hexane,110-54-3,CCCCCC,108000,1.32,0.01339,0.0186,3.9,170,negative,doi.org/10.1016/j.fluid.2003.07.004
polyethylene,9002-88-4,*CC*,n-hexane,110-54-3,CCCCCC,6500,1.04,0.02569,0.0355,5.8,224,negative,doi.org/10.1021/ie034302w
polyethylene,9002-88-4,*CC*,cyclopentene,142-29-0,C1CC=CC1,106000,5.27,0.05096,0.06,7.96,237.2,negative,doi.org/10.1002/1521-4125(200007)23:7<592::AID-CEAT592>3.0.CO;2-H
polyethylene,9002-88-4,*CC*,n-hexane,110-54-3,CCCCCC,105000,2.44,0.10303,0.1382,7.44,214.95,negative,See 2001TOR in ISBN: 9781420067989
polyethylene,9002-88-4,*CC*,n-pentane,109-66-0,CCCCC,41700,3.69,0.02704,0.039,11.17,130,negative,doi.org/10.1021/je0103162
polyethylene,9002-88-4,*CC*,n-hexane,110-54-3,CCCCCC,383000,1.19,0.182,0.237,6.6,209.7,negative,doi.org/10.1021/ie034302w
polyethylene,9002-88-4,*CC*,n-pentane,109-66-0,CCCCC,41700,3.69,0.02074,0.03,10.89,130,negative,doi.org/10.1021/je0103162
polyethylene,9002-88-4,*CC*,n-pentane,109-66-0,CCCCC,41700,3.69,0.01032,0.015,11.24,130,negative,doi.org/10.1021/je0103162
polyethylene,9002-88-4,*CC*,n-hexane,110-54-3,CCCCCC,383000,1.19,0.00431,0.006,4.1,161,negative,doi.org/10.1021/ie034302w
polyethylene,9002-88-4,*CC*,1-octene,111-66-0,CCCCCCC=C,105000,2.44,0.07113,0.0897,3.95,271.15,negative,See 2001TOR in ISBN: 9781420067989
