Repository: uentinnlea/polymer_cloud_point_qsar

File: data/Binary Polymer Solution Cloud Point Database.csv (part 20 of 26)
Polymer,Polymer CAS,Polymer SMILES,Solvent,Solvent CAS,Solvent SMILES,Mw(Da),PDI,ϕ,w,P(Mpa),CP(°C),1-Phase,Ref.
polyethylene,9002-88-4,*CC*,n-hexane,110-54-3,CCCCCC,108000,1.32,0.03899,0.0536,5.4,180,negative,doi.org/10.1016/j.fluid.2003.07.004
polyethylene,9002-88-4,*CC*,n-pentane,109-66-0,CCCCC,27700,1.99,0.02774,0.04,10.06,150,negative,doi.org/10.1021/je0103162
polyethylene,9002-88-4,*CC*,n-hexane,110-54-3,CCCCCC,6500,1.04,0.02569,0.0355,1.9,191,negative,doi.org/10.1021/ie034302w
polyethylene,9002-88-4,*CC*,n-hexane,110-54-3,CCCCCC,105000,2.44,0.00992,0.0138,8.76,220.65,negative,See 2001TOR in ISBN: 9781420067989
polyethylene,9002-88-4,*CC*,n-pentane,109-66-0,CCCCC,27700,1.99,0.07071,0.1,4.75,130,negative,doi.org/10.1021/je0103162
polyethylene,9002-88-4,*CC*,n-hexane,110-54-3,CCCCCC,52000,1.19,0.0516,0.0706,5.43,187.66,negative,doi.org/10.1016/j.supflu.2005.08.004
polyethylene,9002-88-4,*CC*,n-pentane,109-66-0,CCCCC,41700,3.69,0.04188,0.06,15.03,170,negative,doi.org/10.1021/je0103162
polyethylene,9002-88-4,*CC*,n-hexane,110-54-3,CCCCCC,6500,1.04,0.11613,0.155,4.3,229,negative,doi.org/10.1021/ie034302w
polyethylene,9002-88-4,*CC*,n-hexane,110-54-3,CCCCCC,52000,1.19,0.0056,0.0078,8.81,221.93,negative,doi.org/10.1016/j.supflu.2005.08.004
polyethylene,9002-88-4,*CC*,n-hexane,110-54-3,CCCCCC,383000,1.19,0.00303,0.00422,5,164.5,negative,doi.org/10.1021/ie034302w
polyethylene,9002-88-4,*CC*,n-pentane,109-66-0,CCCCC,41700,3.69,0.03479,0.05,15.37,170,negative,doi.org/10.1021/je0103162
polyethylene,9002-88-4,*CC*,n-hexane,110-54-3,CCCCCC,58000,2.58,0.11285,0.1508,8.18,216.9,negative,See 2000BEH in ISBN: 9781420067989
polyethylene,9002-88-4,*CC*,n-hexane,110-54-3,CCCCCC,6500,1.04,0.06239,0.085,6.3,227,negative,doi.org/10.1021/ie034302w
polyethylene,9002-88-4,*CC*,n-hexane,110-54-3,CCCCCC,105000,2.44,0.04239,0.0582,4.63,188.75,negative,See 2001TOR in ISBN: 9781420067989
polyethylene,9002-88-4,*CC*,n-hexane,110-54-3,CCCCCC,67100,1.1,0.08745,0.118,7.7,214,negative,doi.org/10.1021/ie034302w
polyethylene,9002-88-4,*CC*,n-hexane,110-54-3,CCCCCC,383000,1.19,0.00303,0.00422,11,211.6,negative,doi.org/10.1021/ie034302w
polyethylene,9002-88-4,*CC*,n-hexane,110-54-3,CCCCCC,6500,1.04,0.076,0.103,4.5,216,negative,doi.org/10.1021/ie034302w
polyethylene,9002-88-4,*CC*,n-hexane,110-54-3,CCCCCC,52000,1.19,0.01608,0.0223,6.39,197.47,negative,doi.org/10.1016/j.supflu.2005.08.004
polyethylene,9002-88-4,*CC*,n-hexane,110-54-3,CCCCCC,52000,1.19,0.0056,0.0078,6.49,202,negative,doi.org/10.1016/j.supflu.2005.08.004
polyethylene,9002-88-4,*CC*,n-hexane,110-54-3,CCCCCC,15500,1.08,0.04535,0.0622,3.3,190.02,negative,doi.org/10.1016/j.fluid.2003.07.004
polyethylene,9002-88-4,*CC*,n-pentane,109-66-0,CCCCC,41700,3.69,0.00206,0.003,15.37,170,negative,doi.org/10.1021/je0103162
polyethylene,9002-88-4,*CC*,n-hexane,110-54-3,CCCCCC,52000,1.19,0.14756,0.19463,2.45,172.91,negative,doi.org/10.1016/j.supflu.2005.08.004
polyethylene,9002-88-4,*CC*,n-hexane,110-54-3,CCCCCC,52000,1.19,0.04777,0.06544,1.92,162.74,negative,doi.org/10.1016/j.supflu.2005.08.004
polyethylene,9002-88-4,*CC*,n-hexane,110-54-3,CCCCCC,105000,2.44,0.00992,0.0138,6.3,200.25,negative,See 2001TOR in ISBN: 9781420067989
polyethylene,9002-88-4,*CC*,n-hexane,110-54-3,CCCCCC,52000,1.19,0.0328,0.0452,8.9,216.98,negative,doi.org/10.1016/j.supflu.2005.08.004
polyethylene,9002-88-4,*CC*,n-hexane,110-54-3,CCCCCC,52000,1.19,0.04417,0.0606,4.72,182.22,negative,doi.org/10.1016/j.supflu.2005.08.004
polyethylene,9002-88-4,*CC*,1-octene,111-66-0,CCCCCCC=C,105000,2.44,0.01546,0.0198,2.22,250.75,negative,See 2001TOR in ISBN: 9781420067989
polyethylene,9002-88-4,*CC*,n-hexane,110-54-3,CCCCCC,6500,1.04,0.03707,0.051,5.5,226,negative,doi.org/10.1021/ie034302w
polyethylene,9002-88-4,*CC*,n-hexane,110-54-3,CCCCCC,105000,2.44,0.16222,0.2128,5.16,204.85,negative,See 2001TOR in ISBN: 9781420067989
polyethylene,9002-88-4,*CC*,n-hexane,110-54-3,CCCCCC,60360,2.57,0.08003,0.1083,6.1,200.3,negative,doi.org/10.1016/j.fluid.2003.07.004
polyethylene,9002-88-4,*CC*,n-pentane,109-66-0,CCCCC,41700,3.69,0.02774,0.04,15.86,170,negative,doi.org/10.1021/je0103162
polyethylene,9002-88-4,*CC*,n-hexane,110-54-3,CCCCCC,67100,1.1,0.07828,0.106,9.1,220,negative,doi.org/10.1021/ie034302w
polyethylene,9002-88-4,*CC*,n-hexane,110-54-3,CCCCCC,15500,1.08,0.1028,0.1379,4.5,200.05,negative,doi.org/10.1016/j.fluid.2003.07.004
polyethylene,9002-88-4,*CC*,n-hexane,110-54-3,CCCCCC,67100,1.1,0.08745,0.118,3.4,178.2,negative,doi.org/10.1021/ie034302w
polyethylene,9002-88-4,*CC*,n-hexane,110-54-3,CCCCCC,52000,1.19,0.0516,0.0706,3.37,172.71,negative,doi.org/10.1016/j.supflu.2005.08.004
polyethylene,9002-88-4,*CC*,n-hexane,110-54-3,CCCCCC,15500,1.08,0.06661,0.0906,3.4,190.02,negative,doi.org/10.1016/j.fluid.2003.07.004
polyethylene,9002-88-4,*CC*,n-pentane,109-66-0,CCCCC,41700,3.69,0.02985,0.043,10.82,130,negative,doi.org/10.1021/je0103162
polyethylene,9002-88-4,*CC*,n-hexane,110-54-3,CCCCCC,60360,2.57,0.06525,0.0888,2.1,170.19,negative,doi.org/10.1016/j.fluid.2003.07.004
polyethylene,9002-88-4,*CC*,n-hexane,110-54-3,CCCCCC,52000,1.19,0.0328,0.0452,7.76,207.24,negative,doi.org/10.1016/j.supflu.2005.08.004
polyethylene,9002-88-4,*CC*,n-hexane,110-54-3,CCCCCC,383000,1.19,0.03103,0.0428,6.9,181,negative,doi.org/10.1021/ie034302w
polyethylene,9002-88-4,*CC*,n-hexane,110-54-3,CCCCCC,6500,1.04,0.02569,0.0355,7.6,246,negative,doi.org/10.1021/ie034302w
polyethylene,9002-88-4,*CC*,n-hexane,110-54-3,CCCCCC,52000,1.19,0.06059,0.0826,3.99,177.8,negative,doi.org/10.1016/j.supflu.2005.08.004
polyethylene,9002-88-4,*CC*,n-hexane,110-54-3,CCCCCC,105000,2.44,0.00992,0.0138,4.92,189.75,negative,See 2001TOR in ISBN: 9781420067989
polyethylene,9002-88-4,*CC*,1-octene,111-66-0,CCCCCCC=C,105000,2.44,0.14498,0.1791,2.3,260.75,negative,See 2001TOR in ISBN: 9781420067989
polyethylene,9002-88-4,*CC*,n-hexane,110-54-3,CCCCCC,52000,1.19,0.0328,0.0452,3.2,172.51,negative,doi.org/10.1016/j.supflu.2005.08.004
polyethylene,9002-88-4,*CC*,n-hexane,110-54-3,CCCCCC,108000,1.32,0.00546,0.0076,7.9,199.97,negative,doi.org/10.1016/j.fluid.2003.07.004
polyethylene,9002-88-4,*CC*,n-hexane,110-54-3,CCCCCC,52000,1.19,0.05369,0.0734,6.54,197,negative,doi.org/10.1016/j.supflu.2005.08.004
polyethylene,9002-88-4,*CC*,n-hexane,110-54-3,CCCCCC,58000,2.58,0.11285,0.1508,0.95,160.85,negative,See 2000BEH in ISBN: 9781420067989
polyethylene,9002-88-4,*CC*,n-hexane,110-54-3,CCCCCC,6500,1.04,0.076,0.103,7.5,242,negative,doi.org/10.1021/ie034302w
polyethylene,9002-88-4,*CC*,n-hexane,110-54-3,CCCCCC,52000,1.19,0.0516,0.0706,4.08,177.66,negative,doi.org/10.1016/j.supflu.2005.08.004
polyethylene,9002-88-4,*CC*,n-hexane,110-54-3,CCCCCC,52000,1.19,0.04777,0.06544,7.32,202.08,negative,doi.org/10.1016/j.supflu.2005.08.004
polyethylene,9002-88-4,*CC*,n-hexane,110-54-3,CCCCCC,383000,1.19,0.0126,0.0175,11.5,215,negative,doi.org/10.1021/ie034302w
polyethylene,9002-88-4,*CC*,n-hexane,110-54-3,CCCCCC,52000,1.19,0.06059,0.0826,3.28,172.91,negative,doi.org/10.1016/j.supflu.2005.08.004
polyethylene,9002-88-4,*CC*,n-hexane,110-54-3,CCCCCC,52000,1.19,0.23754,0.3031,4.9,202.61,negative,doi.org/10.1016/j.supflu.2005.08.004
polyethylene,9002-88-4,*CC*,n-pentane,109-66-0,CCCCC,27700,1.99,0.04759,0.068,6.41,130,negative,doi.org/10.1021/je0103162
polyethylene,9002-88-4,*CC*,n-hexane,110-54-3,CCCCCC,52000,1.19,0.23754,0.3031,6.85,217.39,negative,doi.org/10.1016/j.supflu.2005.08.004
polyethylene,9002-88-4,*CC*,n-hexane,110-54-3,CCCCCC,52000,1.19,0.00172,0.0024,4.7,192.87,negative,doi.org/10.1016/j.supflu.2005.08.004
polyethylene,9002-88-4,*CC*,n-hexane,110-54-3,CCCCCC,383000,1.19,0.04372,0.06,3.4,156.7,negative,doi.org/10.1021/ie034302w
polyethylene,9002-88-4,*CC*,n-pentane,109-66-0,CCCCC,27700,1.99,0.04902,0.07,11.58,170,negative,doi.org/10.1021/je0103162
polyethylene,9002-88-4,*CC*,n-pentane,109-66-0,CCCCC,27700,1.99,0.00206,0.003,4.62,130,negative,doi.org/10.1021/je0103162
polyethylene,9002-88-4,*CC*,n-hexane,110-54-3,CCCCCC,105000,2.44,0.04239,0.0582,7.29,209.35,negative,See 2001TOR in ISBN: 9781420067989
polyethylene,9002-88-4,*CC*,n-hexane,110-54-3,CCCCCC,52000,1.19,0.01608,0.0223,5.1,187.53,negative,doi.org/10.1016/j.supflu.2005.08.004
polyethylene,9002-88-4,*CC*,n-hexane,110-54-3,CCCCCC,58000,2.58,0.11285,0.1508,3.73,181.17,negative,See 2000BEH in ISBN: 9781420067989
polyethylene,9002-88-4,*CC*,n-hexane,110-54-3,CCCCCC,52000,1.19,0.05369,0.0734,8.44,212.14,negative,doi.org/10.1016/j.supflu.2005.08.004
polyethylene,9002-88-4,*CC*,n-hexane,110-54-3,CCCCCC,58000,2.58,0.03611,0.0497,8.38,206.68,negative,See 2000BEH in ISBN: 9781420067989
polyethylene,9002-88-4,*CC*,n-hexane,110-54-3,CCCCCC,52000,1.19,0.01608,0.0223,1.56,162.71,negative,doi.org/10.1016/j.supflu.2005.08.004
polyethylene,9002-88-4,*CC*,n-hexane,110-54-3,CCCCCC,108000,1.32,0.09746,0.131,5,179.99,negative,doi.org/10.1016/j.fluid.2003.07.004
polyethylene,9002-88-4,*CC*,n-hexane,110-54-3,CCCCCC,108000,1.32,0.0757,0.1026,5.1,180,negative,doi.org/10.1016/j.fluid.2003.07.004
polyethylene,9002-88-4,*CC*,n-hexane,110-54-3,CCCCCC,58000,2.58,0.11285,0.1508,7.36,209.71,negative,See 2000BEH in ISBN: 9781420067989
polyethylene,9002-88-4,*CC*,n-hexane,110-54-3,CCCCCC,52000,1.19,0.23754,0.3031,3.85,192.71,negative,doi.org/10.1016/j.supflu.2005.08.004
polyethylene,9002-88-4,*CC*,n-hexane,110-54-3,CCCCCC,60360,2.57,0.06029,0.0822,7.2,199.99,negative,doi.org/10.1016/j.fluid.2003.07.004
polyethylene,9002-88-4,*CC*,n-hexane,110-54-3,CCCCCC,52000,1.19,0.04261,0.0585,6.67,196.95,negative,doi.org/10.1016/j.supflu.2005.08.004
polyethylene,9002-88-4,*CC*,n-hexane,110-54-3,CCCCCC,52000,1.19,0.14756,0.19463,5.14,192.36,negative,doi.org/10.1016/j.supflu.2005.08.004
polyethylene,9002-88-4,*CC*,n-hexane,110-54-3,CCCCCC,67100,1.1,0.2221,0.285,5.4,206,negative,doi.org/10.1021/ie034302w
polyethylene,9002-88-4,*CC*,n-hexane,110-54-3,CCCCCC,52000,1.19,0.06789,0.0923,2.48,167.96,negative,doi.org/10.1016/j.supflu.2005.08.004
polyethylene,9002-88-4,*CC*,n-pentane,109-66-0,CCCCC,41700,3.69,0.01032,0.015,13.79,150,negative,doi.org/10.1021/je0103162
polyethylene,9002-88-4,*CC*,n-hexane,110-54-3,CCCCCC,108000,1.32,0.09746,0.131,7.7,200,negative,doi.org/10.1016/j.fluid.2003.07.004
polyethylene,9002-88-4,*CC*,n-pentane,109-66-0,CCCCC,41700,3.69,0.03126,0.045,15.65,170,negative,doi.org/10.1021/je0103162
polyethylene,9002-88-4,*CC*,n-hexane,110-54-3,CCCCCC,52000,1.19,0.0056,0.0078,4.72,187.18,negative,doi.org/10.1016/j.supflu.2005.08.004
polyethylene,9002-88-4,*CC*,n-pentane,109-66-0,CCCCC,27700,1.99,0.00206,0.003,11.58,170,negative,doi.org/10.1021/je0103162
polyethylene,9002-88-4,*CC*,n-hexane,110-54-3,CCCCCC,108000,1.32,0.01339,0.0186,8,200,negative,doi.org/10.1016/j.fluid.2003.07.004
polyethylene,9002-88-4,*CC*,n-hexane,110-54-3,CCCCCC,52000,1.19,0.00718,0.01,7.79,212.13,negative,doi.org/10.1016/j.supflu.2005.08.004
polyethylene,9002-88-4,*CC*,cyclopentane,287-92-3,C1CCCC1,106000,5.27,0.04915,0.06,10.64,252.9,negative,doi.org/10.1002/1521-4125(200007)23:7<592::AID-CEAT592>3.0.CO;2-H
polyethylene,9002-88-4,*CC*,n-hexane,110-54-3,CCCCCC,52000,1.19,0.00172,0.0024,3.41,182.71,negative,doi.org/10.1016/j.supflu.2005.08.004
polyethylene,9002-88-4,*CC*,n-pentane,109-66-0,CCCCC,27700,1.99,0.01378,0.02,7.86,130,negative,doi.org/10.1021/je0103162
polyethylene,9002-88-4,*CC*,n-hexane,110-54-3,CCCCCC,52000,1.19,0.00351,0.0049,8.55,221.76,negative,doi.org/10.1016/j.supflu.2005.08.004
polyethylene,9002-88-4,*CC*,n-hexane,110-54-3,CCCCCC,60360,2.57,0.00351,0.0049,6.6,200.07,negative,doi.org/10.1016/j.fluid.2003.07.004
polyethylene,9002-88-4,*CC*,n-hexane,110-54-3,CCCCCC,52000,1.19,0.05369,0.0734,2.5,167.47,negative,doi.org/10.1016/j.supflu.2005.08.004
polyethylene,9002-88-4,*CC*,n-hexane,110-54-3,CCCCCC,6500,1.04,0.04743,0.065,4.4,223,negative,doi.org/10.1021/ie034302w
polyethylene,9002-88-4,*CC*,n-hexane,110-54-3,CCCCCC,52000,1.19,0.0516,0.0706,9.03,217.11,negative,doi.org/10.1016/j.supflu.2005.08.004
polyethylene,9002-88-4,*CC*,n-hexane,110-54-3,CCCCCC,383000,1.19,0.06149,0.0838,5.8,179.5,negative,doi.org/10.1021/ie034302w
polyethylene,9002-88-4,*CC*,n-hexane,110-54-3,CCCCCC,52000,1.19,0.06059,0.0826,7.23,202.56,negative,doi.org/10.1016/j.supflu.2005.08.004
polyethylene,9002-88-4,*CC*,n-hexane,110-54-3,CCCCCC,105000,2.44,0.04239,0.0582,6.01,199.05,negative,See 2001TOR in ISBN: 9781420067989
polyethylene,9002-88-4,*CC*,n-hexane,110-54-3,CCCCCC,383000,1.19,0.04372,0.06,11.5,218.8,negative,doi.org/10.1021/ie034302w
polyethylene,9002-88-4,*CC*,n-hexane,110-54-3,CCCCCC,52000,1.19,0.04417,0.0606,5.46,187.49,negative,doi.org/10.1016/j.supflu.2005.08.004
polyethylene,9002-88-4,*CC*,n-pentane,109-66-0,CCCCC,27700,1.99,0.0433,0.062,11.93,170,negative,doi.org/10.1021/je0103162
polyethylene,9002-88-4,*CC*,n-hexane,110-54-3,CCCCCC,15500,1.08,0.02328,0.0322,3,189.96,negative,doi.org/10.1016/j.fluid.2003.07.004
polyethylene,9002-88-4,*CC*,n-hexane,110-54-3,CCCCCC,383000,1.19,0.00303,0.00422,7.5,183,negative,doi.org/10.1021/ie034302w
polyethylene,9002-88-4,*CC*,n-hexane,110-54-3,CCCCCC,108000,1.32,0.06081,0.0829,2.4,159.98,negative,doi.org/10.1016/j.fluid.2003.07.004
polyethylene,9002-88-4,*CC*,n-hexane,110-54-3,CCCCCC,52000,1.19,0.06059,0.0826,8.41,212.34,negative,doi.org/10.1016/j.supflu.2005.08.004
polyethylene,9002-88-4,*CC*,n-hexane,110-54-3,CCCCCC,52000,1.19,0.18736,0.2435,6.89,211.71,negative,doi.org/10.1016/j.supflu.2005.08.004
polyethylene,9002-88-4,*CC*,n-hexane,110-54-3,CCCCCC,52000,1.19,0.04417,0.0606,2.61,167.55,negative,doi.org/10.1016/j.supflu.2005.08.004
polyethylene,9002-88-4,*CC*,n-hexane,110-54-3,CCCCCC,60360,2.57,0.06029,0.0822,1.6,160,negative,doi.org/10.1016/j.fluid.2003.07.004
polyethylene,9002-88-4,*CC*,n-hexane,110-54-3,CCCCCC,58000,2.58,0.07653,0.1037,1.01,157.79,negative,See 2000BEH in ISBN: 9781420067989
polyethylene,9002-88-4,*CC*,n-hexane,110-54-3,CCCCCC,67100,1.1,0.07828,0.106,5.4,185.5,negative,doi.org/10.1021/ie034302w
polyethylene,9002-88-4,*CC*,n-hexane,110-54-3,CCCCCC,52000,1.19,0.04777,0.06544,4.77,182.46,negative,doi.org/10.1016/j.supflu.2005.08.004
polyethylene,9002-88-4,*CC*,n-hexane,110-54-3,CCCCCC,6500,1.04,0.04106,0.0564,8.1,229,negative,doi.org/10.1021/ie034302w
polyethylene,9002-88-4,*CC*,n-hexane,110-54-3,CCCCCC,108000,1.32,0.0757,0.1026,3.8,169.93,negative,doi.org/10.1016/j.fluid.2003.07.004
polyethylene,9002-88-4,*CC*,n-hexane,110-54-3,CCCCCC,52000,1.19,0.23754,0.3031,6.25,212.5,negative,doi.org/10.1016/j.supflu.2005.08.004
polyethylene,9002-88-4,*CC*,n-hexane,110-54-3,CCCCCC,52000,1.19,0.11488,0.1534,3.51,177.34,negative,doi.org/10.1016/j.supflu.2005.08.004
polyethylene,9002-88-4,*CC*,n-hexane,110-54-3,CCCCCC,52000,1.19,0.06789,0.0923,4.94,185.4,negative,doi.org/10.1016/j.supflu.2005.08.004
polyethylene,9002-88-4,*CC*,n-hexane,110-54-3,CCCCCC,6500,1.04,0.06616,0.09,10,251,negative,doi.org/10.1021/ie034302w
polyethylene,9002-88-4,*CC*,n-pentane,109-66-0,CCCCC,41700,3.69,0.04188,0.06,10.2,130,negative,doi.org/10.1021/je0103162
polyethylene,9002-88-4,*CC*,n-pentane,109-66-0,CCCCC,27700,1.99,0.07803,0.11,7.03,150,negative,doi.org/10.1021/je0103162
polyethylene,9002-88-4,*CC*,n-pentane,109-66-0,CCCCC,41700,3.69,0.00206,0.003,12.48,150,negative,doi.org/10.1021/je0103162
polyethylene,9002-88-4,*CC*,n-pentane,109-66-0,CCCCC,27700,1.99,0.0526,0.075,8.89,150,negative,doi.org/10.1021/je0103162
polyethylene,9002-88-4,*CC*,n-hexane,110-54-3,CCCCCC,52000,1.19,0.04885,0.0669,1.97,162.78,negative,doi.org/10.1016/j.supflu.2005.08.004
polyethylene,9002-88-4,*CC*,n-hexane,110-54-3,CCCCCC,105000,2.44,0.16222,0.2128,9.87,245.85,negative,See 2001TOR in ISBN: 9781420067989
polyethylene,9002-88-4,*CC*,n-hexane,110-54-3,CCCCCC,105000,2.44,0.05961,0.0813,5.86,198.85,negative,See 2001TOR in ISBN: 9781420067989
polyethylene,9002-88-4,*CC*,n-hexane,110-54-3,CCCCCC,15500,1.08,0.08799,0.1187,4.5,200.03,negative,doi.org/10.1016/j.fluid.2003.07.004
polyethylene,9002-88-4,*CC*,n-hexane,110-54-3,CCCCCC,52000,1.19,0.04552,0.06242,4.79,182.37,negative,doi.org/10.1016/j.supflu.2005.08.004
polyethylene,9002-88-4,*CC*,n-hexane,110-54-3,CCCCCC,67100,1.1,0.02708,0.0374,4.6,173,negative,doi.org/10.1021/ie034302w
poly(vinyl methyl ether),9003/9/2,*CC(*)OC,water,7732-18-5,O,20000,2.5,0.01943,0.02,0.1,37.6,negative,doi.org/10.1021/jp0574854
poly(vinyl methyl ether),9003/9/2,*CC(*)OC,water,7732-18-5,O,20000,2.5,0.49261,0.5,0.1,29.5,negative,doi.org/10.1021/jp0574854
poly(vinyl methyl ether),9003/9/2,*CC(*)OC,water,7732-18-5,O,20000,2.5,0.09737,0.1,0.1,34.2,negative,doi.org/10.1021/jp0574854
poly(vinyl methyl ether),9003/9/2,*CC(*)OC,water,7732-18-5,O,20000,2.5,0.34331,0.35,0.1,37.3,negative,doi.org/10.1021/jp0574854
poly(vinyl methyl ether),9003/9/2,*CC(*)OC,water,7732-18-5,O,20000,2.5,0.69376,0.7,0.1,29,negative,doi.org/10.1021/jp0574854
poly(vinyl methyl ether),9003/9/2,*CC(*)OC,water,7732-18-5,O,20000,2.5,0.29383,0.3,0.1,36.5,negative,doi.org/10.1021/jp0574854
poly(vinyl methyl ether),9003/9/2,*CC(*)OC,water,7732-18-5,O,20000,2.5,0.39293,0.4,0.1,34,negative,doi.org/10.1021/jp0574854
poly(vinyl methyl ether),9003/9/2,*CC(*)OC,water,7732-18-5,O,20000,2.5,0.19531,0.2,0.1,35.5,negative,doi.org/10.1021/jp0574854
poly(vinyl methyl ether),9003/9/2,*CC(*)OC,water,7732-18-5,O,20000,2.5,0.59289,0.6,0.1,28.4,negative,doi.org/10.1021/jp0574854
poly(vinyl methyl ether),9003/9/2,*CC(*)OC,deuterium oxide,7789-20-0,[2H]O[2H],20000,2.5,0.41249,0.3957,0.1,29.74,negative,doi.org/10.1021/ma051745y
poly(vinyl methyl ether),9003/9/2,*CC(*)OC,water,7732-18-5,O,60500,2.95,0.6373,0.6441,0.1,33.52,negative,doi.org/10.1016/S0032-3861(99)00513-3
poly(vinyl methyl ether),9003/9/2,*CC(*)OC,water,7732-18-5,O,99000,2.13,0.01292,0.0133,0.1,32.29,negative,doi.org/10.1143/JJAP.27.L1787
poly(vinyl methyl ether),9003/9/2,*CC(*)OC,water,7732-18-5,O,99000,2.13,0.09649,0.0991,0.1,33.08,negative,doi.org/10.1143/JJAP.27.L1787
poly(vinyl methyl ether),9003/9/2,*CC(*)OC,water,7732-18-5,O,60500,2.95,0.14715,0.1509,0.1,36.08,negative,doi.org/10.1016/S0032-3861(99)00513-3
poly(vinyl methyl ether),9003/9/2,*CC(*)OC,deuterium oxide,7789-20-0,[2H]O[2H],20000,2.5,0.04916,0.046,0.1,32.36,negative,doi.org/10.1021/ma051745y
poly(vinyl methyl ether),9003/9/2,*CC(*)OC,water,7732-18-5,O,99000,2.13,0.20042,0.2052,0.1,34.69,negative,doi.org/10.1143/JJAP.27.L1787
poly(vinyl methyl ether),9003/9/2,*CC(*)OC,deuterium oxide,7789-20-0,[2H]O[2H],20000,2.5,0.20441,0.1933,0.1,30.9,negative,doi.org/10.1021/ma051745y
poly(vinyl methyl ether),9003/9/2,*CC(*)OC,water,7732-18-5,O,99000,2.13,0.0239,0.0246,0.1,32.11,negative,doi.org/10.1143/JJAP.27.L1787
poly(vinyl methyl ether),9003/9/2,*CC(*)OC,deuterium oxide,7789-20-0,[2H]O[2H],20000,2.5,0.80853,0.7975,0.1,35.08,negative,doi.org/10.1021/ma051745y
poly(vinyl methyl ether),9003/9/2,*CC(*)OC,deuterium oxide,7789-20-0,[2H]O[2H],20000,2.5,0.71386,0.6994,0.1,30.33,negative,doi.org/10.1021/ma051745y
poly(vinyl methyl ether),9003/9/2,*CC(*)OC,water,7732-18-5,O,99000,2.13,0.24135,0.2468,0.1,35.49,negative,doi.org/10.1143/JJAP.27.L1787
poly(vinyl methyl ether),9003/9/2,*CC(*)OC,deuterium oxide,7789-20-0,[2H]O[2H],20000,2.5,0.15617,0.1472,0.1,30.95,negative,doi.org/10.1021/ma051745y
poly(vinyl methyl ether),9003/9/2,*CC(*)OC,deuterium oxide,7789-20-0,[2H]O[2H],20000,2.5,0.61179,0.5951,0.1,29.64,negative,doi.org/10.1021/ma051745y
poly(vinyl methyl ether),9003/9/2,*CC(*)OC,water,7732-18-5,O,99000,2.13,0.00612,0.0063,0.1,32.7,negative,doi.org/10.1143/JJAP.27.L1787
poly(vinyl methyl ether),9003/9/2,*CC(*)OC,water,7732-18-5,O,60500,2.95,0.54689,0.5542,0.1,33.13,negative,doi.org/10.1016/S0032-3861(99)00513-3
poly(vinyl methyl ether),9003/9/2,*CC(*)OC,deuterium oxide,7789-20-0,[2H]O[2H],20000,2.5,0.51433,0.4969,0.1,29.64,negative,doi.org/10.1021/ma051745y
poly(vinyl methyl ether),9003/9/2,*CC(*)OC,water,7732-18-5,O,60500,2.95,0.29363,0.2998,0.1,36.15,negative,doi.org/10.1016/S0032-3861(99)00513-3
poly(vinyl methyl ether),9003/9/2,*CC(*)OC,water,7732-18-5,O,60500,2.95,0.25978,0.2655,0.1,36.19,negative,doi.org/10.1016/S0032-3861(99)00513-3
poly(vinyl methyl ether),9003/9/2,*CC(*)OC,water,7732-18-5,O,60500,2.95,0.04784,0.0492,0.1,35.02,negative,doi.org/10.1016/S0032-3861(99)00513-3
poly(vinyl methyl ether),9003/9/2,*CC(*)OC,water,7732-18-5,O,99000,2.13,0.16195,0.166,0.1,34.07,negative,doi.org/10.1143/JJAP.27.L1787
poly(vinyl methyl ether),9003/9/2,*CC(*)OC,deuterium oxide,7789-20-0,[2H]O[2H],20000,2.5,0.09799,0.092,0.1,31.64,negative,doi.org/10.1021/ma051745y
poly(vinyl methyl ether),9003/9/2,*CC(*)OC,deuterium oxide,7789-20-0,[2H]O[2H],20000,2.5,0.18509,0.1748,0.1,30.87,negative,doi.org/10.1021/ma051745y
poly(vinyl methyl ether),9003/9/2,*CC(*)OC,deuterium oxide,7789-20-0,[2H]O[2H],20000,2.5,0.23947,0.227,0.1,31.21,negative,doi.org/10.1021/ma051745y
poly(vinyl methyl ether),9003/9/2,*CC(*)OC,water,7732-18-5,O,60500,2.95,0.44808,0.4554,0.1,34.02,negative,doi.org/10.1016/S0032-3861(99)00513-3
poly(vinyl methyl ether),9003/9/2,*CC(*)OC,deuterium oxide,7789-20-0,[2H]O[2H],20000,2.5,0.25854,0.2454,0.1,30.62,negative,doi.org/10.1021/ma051745y
poly(vinyl methyl ether),9003/9/2,*CC(*)OC,water,7732-18-5,O,60500,2.95,0.39332,0.4004,0.1,34.78,negative,doi.org/10.1016/S0032-3861(99)00513-3
poly(vinyl methyl ether),9003/9/2,*CC(*)OC,water,7732-18-5,O,60500,2.95,0.19384,0.1985,0.1,36,negative,doi.org/10.1016/S0032-3861(99)00513-3
poly(vinyl methyl ether),9003/9/2,*CC(*)OC,water,7732-18-5,O,60500,2.95,0.59268,0.5998,0.1,32.69,negative,doi.org/10.1016/S0032-3861(99)00513-3
poly(vinyl methyl ether),9003/9/2,*CC(*)OC,water,7732-18-5,O,60500,2.95,0.34231,0.349,0.1,35.18,negative,doi.org/10.1016/S0032-3861(99)00513-3
poly(vinyl methyl ether),9003/9/2,*CC(*)OC,water,7732-18-5,O,99000,2.13,0.07307,0.0751,0.1,32.83,negative,doi.org/10.1143/JJAP.27.L1787
poly(vinyl methyl ether),9003/9/2,*CC(*)OC,deuterium oxide,7789-20-0,[2H]O[2H],20000,2.5,0.33126,0.316,0.1,30,negative,doi.org/10.1021/ma051745y
poly(vinyl methyl ether),9003/9/2,*CC(*)OC,deuterium oxide,7789-20-0,[2H]O[2H],20000,2.5,0.31228,0.2975,0.1,30.1,negative,doi.org/10.1021/ma051745y
poly(vinyl methyl ether),9003/9/2,*CC(*)OC,water,7732-18-5,O,99000,2.13,0.03616,0.0372,0.1,32.32,negative,doi.org/10.1143/JJAP.27.L1787
poly(vinyl methyl ether),9003/9/2,*CC(*)OC,deuterium oxide,7789-20-0,[2H]O[2H],20000,2.5,0.27757,0.2638,0.1,30.23,negative,doi.org/10.1021/ma051745y
poly(vinyl methyl ether),9003/9/2,*CC(*)OC,water,7732-18-5,O,60500,2.95,0.743,0.7486,0.1,32.28,negative,doi.org/10.1016/S0032-3861(99)00513-3
poly(vinyl methyl ether),9003/9/2,*CC(*)OC,water,7732-18-5,O,99000,2.13,0.04667,0.048,0.1,32.46,negative,doi.org/10.1143/JJAP.27.L1787
poly(vinyl methyl ether),9003/9/2,*CC(*)OC,water,7732-18-5,O,60500,2.95,0.09805,0.1007,0.1,35.01,negative,doi.org/10.1016/S0032-3861(99)00513-3
poly(vinyl chloride),9002-86-2,*CC(*)Cl,"1,2-dimethylbenzene",95-47-6,Cc1ccccc1C,75000,1.16,0.05254,0.08,0.1,50.3,positive,doi.org/10.1002/macp.1985.021860409
poly(vinyl chloride),9002-86-2,*CC(*)Cl,"1,2-dimethylbenzene",95-47-6,Cc1ccccc1C,75000,1.16,0.05254,0.08,100,36,positive,doi.org/10.1002/macp.1985.021860409
poly(vinyl chloride),9002-86-2,*CC(*)Cl,"1,2-dimethylbenzene",95-47-6,Cc1ccccc1C,75000,1.16,0.05254,0.08,25,47.4,positive,doi.org/10.1002/macp.1985.021860409
poly(vinyl chloride),9002-86-2,*CC(*)Cl,phenetole,103-73-1,CCOc1ccccc1,37000,1.18,0.07223,0.1,25,19.7,positive,doi.org/10.1002/macp.1985.021860409
poly(vinyl chloride),9002-86-2,*CC(*)Cl,phenetole,103-73-1,CCOc1ccccc1,75000,1.16,0.05743,0.08,75,36.7,positive,doi.org/10.1002/macp.1985.021860409
poly(vinyl chloride),9002-86-2,*CC(*)Cl,phenetole,103-73-1,CCOc1ccccc1,37000,1.18,0.07223,0.1,75,15.3,positive,doi.org/10.1002/macp.1985.021860409
poly(vinyl chloride),9002-86-2,*CC(*)Cl,"1,2-dimethylbenzene",95-47-6,Cc1ccccc1C,75000,1.16,0.05254,0.08,50,43.3,positive,doi.org/10.1002/macp.1985.021860409
poly(vinyl chloride),9002-86-2,*CC(*)Cl,"1,2-dimethylbenzene",95-47-6,Cc1ccccc1C,75000,1.16,0.05254,0.08,75,39.3,positive,doi.org/10.1002/macp.1985.021860409
poly(vinyl chloride),9002-86-2,*CC(*)Cl,phenetole,103-73-1,CCOc1ccccc1,37000,1.18,0.07223,0.1,50,17,positive,doi.org/10.1002/macp.1985.021860409
poly(vinyl chloride),9002-86-2,*CC(*)Cl,phenetole,103-73-1,CCOc1ccccc1,75000,1.16,0.05743,0.08,25,40.2,positive,doi.org/10.1002/macp.1985.021860409
poly(vinyl chloride),9002-86-2,*CC(*)Cl,phenetole,103-73-1,CCOc1ccccc1,37000,1.18,0.07223,0.1,100,13.9,positive,doi.org/10.1002/macp.1985.021860409
poly(vinyl chloride),9002-86-2,*CC(*)Cl,phenetole,103-73-1,CCOc1ccccc1,37000,1.18,0.07223,0.1,0.1,22.5,positive,doi.org/10.1002/macp.1985.021860409
poly(vinyl chloride),9002-86-2,*CC(*)Cl,phenetole,103-73-1,CCOc1ccccc1,75000,1.16,0.05743,0.08,0.1,44.5,positive,doi.org/10.1002/macp.1985.021860409
poly(vinyl chloride),9002-86-2,*CC(*)Cl,phenetole,103-73-1,CCOc1ccccc1,75000,1.16,0.05743,0.08,100,35.9,positive,doi.org/10.1002/macp.1985.021860409
poly(vinyl chloride),9002-86-2,*CC(*)Cl,phenetole,103-73-1,CCOc1ccccc1,75000,1.16,0.05743,0.08,50,37.9,positive,doi.org/10.1002/macp.1985.021860409
poly(vinyl alcohol),9002-89-5,*CC(O)*,ethylene glycol,107-21-1,C(CO)O,102400,1.7,0.01236,0.0139,0.1,67.87,positive,doi.org/10.1002/polb.1991.090290510
poly(vinyl alcohol),9002-89-5,*CC(O)*,ethylene glycol,107-21-1,C(CO)O,102400,1.7,0.0312,0.035,0.1,78.59,positive,doi.org/10.1002/polb.1991.090290510
poly(vinyl alcohol),9002-89-5,*CC(O)*,ethylene glycol,107-21-1,C(CO)O,102400,1.7,0.33765,0.3647,0.1,105.3,positive,doi.org/10.1002/polb.1991.090290510
poly(vinyl alcohol),9002-89-5,*CC(O)*,ethylene glycol,107-21-1,C(CO)O,32900,1.52,0.16137,0.1781,0.1,78.5,positive,doi.org/10.1002/polb.1991.090290510
poly(vinyl alcohol),9002-89-5,*CC(O)*,ethylene glycol,107-21-1,C(CO)O,102400,1.7,0.07132,0.0796,0.1,89.12,positive,doi.org/10.1002/polb.1991.090290510
poly(vinyl alcohol),9002-89-5,*CC(O)*,ethylene glycol,107-21-1,C(CO)O,32900,1.52,0.22041,0.2415,0.1,82.29,positive,doi.org/10.1002/polb.1991.090290510
poly(vinyl alcohol),9002-89-5,*CC(O)*,ethylene glycol,107-21-1,C(CO)O,32900,1.52,0.03031,0.034,0.1,34.18,positive,doi.org/10.1002/polb.1991.090290510
poly(vinyl alcohol),9002-89-5,*CC(O)*,ethylene glycol,107-21-1,C(CO)O,32900,1.52,0.06572,0.0734,0.1,54.96,positive,doi.org/10.1002/polb.1991.090290510
poly(vinyl alcohol),9002-89-5,*CC(O)*,ethylene glycol,107-21-1,C(CO)O,102400,1.7,0.00747,0.0084,0.1,69.56,positive,doi.org/10.1002/polb.1991.090290510
poly(vinyl alcohol),9002-89-5,*CC(O)*,ethylene glycol,107-21-1,C(CO)O,32900,1.52,0.10117,0.1125,0.1,65.04,positive,doi.org/10.1002/polb.1991.090290510
poly(vinyl alcohol),9002-89-5,*CC(O)*,ethylene glycol,107-21-1,C(CO)O,102400,1.7,0.02119,0.0238,0.1,75.02,positive,doi.org/10.1002/polb.1991.090290510
poly(vinyl alcohol),9002-89-5,*CC(O)*,ethylene glycol,107-21-1,C(CO)O,102400,1.7,0.24101,0.2634,0.1,108.12,positive,doi.org/10.1002/polb.1991.090290510
poly(vinyl alcohol),9002-89-5,*CC(O)*,ethylene glycol,107-21-1,C(CO)O,102400,1.7,0.09926,0.1104,0.1,95.89,positive,doi.org/10.1002/polb.1991.090290510
poly(vinyl alcohol),9002-89-5,*CC(O)*,ethylene glycol,107-21-1,C(CO)O,102400,1.7,0.16313,0.18,0.1,103.98,positive,doi.org/10.1002/polb.1991.090290510
poly(vinyl acetate),9003-20-7,*CC(*)OC(C)=O,cyclopentene,142-29-0,C1CC=CC1,124800,2.37,0.03986,0.06,27.06,172.5,positive,doi.org/10.1002/1521-4125(200007)23:7<592::AID-CEAT592>3.0.CO;2-H
poly(vinyl acetate),9003-20-7,*CC(*)OC(C)=O,cyclopentane,287-92-3,C1CCCC1,124800,2.37,0.03843,0.06,25.4,258.3,positive,doi.org/10.1002/1521-4125(200007)23:7<592::AID-CEAT592>3.0.CO;2-H
poly(vinyl acetate),9003-20-7,*CC(*)OC(C)=O,cyclopentene,142-29-0,C1CC=CC1,124800,2.37,0.03986,0.06,9.72,196.4,positive,doi.org/10.1002/1521-4125(200007)23:7<592::AID-CEAT592>3.0.CO;2-H
poly(vinyl acetate),9003-20-7,*CC(*)OC(C)=O,cyclopentane,287-92-3,C1CCCC1,124800,2.37,0.03843,0.06,30.2,246.2,positive,doi.org/10.1002/1521-4125(200007)23:7<592::AID-CEAT592>3.0.CO;2-H
poly(vinyl acetate),9003-20-7,*CC(*)OC(C)=O,cyclopentane,287-92-3,C1CCCC1,124800,2.37,0.03843,0.06,31.6,243.4,positive,doi.org/10.1002/1521-4125(200007)23:7<592::AID-CEAT592>3.0.CO;2-H
poly(vinyl acetate),9003-20-7,*CC(*)OC(C)=O,cyclopentene,142-29-0,C1CC=CC1,124800,2.37,0.03986,0.06,16.82,178.6,positive,doi.org/10.1002/1521-4125(200007)23:7<592::AID-CEAT592>3.0.CO;2-H
poly(vinyl acetate),9003-20-7,*CC(*)OC(C)=O,cyclopentane,287-92-3,C1CCCC1,124800,2.37,0.03843,0.06,27.8,251.8,positive,doi.org/10.1002/1521-4125(200007)23:7<592::AID-CEAT592>3.0.CO;2-H
poly(vinyl acetate),9003-20-7,*CC(*)OC(C)=O,cyclopentene,142-29-0,C1CC=CC1,124800,2.37,0.03986,0.06,11.59,187.3,positive,doi.org/10.1002/1521-4125(200007)23:7<592::AID-CEAT592>3.0.CO;2-H
poly(vinyl acetate),9003-20-7,*CC(*)OC(C)=O,cyclopentene,142-29-0,C1CC=CC1,124800,2.37,0.03986,0.06,11.51,187.28,positive,doi.org/10.1002/1521-4125(200007)23:7<592::AID-CEAT592>3.0.CO;2-H
poly(vinyl acetate),9003-20-7,*CC(*)OC(C)=O,cyclopentene,142-29-0,C1CC=CC1,124800,2.37,0.03986,0.06,27.01,172.41,positive,doi.org/10.1002/1521-4125(200007)23:7<592::AID-CEAT592>3.0.CO;2-H
poly(vinyl acetate),9003-20-7,*CC(*)OC(C)=O,cyclopentane,287-92-3,C1CCCC1,124800,2.37,0.03843,0.06,25.42,258.15,positive,doi.org/10.1002/1521-4125(200007)23:7<592::AID-CEAT592>3.0.CO;2-H
poly(vinyl acetate),9003-20-7,*CC(*)OC(C)=O,cyclopentane,287-92-3,C1CCCC1,124800,2.37,0.03843,0.06,31.62,243.21,positive,doi.org/10.1002/1521-4125(200007)23:7<592::AID-CEAT592>3.0.CO;2-H
poly(vinyl acetate),9003-20-7,*CC(*)OC(C)=O,cyclopentane,287-92-3,C1CCCC1,124800,2.37,0.03843,0.06,30.21,246.09,positive,doi.org/10.1002/1521-4125(200007)23:7<592::AID-CEAT592>3.0.CO;2-H
poly(vinyl acetate),9003-20-7,*CC(*)OC(C)=O,cyclopentane,287-92-3,C1CCCC1,124800,2.37,0.03843,0.06,24.34,268.02,positive,doi.org/10.1002/1521-4125(200007)23:7<592::AID-CEAT592>3.0.CO;2-H
poly(vinyl acetate),9003-20-7,*CC(*)OC(C)=O,cyclopentane,287-92-3,C1CCCC1,124800,2.37,0.03843,0.06,24.62,263.08,positive,doi.org/10.1002/1521-4125(200007)23:7<592::AID-CEAT592>3.0.CO;2-H
poly(vinyl acetate),9003-20-7,*CC(*)OC(C)=O,cyclopentene,142-29-0,C1CC=CC1,124800,2.37,0.03986,0.06,16.72,178.57,positive,doi.org/10.1002/1521-4125(200007)23:7<592::AID-CEAT592>3.0.CO;2-H
poly(vinyl acetate),9003-20-7,*CC(*)OC(C)=O,cyclopentane,287-92-3,C1CCCC1,124800,2.37,0.03843,0.06,27.86,251.66,positive,doi.org/10.1002/1521-4125(200007)23:7<592::AID-CEAT592>3.0.CO;2-H
poly(vinyl acetate),9003-20-7,*CC(*)OC(C)=O,cyclopentene,142-29-0,C1CC=CC1,124800,2.37,0.03986,0.06,9.68,196.39,positive,doi.org/10.1002/1521-4125(200007)23:7<592::AID-CEAT592>3.0.CO;2-H
poly(N-isopropylacrylamide),25189-55-3,CC(C)NC(=O)C(*)C*,water,7732-18-5,O,124000,1.49,0.01803,0.0198,0.1,30.21,negative,doi.org/10.1016/S0022-2860(00)00559-7
poly(N-isopropylacrylamide),25189-55-3,CC(C)NC(=O)C(*)C*,water,7732-18-5,O,144000,2.06,0.02799,0.0307,50.75,40.25,negative,doi.org/10.1021/ma011533a
poly(N-isopropylacrylamide),25189-55-3,CC(C)NC(=O)C(*)C*,water,7732-18-5,O,615000,2.04,0.00937,0.0103,0.1,34.05,negative,doi.org/10.1016/S0378-3812(01)00469-1
poly(N-isopropylacrylamide),25189-55-3,CC(C)NC(=O)C(*)C*,water,7732-18-5,O,615000,2.04,0.07022,0.0767,0.1,33.15,negative,doi.org/10.1021/ma011533a
poly(N-isopropylacrylamide),25189-55-3,CC(C)NC(=O)C(*)C*,water,7732-18-5,O,615000,2.04,0.03803,0.04167,5,32.75,negative,doi.org/10.1016/S0378-3812(01)00469-1
poly(N-isopropylacrylamide),25189-55-3,CC(C)NC(=O)C(*)C*,water,7732-18-5,O,144000,2.06,0.02799,0.0307,60.95,39.85,negative,doi.org/10.1021/ma011533a
poly(N-isopropylacrylamide),25189-55-3,CC(C)NC(=O)C(*)C*,water,7732-18-5,O,615000,2.04,0.03803,0.04167,3,32.58,negative,doi.org/10.1016/S0378-3812(01)00469-1
poly(N-isopropylacrylamide),25189-55-3,CC(C)NC(=O)C(*)C*,water,7732-18-5,O,144000,2.06,0.02799,0.0307,55.85,40.15,negative,doi.org/10.1021/ma011533a
poly(N-isopropylacrylamide),25189-55-3,CC(C)NC(=O)C(*)C*,water,7732-18-5,O,10000,4.55,0.62792,0.6499,0.1,29.08,negative,doi.org/10.1016/S0022-2860(00)00559-7
poly(N-isopropylacrylamide),25189-55-3,CC(C)NC(=O)C(*)C*,water,7732-18-5,O,53000,1.47,0.33592,0.3575,0.1,27.7,negative,doi.org/10.1016/S0022-2860(00)00559-7
poly(N-isopropylacrylamide),25189-55-3,CC(C)NC(=O)C(*)C*,water,7732-18-5,O,615000,2.04,0.03805,0.0417,5,32.75,negative,doi.org/10.1021/ma011533a
poly(N-isopropylacrylamide),25189-55-3,CC(C)NC(=O)C(*)C*,water,7732-18-5,O,76000,2.4,0.01274,0.014,0.1,31.2,negative,doi.org/10.1021/la00038a064
poly(N-isopropylacrylamide),25189-55-3,CC(C)NC(=O)C(*)C*,water,7732-18-5,O,124000,1.49,0.00901,0.0099,0.1,30.48,negative,doi.org/10.1016/S0022-2860(00)00559-7
poly(N-isopropylacrylamide),25189-55-3,CC(C)NC(=O)C(*)C*,water,7732-18-5,O,258000,2.15,0.02689,0.0295,28.35,34.95,negative,doi.org/10.1021/ma011533a
poly(N-isopropylacrylamide),25189-55-3,CC(C)NC(=O)C(*)C*,water,7732-18-5,O,258000,2.15,0.02689,0.0295,42.6,34.85,negative,doi.org/10.1021/ma011533a
poly(N-isopropylacrylamide),25189-55-3,CC(C)NC(=O)C(*)C*,water,7732-18-5,O,10000,4.55,0.37599,0.3986,0.1,27.4,negative,doi.org/10.1016/S0022-2860(00)00559-7
poly(N-isopropylacrylamide),25189-55-3,CC(C)NC(=O)C(*)C*,water,7732-18-5,O,615000,2.04,0.01832,0.02011,0.1,33.59,negative,doi.org/10.1016/S0378-3812(01)00469-1
poly(N-isopropylacrylamide),25189-55-3,CC(C)NC(=O)C(*)C*,water,7732-18-5,O,10000,4.55,0.00446,0.0049,0.1,33.25,negative,doi.org/10.1016/S0022-2860(00)00559-7
poly(N-isopropylacrylamide),25189-55-3,CC(C)NC(=O)C(*)C*,water,7732-18-5,O,53000,1.47,0.18509,0.1999,0.1,28.25,negative,doi.org/10.1016/S0022-2860(00)00559-7
poly(N-isopropylacrylamide),25189-55-3,CC(C)NC(=O)C(*)C*,water,7732-18-5,O,124000,1.49,0.28057,0.3002,0.1,27.55,negative,doi.org/10.1016/S0022-2860(00)00559-7
poly(N-isopropylacrylamide),25189-55-3,CC(C)NC(=O)C(*)C*,water,7732-18-5,O,124000,1.49,0.23132,0.2487,0.1,27.75,negative,doi.org/10.1016/S0022-2860(00)00559-7
poly(N-isopropylacrylamide),25189-55-3,CC(C)NC(=O)C(*)C*,water,7732-18-5,O,144000,2.06,0.02799,0.0307,47.7,40.05,negative,doi.org/10.1021/ma011533a
poly(N-isopropylacrylamide),25189-55-3,CC(C)NC(=O)C(*)C*,water,7732-18-5,O,10000,4.55,0.04557,0.0499,0.1,31.71,negative,doi.org/10.1016/S0022-2860(00)00559-7
poly(N-isopropylacrylamide),25189-55-3,CC(C)NC(=O)C(*)C*,water,7732-18-5,O,10000,4.55,0.53388,0.5575,0.1,27.65,negative,doi.org/10.1016/S0022-2860(00)00559-7
poly(N-isopropylacrylamide),25189-55-3,CC(C)NC(=O)C(*)C*,water,7732-18-5,O,124000,1.49,0.49228,0.5161,0.1,26.78,negative,doi.org/10.1016/S0022-2860(00)00559-7
poly(N-isopropylacrylamide),25189-55-3,CC(C)NC(=O)C(*)C*,water,7732-18-5,O,615000,2.04,0.03256,0.0357,0.1,33.35,negative,doi.org/10.1021/ma011533a
poly(N-isopropylacrylamide),25189-55-3,CC(C)NC(=O)C(*)C*,water,7732-18-5,O,258000,2.15,0.02689,0.0295,60.95,34.75,negative,doi.org/10.1021/ma011533a
poly(N-isopropylacrylamide),25189-55-3,CC(C)NC(=O)C(*)C*,water,7732-18-5,O,124000,1.49,0.06856,0.0749,0.1,29.25,negative,doi.org/10.1016/S0022-2860(00)00559-7
poly(N-isopropylacrylamide),25189-55-3,CC(C)NC(=O)C(*)C*,water,7732-18-5,O,124000,1.49,0.52622,0.5499,0.1,27.08,negative,doi.org/10.1016/S0022-2860(00)00559-7
poly(N-isopropylacrylamide),25189-55-3,CC(C)NC(=O)C(*)C*,water,7732-18-5,O,258000,2.15,0.00355,0.0039,60.95,34.85,negative,doi.org/10.1021/ma011533a
poly(N-isopropylacrylamide),25189-55-3,CC(C)NC(=O)C(*)C*,water,7732-18-5,O,10000,4.55,0.02269,0.0249,0.1,32.48,negative,doi.org/10.1016/S0022-2860(00)00559-7
poly(N-isopropylacrylamide),25189-55-3,CC(C)NC(=O)C(*)C*,water,7732-18-5,O,124000,1.49,0.02278,0.025,0.1,30.11,negative,doi.org/10.1016/S0022-2860(00)00559-7
poly(N-isopropylacrylamide),25189-55-3,CC(C)NC(=O)C(*)C*,water,7732-18-5,O,53000,1.47,0.04474,0.049,0.1,30.35,negative,doi.org/10.1016/S0022-2860(00)00559-7
poly(N-isopropylacrylamide),25189-55-3,CC(C)NC(=O)C(*)C*,water,7732-18-5,O,144000,2.06,0.02799,0.0307,26.25,38.55,negative,doi.org/10.1021/ma011533a
poly(N-isopropylacrylamide),25189-55-3,CC(C)NC(=O)C(*)C*,water,7732-18-5,O,615000,2.04,0.02278,0.025,0.1,33.45,negative,doi.org/10.1021/ma011533a
poly(N-isopropylacrylamide),25189-55-3,CC(C)NC(=O)C(*)C*,water,7732-18-5,O,53000,1.47,0.46792,0.4917,0.1,26.57,negative,doi.org/10.1016/S0022-2860(00)00559-7
poly(N-isopropylacrylamide),25189-55-3,CC(C)NC(=O)C(*)C*,water,7732-18-5,O,10000,4.55,0.0091,0.01,0.1,32.29,negative,doi.org/10.1016/S0022-2860(00)00559-7
poly(N-isopropylacrylamide),25189-55-3,CC(C)NC(=O)C(*)C*,water,7732-18-5,O,615000,2.04,0.13582,0.1474,0.1,32.69,negative,doi.org/10.1016/S0378-3812(01)00469-1
poly(N-isopropylacrylamide),25189-55-3,CC(C)NC(=O)C(*)C*,water,7732-18-5,O,615000,2.04,0.03805,0.0417,10,33.55,negative,doi.org/10.1021/ma011533a
poly(N-isopropylacrylamide),25189-55-3,CC(C)NC(=O)C(*)C*,water,7732-18-5,O,53000,1.47,0.42614,0.4496,0.1,26.71,negative,doi.org/10.1016/S0022-2860(00)00559-7
poly(N-isopropylacrylamide),25189-55-3,CC(C)NC(=O)C(*)C*,water,7732-18-5,O,53000,1.47,0.09156,0.0998,0.1,29.45,negative,doi.org/10.1016/S0022-2860(00)00559-7
poly(N-isopropylacrylamide),25189-55-3,CC(C)NC(=O)C(*)C*,water,7732-18-5,O,76000,2.4,0.031,0.034,0.1,31.7,negative,doi.org/10.1021/la00038a064
poly(N-isopropylacrylamide),25189-55-3,CC(C)NC(=O)C(*)C*,water,7732-18-5,O,10000,4.55,0.67878,0.6992,0.1,29.71,negative,doi.org/10.1016/S0022-2860(00)00559-7
poly(N-isopropylacrylamide),25189-55-3,CC(C)NC(=O)C(*)C*,water,7732-18-5,O,615000,2.04,0.03805,0.0417,2.5,32.55,negative,doi.org/10.1021/ma011533a
poly(N-isopropylacrylamide),25189-55-3,CC(C)NC(=O)C(*)C*,water,7732-18-5,O,53000,1.47,0.23332,0.2508,0.1,28.01,negative,doi.org/10.1016/S0022-2860(00)00559-7
poly(N-isopropylacrylamide),25189-55-3,CC(C)NC(=O)C(*)C*,water,7732-18-5,O,258000,2.15,0.02689,0.0295,14.85,34.55,negative,doi.org/10.1021/ma011533a
poly(N-isopropylacrylamide),25189-55-3,CC(C)NC(=O)C(*)C*,water,7732-18-5,O,615000,2.04,0.03803,0.04167,1,32.45,negative,doi.org/10.1016/S0378-3812(01)00469-1
poly(N-isopropylacrylamide),25189-55-3,CC(C)NC(=O)C(*)C*,water,7732-18-5,O,10000,4.55,0.02269,0.0249,0.1,31.55,negative,doi.org/10.1016/S0022-2860(00)00559-7
poly(N-isopropylacrylamide),25189-55-3,CC(C)NC(=O)C(*)C*,water,7732-18-5,O,88200,1.8,0.00036,0.0004,0.1,36.2,negative,doi.org/10.1295/polymj.34.383
poly(N-isopropylacrylamide),25189-55-3,CC(C)NC(=O)C(*)C*,water,7732-18-5,O,124000,1.49,0.00227,0.0025,0.1,30.95,negative,doi.org/10.1016/S0022-2860(00)00559-7
poly(N-isopropylacrylamide),25189-55-3,CC(C)NC(=O)C(*)C*,water,7732-18-5,O,144000,2.06,0.00318,0.0035,55.85,41.95,negative,doi.org/10.1021/ma011533a
poly(N-isopropylacrylamide),25189-55-3,CC(C)NC(=O)C(*)C*,water,7732-18-5,O,615000,2.04,0.09702,0.1057,0.1,32.74,negative,doi.org/10.1016/S0378-3812(01)00469-1
poly(N-isopropylacrylamide),25189-55-3,CC(C)NC(=O)C(*)C*,water,7732-18-5,O,144000,2.06,0.00318,0.0035,20.2,40.55,negative,doi.org/10.1021/ma011533a
poly(N-isopropylacrylamide),25189-55-3,CC(C)NC(=O)C(*)C*,water,7732-18-5,O,12099,1.11,0.0091,0.01,0.1,35.5,negative,doi.org/10.1021/ma050261z
poly(N-isopropylacrylamide),25189-55-3,CC(C)NC(=O)C(*)C*,water,7732-18-5,O,615000,2.04,0.16232,0.1757,0.1,32.55,negative,doi.org/10.1021/ma011533a
poly(N-isopropylacrylamide),25189-55-3,CC(C)NC(=O)C(*)C*,water,7732-18-5,O,144000,2.06,0.00318,0.0035,50.75,41.75,negative,doi.org/10.1021/ma011533a
poly(N-isopropylacrylamide),25189-55-3,CC(C)NC(=O)C(*)C*,water,7732-18-5,O,10000,4.55,0.13778,0.1495,0.1,29.55,negative,doi.org/10.1016/S0022-2860(00)00559-7
poly(N-isopropylacrylamide),25189-55-3,CC(C)NC(=O)C(*)C*,water,7732-18-5,O,30740,1.16,0.0091,0.01,0.1,33.3,negative,doi.org/10.1021/ma050261z
poly(N-isopropylacrylamide),25189-55-3,CC(C)NC(=O)C(*)C*,water,7732-18-5,O,124000,1.49,0.61141,0.6338,0.1,29.35,negative,doi.org/10.1016/S0022-2860(00)00559-7
poly(N-isopropylacrylamide),25189-55-3,CC(C)NC(=O)C(*)C*,water,7732-18-5,O,53000,1.47,0.57774,0.6008,0.1,28.07,negative,doi.org/10.1016/S0022-2860(00)00559-7
poly(N-isopropylacrylamide),25189-55-3,CC(C)NC(=O)C(*)C*,water,7732-18-5,O,258000,2.15,0.00355,0.0039,14.85,34.95,negative,doi.org/10.1021/ma011533a
poly(N-isopropylacrylamide),25189-55-3,CC(C)NC(=O)C(*)C*,water,7732-18-5,O,124000,1.49,0.01356,0.0149,0.1,30.48,negative,doi.org/10.1016/S0022-2860(00)00559-7
poly(N-isopropylacrylamide),25189-55-3,CC(C)NC(=O)C(*)C*,water,7732-18-5,O,144000,2.06,0.02799,0.0307,42.6,39.95,negative,doi.org/10.1021/ma011533a
