Repository: uentinnlea/polymer_cloud_point_qsar

File: data/Binary Polymer Solution Cloud Point Database.csv (part 21 of 26)
Polymer,Polymer CAS,Polymer SMILES,Solvent,Solvent CAS,Solvent SMILES,Mw(Da),PDI,ϕ,w,P(Mpa),CP(°C),1-Phase,Ref.
poly(N-isopropylacrylamide),25189-55-3,CC(C)NC(=O)C(*)C*,water,7732-18-5,O,615000,2.04,0.0326,0.03574,0.1,33.31,negative,doi.org/10.1016/S0378-3812(01)00469-1
poly(N-isopropylacrylamide),25189-55-3,CC(C)NC(=O)C(*)C*,water,7732-18-5,O,10000,4.55,0.04557,0.0499,0.1,30.82,negative,doi.org/10.1016/S0022-2860(00)00559-7
poly(N-isopropylacrylamide),25189-55-3,CC(C)NC(=O)C(*)C*,water,7732-18-5,O,615000,2.04,0.0228,0.02502,0.1,33.5,negative,doi.org/10.1016/S0378-3812(01)00469-1
poly(N-isopropylacrylamide),25189-55-3,CC(C)NC(=O)C(*)C*,water,7732-18-5,O,10000,4.55,0.09193,0.1002,0.1,30.06,negative,doi.org/10.1016/S0022-2860(00)00559-7
poly(N-isopropylacrylamide),25189-55-3,CC(C)NC(=O)C(*)C*,water,7732-18-5,O,615000,2.04,0.03805,0.0417,20,34.85,negative,doi.org/10.1021/ma011533a
poly(N-isopropylacrylamide),25189-55-3,CC(C)NC(=O)C(*)C*,water,7732-18-5,O,258000,2.15,0.00355,0.0039,2.06,34.05,negative,doi.org/10.1021/ma011533a
poly(N-isopropylacrylamide),25189-55-3,CC(C)NC(=O)C(*)C*,water,7732-18-5,O,5750,1.15,0.0091,0.01,0.1,38.9,negative,doi.org/10.1021/ma050261z
poly(N-isopropylacrylamide),25189-55-3,CC(C)NC(=O)C(*)C*,water,7732-18-5,O,124000,1.49,0.00446,0.0049,0.1,30.68,negative,doi.org/10.1016/S0022-2860(00)00559-7
poly(N-isopropylacrylamide),25189-55-3,CC(C)NC(=O)C(*)C*,water,7732-18-5,O,258000,2.15,0.02689,0.0295,35.45,34.95,negative,doi.org/10.1021/ma011533a
poly(N-isopropylacrylamide),25189-55-3,CC(C)NC(=O)C(*)C*,water,7732-18-5,O,10000,4.55,0.00082,0.0009,0.1,33.83,negative,doi.org/10.1016/S0022-2860(00)00559-7
poly(N-isopropylacrylamide),25189-55-3,CC(C)NC(=O)C(*)C*,water,7732-18-5,O,2996,1.07,0.0091,0.01,0.1,44,negative,doi.org/10.1021/ma050261z
poly(N-isopropylacrylamide),25189-55-3,CC(C)NC(=O)C(*)C*,water,7732-18-5,O,615000,2.04,0.03805,0.0417,3,32.55,negative,doi.org/10.1021/ma011533a
poly(N-isopropylacrylamide),25189-55-3,CC(C)NC(=O)C(*)C*,water,7732-18-5,O,10000,4.55,0.18547,0.2003,0.1,29.35,negative,doi.org/10.1016/S0022-2860(00)00559-7
poly(N-isopropylacrylamide),25189-55-3,CC(C)NC(=O)C(*)C*,water,7732-18-5,O,615000,2.04,0.07022,0.0767,0.1,33.2,negative,doi.org/10.1016/S0378-3812(01)00469-1
poly(N-isopropylacrylamide),25189-55-3,CC(C)NC(=O)C(*)C*,water,7732-18-5,O,10000,4.55,0.28201,0.3017,0.1,27.86,negative,doi.org/10.1016/S0022-2860(00)00559-7
poly(N-isopropylacrylamide),25189-55-3,CC(C)NC(=O)C(*)C*,water,7732-18-5,O,53000,1.47,0.28095,0.3006,0.1,27.92,negative,doi.org/10.1016/S0022-2860(00)00559-7
poly(N-isopropylacrylamide),25189-55-3,CC(C)NC(=O)C(*)C*,water,7732-18-5,O,10000,4.55,0.37736,0.4,0.1,27.74,negative,doi.org/10.1016/S0022-2860(00)00559-7
poly(N-isopropylacrylamide),25189-55-3,CC(C)NC(=O)C(*)C*,water,7732-18-5,O,615000,2.04,0.09702,0.1057,0.1,32.75,negative,doi.org/10.1021/ma011533a
poly(N-isopropylacrylamide),25189-55-3,CC(C)NC(=O)C(*)C*,water,7732-18-5,O,88200,1.8,0.00009,0.0001,0.1,36.4,negative,doi.org/10.1295/polymj.34.383
poly(N-isopropylacrylamide),25189-55-3,CC(C)NC(=O)C(*)C*,water,7732-18-5,O,258000,2.15,0.00355,0.0039,50.75,35.05,negative,doi.org/10.1021/ma011533a
poly(N-isopropylacrylamide),25189-55-3,CC(C)NC(=O)C(*)C*,water,7732-18-5,O,258000,2.15,0.00355,0.0039,42.6,35.25,negative,doi.org/10.1021/ma011533a
poly(N-isopropylacrylamide),25189-55-3,CC(C)NC(=O)C(*)C*,water,7732-18-5,O,10000,4.55,0.0091,0.01,0.1,33.05,negative,doi.org/10.1016/S0022-2860(00)00559-7
poly(N-isopropylacrylamide),25189-55-3,CC(C)NC(=O)C(*)C*,water,7732-18-5,O,258000,2.15,0.00355,0.0039,25.25,35.25,negative,doi.org/10.1021/ma011533a
poly(N-isopropylacrylamide),25189-55-3,CC(C)NC(=O)C(*)C*,water,7732-18-5,O,144000,2.06,0.00318,0.0035,60.95,42.45,negative,doi.org/10.1021/ma011533a
poly(N-isopropylacrylamide),25189-55-3,CC(C)NC(=O)C(*)C*,water,7732-18-5,O,144000,2.06,0.00318,0.0035,66.05,42.65,negative,doi.org/10.1021/ma011533a
poly(N-isopropylacrylamide),25189-55-3,CC(C)NC(=O)C(*)C*,water,7732-18-5,O,124000,1.49,0.0364,0.0399,0.1,29.65,negative,doi.org/10.1016/S0022-2860(00)00559-7
poly(N-isopropylacrylamide),25189-55-3,CC(C)NC(=O)C(*)C*,water,7732-18-5,O,144000,2.06,0.00318,0.0035,35.45,41.05,negative,doi.org/10.1021/ma011533a
poly(N-isopropylacrylamide),25189-55-3,CC(C)NC(=O)C(*)C*,water,7732-18-5,O,10000,4.55,0.00682,0.0075,0.1,32.76,negative,doi.org/10.1016/S0022-2860(00)00559-7
poly(N-isopropylacrylamide),25189-55-3,CC(C)NC(=O)C(*)C*,water,7732-18-5,O,10000,4.55,0.32912,0.3505,0.1,27.84,negative,doi.org/10.1016/S0022-2860(00)00559-7
poly(N-isopropylacrylamide),25189-55-3,CC(C)NC(=O)C(*)C*,water,7732-18-5,O,144000,2.06,0.02799,0.0307,14.85,38.05,negative,doi.org/10.1021/ma011533a
poly(N-isopropylacrylamide),25189-55-3,CC(C)NC(=O)C(*)C*,water,7732-18-5,O,10000,4.55,0.47629,0.5001,0.1,27.17,negative,doi.org/10.1016/S0022-2860(00)00559-7
poly(N-isopropylacrylamide),25189-55-3,CC(C)NC(=O)C(*)C*,water,7732-18-5,O,124000,1.49,0.42881,0.4523,0.1,27.08,negative,doi.org/10.1016/S0022-2860(00)00559-7
poly(N-isopropylacrylamide),25189-55-3,CC(C)NC(=O)C(*)C*,water,7732-18-5,O,615000,2.04,0.03803,0.04167,40,35.17,negative,doi.org/10.1016/S0378-3812(01)00469-1
poly(N-isopropylacrylamide),25189-55-3,CC(C)NC(=O)C(*)C*,water,7732-18-5,O,615000,2.04,0.05854,0.06402,0.1,33.1,negative,doi.org/10.1016/S0378-3812(01)00469-1
poly(N-isopropylacrylamide),25189-55-3,CC(C)NC(=O)C(*)C*,water,7732-18-5,O,53000,1.47,0.13731,0.149,0.1,28.25,negative,doi.org/10.1016/S0022-2860(00)00559-7
poly(N-isopropylacrylamide),25189-55-3,CC(C)NC(=O)C(*)C*,water,7732-18-5,O,615000,2.04,0.03803,0.04167,20,34.97,negative,doi.org/10.1016/S0378-3812(01)00469-1
poly(N-isopropylacrylamide),25189-55-3,CC(C)NC(=O)C(*)C*,water,7732-18-5,O,10000,4.55,0.09193,0.1002,0.1,30.88,negative,doi.org/10.1016/S0022-2860(00)00559-7
poly(N-isopropylacrylamide),25189-55-3,CC(C)NC(=O)C(*)C*,water,7732-18-5,O,615000,2.04,0.03803,0.04167,2.5,32.55,negative,doi.org/10.1016/S0378-3812(01)00469-1
poly(N-isopropylacrylamide),25189-55-3,CC(C)NC(=O)C(*)C*,water,7732-18-5,O,144000,2.06,0.02799,0.0307,2.05,37.05,negative,doi.org/10.1021/ma011533a
poly(N-isopropylacrylamide),25189-55-3,CC(C)NC(=O)C(*)C*,water,7732-18-5,O,144000,2.06,0.02799,0.0307,53.85,40.25,negative,doi.org/10.1021/ma011533a
poly(N-isopropylacrylamide),25189-55-3,CC(C)NC(=O)C(*)C*,water,7732-18-5,O,10000,4.55,0.00227,0.0025,0.1,32.94,negative,doi.org/10.1016/S0022-2860(00)00559-7
poly(N-isopropylacrylamide),25189-55-3,CC(C)NC(=O)C(*)C*,water,7732-18-5,O,615000,2.04,0.05852,0.064,0.1,33.05,negative,doi.org/10.1021/ma011533a
poly(N-isopropylacrylamide),25189-55-3,CC(C)NC(=O)C(*)C*,water,7732-18-5,O,615000,2.04,0.03805,0.0417,4,32.75,negative,doi.org/10.1021/ma011533a
poly(N-isopropylacrylamide),25189-55-3,CC(C)NC(=O)C(*)C*,water,7732-18-5,O,53000,1.47,0.78601,0.8016,0.1,37.97,negative,doi.org/10.1016/S0022-2860(00)00559-7
poly(N-isopropylacrylamide),25189-55-3,CC(C)NC(=O)C(*)C*,water,7732-18-5,O,615000,2.04,0.04135,0.0453,0.1,33.15,negative,doi.org/10.1021/ma011533a
poly(N-isopropylacrylamide),25189-55-3,CC(C)NC(=O)C(*)C*,water,7732-18-5,O,615000,2.04,0.03803,0.04167,4,32.71,negative,doi.org/10.1016/S0378-3812(01)00469-1
poly(N-isopropylacrylamide),25189-55-3,CC(C)NC(=O)C(*)C*,water,7732-18-5,O,615000,2.04,0.03805,0.0417,30,34.85,negative,doi.org/10.1021/ma011533a
poly(N-isopropylacrylamide),25189-55-3,CC(C)NC(=O)C(*)C*,water,7732-18-5,O,615000,2.04,0.08101,0.08839,0.1,33.31,negative,doi.org/10.1016/S0378-3812(01)00469-1
poly(N-isopropylacrylamide),25189-55-3,CC(C)NC(=O)C(*)C*,water,7732-18-5,O,615000,2.04,0.06196,0.06774,0.1,33.25,negative,doi.org/10.1016/S0378-3812(01)00469-1
poly(N-isopropylacrylamide),25189-55-3,CC(C)NC(=O)C(*)C*,water,7732-18-5,O,615000,2.04,0.03375,0.037,0.1,32.45,negative,doi.org/10.1021/ma011533a
poly(N-isopropylacrylamide),25189-55-3,CC(C)NC(=O)C(*)C*,water,7732-18-5,O,88200,1.8,0.00018,0.0002,0.1,36.3,negative,doi.org/10.1295/polymj.34.383
poly(N-isopropylacrylamide),25189-55-3,CC(C)NC(=O)C(*)C*,water,7732-18-5,O,10000,4.55,0.47041,0.4942,0.1,27.4,negative,doi.org/10.1016/S0022-2860(00)00559-7
poly(N-isopropylacrylamide),25189-55-3,CC(C)NC(=O)C(*)C*,water,7732-18-5,O,258000,2.15,0.00355,0.0039,35.45,35.25,negative,doi.org/10.1021/ma011533a
poly(N-isopropylacrylamide),25189-55-3,CC(C)NC(=O)C(*)C*,water,7732-18-5,O,53000,1.47,0.62278,0.6449,0.1,28.07,negative,doi.org/10.1016/S0022-2860(00)00559-7
poly(N-isopropylacrylamide),25189-55-3,CC(C)NC(=O)C(*)C*,water,7732-18-5,O,53000,1.47,0.68708,0.7072,0.1,29.72,negative,doi.org/10.1016/S0022-2860(00)00559-7
poly(N-isopropylacrylamide),25189-55-3,CC(C)NC(=O)C(*)C*,water,7732-18-5,O,10000,4.55,0.00091,0.001,0.1,34.02,negative,doi.org/10.1016/S0022-2860(00)00559-7
poly(N-isopropylacrylamide),25189-55-3,CC(C)NC(=O)C(*)C*,water,7732-18-5,O,258000,2.15,0.02689,0.0295,50.75,34.75,negative,doi.org/10.1021/ma011533a
poly(N-isopropylacrylamide),25189-55-3,CC(C)NC(=O)C(*)C*,water,7732-18-5,O,144000,2.06,0.00318,0.0035,71.15,42.25,negative,doi.org/10.1021/ma011533a
poly(N-isopropylacrylamide),25189-55-3,CC(C)NC(=O)C(*)C*,water,7732-18-5,O,615000,2.04,0.08101,0.0884,0.1,33.35,negative,doi.org/10.1021/ma011533a
poly(N-isopropylacrylamide),25189-55-3,CC(C)NC(=O)C(*)C*,water,7732-18-5,O,124000,1.49,0.09239,0.1007,0.1,28.98,negative,doi.org/10.1016/S0022-2860(00)00559-7
poly(N-isopropylacrylamide),25189-55-3,CC(C)NC(=O)C(*)C*,water,7732-18-5,O,615000,2.04,0.03803,0.04167,0.1,32.35,negative,doi.org/10.1016/S0378-3812(01)00469-1
poly(N-isopropylacrylamide),25189-55-3,CC(C)NC(=O)C(*)C*,water,7732-18-5,O,124000,1.49,0.38677,0.4096,0.1,27.08,negative,doi.org/10.1016/S0022-2860(00)00559-7
poly(N-isopropylacrylamide),25189-55-3,CC(C)NC(=O)C(*)C*,water,7732-18-5,O,88200,1.8,0.00001,0.00001,0.1,37,negative,doi.org/10.1295/polymj.34.383
poly(N-isopropylacrylamide),25189-55-3,CC(C)NC(=O)C(*)C*,water,7732-18-5,O,10000,4.55,0.18547,0.2003,0.1,28.82,negative,doi.org/10.1016/S0022-2860(00)00559-7
poly(N-isopropylacrylamide),25189-55-3,CC(C)NC(=O)C(*)C*,water,7732-18-5,O,615000,2.04,0.03805,0.0417,40,34.85,negative,doi.org/10.1021/ma011533a
poly(N-isopropylacrylamide),25189-55-3,CC(C)NC(=O)C(*)C*,water,7732-18-5,O,258000,2.15,0.02689,0.0295,2.06,33.45,negative,doi.org/10.1021/ma011533a
poly(N-isopropylacrylamide),25189-55-3,CC(C)NC(=O)C(*)C*,water,7732-18-5,O,258000,2.15,0.02689,0.0295,5,33.85,negative,doi.org/10.1021/ma011533a
poly(N-isopropylacrylamide),25189-55-3,CC(C)NC(=O)C(*)C*,water,7732-18-5,O,124000,1.49,0.04539,0.0497,0.1,29.25,negative,doi.org/10.1016/S0022-2860(00)00559-7
poly(N-isopropylacrylamide),25189-55-3,CC(C)NC(=O)C(*)C*,water,7732-18-5,O,615000,2.04,0.03803,0.04167,30,35.12,negative,doi.org/10.1016/S0378-3812(01)00469-1
poly(N-isopropylacrylamide),25189-55-3,CC(C)NC(=O)C(*)C*,water,7732-18-5,O,17741,1.13,0.0091,0.01,0.1,34.6,negative,doi.org/10.1021/ma050261z
poly(N-isopropylacrylamide),25189-55-3,CC(C)NC(=O)C(*)C*,water,7732-18-5,O,615000,2.04,0.01831,0.0201,0.1,33.55,negative,doi.org/10.1021/ma011533a
poly(N-isopropylacrylamide),25189-55-3,CC(C)NC(=O)C(*)C*,water,7732-18-5,O,53000,1.47,0.82741,0.8406,0.1,43.67,negative,doi.org/10.1016/S0022-2860(00)00559-7
poly(N-isopropylacrylamide),25189-55-3,CC(C)NC(=O)C(*)C*,water,7732-18-5,O,615000,2.04,0.03376,0.03701,0.1,32.44,negative,doi.org/10.1016/S0378-3812(01)00469-1
poly(N-isopropylacrylamide),25189-55-3,CC(C)NC(=O)C(*)C*,water,7732-18-5,O,57800,2,0.0091,0.01,0.1,31.2,negative,doi.org/10.1021/ma050261z
poly(N-isopropylacrylamide),25189-55-3,CC(C)NC(=O)C(*)C*,water,7732-18-5,O,124000,1.49,0.04135,0.0453,0.1,29.55,negative,doi.org/10.1016/S0022-2860(00)00559-7
poly(N-isopropylacrylamide),25189-55-3,CC(C)NC(=O)C(*)C*,water,7732-18-5,O,258000,2.15,0.00355,0.0039,5,34.35,negative,doi.org/10.1021/ma011533a
poly(N-isopropylacrylamide),25189-55-3,CC(C)NC(=O)C(*)C*,water,7732-18-5,O,53000,1.47,0.73915,0.7571,0.1,31.67,negative,doi.org/10.1016/S0022-2860(00)00559-7
poly(N-isopropylacrylamide),25189-55-3,CC(C)NC(=O)C(*)C*,water,7732-18-5,O,615000,2.04,0.05159,0.05646,0.1,32.95,negative,doi.org/10.1016/S0378-3812(01)00469-1
poly(N-isopropylacrylamide),25189-55-3,CC(C)NC(=O)C(*)C*,water,7732-18-5,O,124000,1.49,0.00682,0.0075,0.1,30.58,negative,doi.org/10.1016/S0022-2860(00)00559-7
poly(N-isopropylacrylamide),25189-55-3,CC(C)NC(=O)C(*)C*,water,7732-18-5,O,10000,4.55,0.5753,0.5984,0.1,27.7,negative,doi.org/10.1016/S0022-2860(00)00559-7
poly(N-isopropylacrylamide),25189-55-3,CC(C)NC(=O)C(*)C*,water,7732-18-5,O,615000,2.04,0.10528,0.1146,0.1,33.05,negative,doi.org/10.1016/S0378-3812(01)00469-1
poly(N-isopropylacrylamide),25189-55-3,CC(C)NC(=O)C(*)C*,water,7732-18-5,O,124000,1.49,0.185,0.1998,0.1,27.91,negative,doi.org/10.1016/S0022-2860(00)00559-7
poly(N-isopropylacrylamide),25189-55-3,CC(C)NC(=O)C(*)C*,water,7732-18-5,O,7085,1.09,0.0091,0.01,0.1,36.3,negative,doi.org/10.1021/ma050261z
poly(N-isopropylacrylamide),25189-55-3,CC(C)NC(=O)C(*)C*,water,7732-18-5,O,615000,2.04,0.13582,0.1474,0.1,32.65,negative,doi.org/10.1021/ma011533a
poly(N-isopropylacrylamide),25189-55-3,CC(C)NC(=O)C(*)C*,water,7732-18-5,O,144000,2.06,0.00318,0.0035,10,39.85,negative,doi.org/10.1021/ma011533a
poly(N-isopropylacrylamide),25189-55-3,CC(C)NC(=O)C(*)C*,water,7732-18-5,O,10000,4.55,0.42664,0.4501,0.1,27.74,negative,doi.org/10.1016/S0022-2860(00)00559-7
poly(N-isopropylacrylamide),25189-55-3,CC(C)NC(=O)C(*)C*,water,7732-18-5,O,53000,1.47,0.52632,0.55,0.1,27.86,negative,doi.org/10.1016/S0022-2860(00)00559-7
poly(N-isopropylacrylamide),25189-55-3,CC(C)NC(=O)C(*)C*,water,7732-18-5,O,615000,2.04,0.16232,0.1757,0.1,32.57,negative,doi.org/10.1016/S0378-3812(01)00469-1
poly(N-isopropylacrylamide),25189-55-3,CC(C)NC(=O)C(*)C*,water,7732-18-5,O,615000,2.04,0.03805,0.0417,1,32.45,negative,doi.org/10.1021/ma011533a
poly(N-isopropylacrylamide),25189-55-3,CC(C)NC(=O)C(*)C*,water,7732-18-5,O,124000,1.49,0.32864,0.35,0.1,27.45,negative,doi.org/10.1016/S0022-2860(00)00559-7
poly(N-isopropylacrylamide),25189-55-3,CC(C)NC(=O)C(*)C*,water,7732-18-5,O,124000,1.49,0.03183,0.0349,0.1,29.81,negative,doi.org/10.1016/S0022-2860(00)00559-7
poly(N-isopropylacrylamide),25189-55-3,CC(C)NC(=O)C(*)C*,water,7732-18-5,O,10000,4.55,0.28201,0.3017,0.1,28.21,negative,doi.org/10.1016/S0022-2860(00)00559-7
poly(N-isopropylacrylamide),25189-55-3,CC(C)NC(=O)C(*)C*,water,7732-18-5,O,88200,1.8,0.00005,0.00005,0.1,36.4,negative,doi.org/10.1295/polymj.34.383
poly(N-isopropylacrylamide),25189-55-3,CC(C)NC(=O)C(*)C*,water,7732-18-5,O,10000,4.55,0.22894,0.2462,0.1,29.08,negative,doi.org/10.1016/S0022-2860(00)00559-7
poly(N-isopropylacrylamide),25189-55-3,CC(C)NC(=O)C(*)C*,water,7732-18-5,O,615000,2.04,0.03805,0.0417,0.1,32.35,negative,doi.org/10.1021/ma011533a
poly(N-isopropylacrylamide),25189-55-3,CC(C)NC(=O)C(*)C*,water,7732-18-5,O,124000,1.49,0.02726,0.0299,0.1,30.01,negative,doi.org/10.1016/S0022-2860(00)00559-7
poly(N-isopropylacrylamide),25189-55-3,CC(C)NC(=O)C(*)C*,water,7732-18-5,O,124000,1.49,0.73915,0.7571,0.1,31.67,negative,doi.org/10.1016/S0022-2860(00)00559-7
poly(N-isopropylacrylamide),25189-55-3,CC(C)NC(=O)C(*)C*,water,7732-18-5,O,7772,1.16,0.0091,0.01,0.1,36.4,negative,doi.org/10.1021/ma050261z
poly(N-isopropylacrylamide),25189-55-3,CC(C)NC(=O)C(*)C*,water,7732-18-5,O,615000,2.04,0.05163,0.0565,0.1,32.95,negative,doi.org/10.1021/ma011533a
poly(N-isopropylacrylamide),25189-55-3,CC(C)NC(=O)C(*)C*,water,7732-18-5,O,53000,1.47,0.90069,0.9089,0.1,65.47,negative,doi.org/10.1016/S0022-2860(00)00559-7
poly(N-isopropylacrylamide),25189-55-3,CC(C)NC(=O)C(*)C*,water,7732-18-5,O,224000,3.2,0.0091,0.01,0.1,32.8,negative,doi.org/10.1002/1521-3935(20010301)202:5<750::AID-MACP750>3.0.CO;2-8
poly(N-isopropylacrylamide),25189-55-3,CC(C)NC(=O)C(*)C*,water,7732-18-5,O,124000,1.49,0.13853,0.1503,0.1,28.78,negative,doi.org/10.1016/S0022-2860(00)00559-7
poly(N-isopropylacrylamide),25189-55-3,CC(C)NC(=O)C(*)C*,water,7732-18-5,O,144000,2.06,0.02799,0.0307,36.5,39.35,negative,doi.org/10.1021/ma011533a
poly(N-isopropylacrylamide),25189-55-3,CC(C)NC(=O)C(*)C*,water,7732-18-5,O,615000,2.04,0.06193,0.0677,0.1,33.25,negative,doi.org/10.1021/ma011533a
poly(N-isopropylacrylamide),25189-55-3,CC(C)NC(=O)C(*)C*,water,7732-18-5,O,74000,3,0.4718,0.4956,0.1,23.96,negative,doi.org/10.1002/polb.20423
poly(N-isopropylacrylamide),25189-55-3,CC(C)NC(=O)C(*)C*,water,7732-18-5,O,10000,4.55,0.00291,0.0032,0.1,33.84,negative,doi.org/10.1016/S0022-2860(00)00559-7
poly(N-isopropylacrylamide),25189-55-3,CC(C)NC(=O)C(*)C*,water,7732-18-5,O,74000,3,0.11885,0.1292,0.1,28.87,negative,doi.org/10.1002/polb.20423
poly(N-isopropylacrylamide),25189-55-3,CC(C)NC(=O)C(*)C*,water,7732-18-5,O,10000,4.55,0.22828,0.2455,0.1,29.11,negative,doi.org/10.1016/S0022-2860(00)00559-7
poly(N-isopropylacrylamide),25189-55-3,CC(C)NC(=O)C(*)C*,water,7732-18-5,O,74000,3,0.38422,0.407,0.1,26.33,negative,doi.org/10.1002/polb.20423
poly(N-isopropylacrylamide),25189-55-3,CC(C)NC(=O)C(*)C*,water,7732-18-5,O,11400,1.07,0.0091,0.01,0.1,40.72,negative,doi.org/10.1021/ma0519617
poly(N-isopropylacrylamide),25189-55-3,CC(C)NC(=O)C(*)C*,water,7732-18-5,O,124000,1.49,0.73778,0.7558,0.1,31.68,negative,doi.org/10.1016/S0022-2860(00)00559-7
poly(N-isopropylacrylamide),25189-55-3,CC(C)NC(=O)C(*)C*,water,7732-18-5,O,12500,1.08,0.0091,0.01,0.1,34.96,negative,doi.org/10.1021/ma0519617
poly(N-isopropylacrylamide),25189-55-3,CC(C)NC(=O)C(*)C*,water,7732-18-5,O,74000,3,0.39059,0.4135,0.1,23.86,negative,doi.org/10.1021/ma048472b
poly(N-isopropylacrylamide),25189-55-3,CC(C)NC(=O)C(*)C*,water,7732-18-5,O,74000,3,0.00145,0.0016,0.1,31.06,negative,doi.org/10.1002/polb.20423
poly(N-isopropylacrylamide),25189-55-3,CC(C)NC(=O)C(*)C*,water,7732-18-5,O,74000,3,0.08601,0.0938,0.1,29.09,negative,doi.org/10.1002/polb.20423
poly(N-isopropylacrylamide),25189-55-3,CC(C)NC(=O)C(*)C*,water,7732-18-5,O,74000,3,0.12509,0.1359,0.1,28.69,negative,doi.org/10.1002/polb.20423
poly(N-isopropylacrylamide),25189-55-3,CC(C)NC(=O)C(*)C*,water,7732-18-5,O,10000,4.55,0.09276,0.1011,0.1,30.07,negative,doi.org/10.1016/S0022-2860(00)00559-7
poly(N-isopropylacrylamide),25189-55-3,CC(C)NC(=O)C(*)C*,water,7732-18-5,O,74000,3,0.09128,0.0995,0.1,27.88,negative,doi.org/10.1021/ma048472b
poly(N-isopropylacrylamide),25189-55-3,CC(C)NC(=O)C(*)C*,water,7732-18-5,O,74000,3,0.25536,0.2739,0.1,27.36,negative,doi.org/10.1002/polb.20423
poly(N-isopropylacrylamide),25189-55-3,CC(C)NC(=O)C(*)C*,water,7732-18-5,O,74000,3,0.00155,0.0017,0.1,31.37,negative,doi.org/10.1002/polb.20423
poly(N-isopropylacrylamide),25189-55-3,CC(C)NC(=O)C(*)C*,water,7732-18-5,O,74000,3,0.00136,0.0015,0.1,31.01,negative,doi.org/10.1021/ma048472b
poly(N-isopropylacrylamide),25189-55-3,CC(C)NC(=O)C(*)C*,water,7732-18-5,O,53000,1.47,0.62258,0.6447,0.1,28.09,negative,doi.org/10.1016/S0022-2860(00)00559-7
poly(N-isopropylacrylamide),25189-55-3,CC(C)NC(=O)C(*)C*,water,7732-18-5,O,74000,3,0.27826,0.2978,0.1,28.11,negative,doi.org/10.1002/polb.20423
poly(N-isopropylacrylamide),25189-55-3,CC(C)NC(=O)C(*)C*,water,7732-18-5,O,74000,3,0.67785,0.6983,0.1,26,negative,doi.org/10.1021/ma048472b
poly(N-isopropylacrylamide),25189-55-3,CC(C)NC(=O)C(*)C*,water,7732-18-5,O,19100,1.08,0.0091,0.01,0.1,36.31,negative,doi.org/10.1021/ma0519617
poly(N-isopropylacrylamide),25189-55-3,CC(C)NC(=O)C(*)C*,water,7732-18-5,O,58400,1.12,0.0091,0.01,0.1,34.11,negative,doi.org/10.1021/ma0519617
poly(N-isopropylacrylamide),25189-55-3,CC(C)NC(=O)C(*)C*,water,7732-18-5,O,186800,2.6,0.37853,0.4012,0.1,23.96,negative,doi.org/10.1021/ma048472b
poly(N-isopropylacrylamide),25189-55-3,CC(C)NC(=O)C(*)C*,water,7732-18-5,O,124000,1.49,0.0364,0.0399,0.1,29.67,negative,doi.org/10.1016/S0022-2860(00)00559-7
poly(N-isopropylacrylamide),25189-55-3,CC(C)NC(=O)C(*)C*,water,7732-18-5,O,14000,1.4,0.19113,0.2063,0.1,35.39,negative,doi.org/10.1002/(SICI)1099-0518(19970715)35:9<1763::AID-POLA17>3.0.CO;2-3
poly(N-isopropylacrylamide),25189-55-3,CC(C)NC(=O)C(*)C*,water,7732-18-5,O,124000,1.49,0.02406,0.0264,0.1,30.12,negative,doi.org/10.1016/S0022-2860(00)00559-7
poly(N-isopropylacrylamide),25189-55-3,CC(C)NC(=O)C(*)C*,water,7732-18-5,O,74000,3,0.7804,0.7963,0.1,31.52,negative,doi.org/10.1021/ma048472b
poly(N-isopropylacrylamide),25189-55-3,CC(C)NC(=O)C(*)C*,water,7732-18-5,O,18000,4,0.47699,0.5008,0.1,24.04,negative,doi.org/10.1021/ma048472b
poly(N-isopropylacrylamide),25189-55-3,CC(C)NC(=O)C(*)C*,water,7732-18-5,O,20500,1.14,0.0091,0.01,0.1,36.02,negative,doi.org/10.1021/ma0519617
poly(N-isopropylacrylamide),25189-55-3,CC(C)NC(=O)C(*)C*,water,7732-18-5,O,53000,1.47,0.73957,0.7575,0.1,31.69,negative,doi.org/10.1016/S0022-2860(00)00559-7
poly(N-isopropylacrylamide),25189-55-3,CC(C)NC(=O)C(*)C*,water,7732-18-5,O,124000,1.49,0.02707,0.0297,0.1,30.02,negative,doi.org/10.1016/S0022-2860(00)00559-7
poly(N-isopropylacrylamide),25189-55-3,CC(C)NC(=O)C(*)C*,water,7732-18-5,O,10000,4.55,0.02269,0.0249,0.1,31.55,negative,doi.org/10.1016/S0022-2860(00)00559-7
poly(N-isopropylacrylamide),25189-55-3,CC(C)NC(=O)C(*)C*,water,7732-18-5,O,18000,4,0.09276,0.1011,0.1,28.18,negative,doi.org/10.1021/ma048472b
poly(N-isopropylacrylamide),25189-55-3,CC(C)NC(=O)C(*)C*,water,7732-18-5,O,124000,1.49,0.0441,0.0483,0.1,29.28,negative,doi.org/10.1016/S0022-2860(00)00559-7
poly(N-isopropylacrylamide),25189-55-3,CC(C)NC(=O)C(*)C*,water,7732-18-5,O,186800,2.6,0.28057,0.3002,0.1,24.81,negative,doi.org/10.1021/ma048472b
poly(N-isopropylacrylamide),25189-55-3,CC(C)NC(=O)C(*)C*,water,7732-18-5,O,74000,3,0.00064,0.0007,0.1,33.13,negative,doi.org/10.1002/polb.20423
poly(N-isopropylacrylamide),25189-55-3,CC(C)NC(=O)C(*)C*,water,7732-18-5,O,18000,4,0.57408,0.5972,0.1,25.39,negative,doi.org/10.1021/ma048472b
poly(N-isopropylacrylamide),25189-55-3,CC(C)NC(=O)C(*)C*,water,7732-18-5,O,74000,3,0.47439,0.4982,0.1,26.36,negative,doi.org/10.1002/polb.20423
poly(N-isopropylacrylamide),25189-55-3,CC(C)NC(=O)C(*)C*,water,7732-18-5,O,186800,2.6,0.57255,0.5957,0.1,25.13,negative,doi.org/10.1021/ma048472b
poly(N-isopropylacrylamide),25189-55-3,CC(C)NC(=O)C(*)C*,water,7732-18-5,O,124000,1.49,0.00864,0.0095,0.1,30.6,negative,doi.org/10.1016/S0022-2860(00)00559-7
poly(N-isopropylacrylamide),25189-55-3,CC(C)NC(=O)C(*)C*,water,7732-18-5,O,10000,4.55,0.57225,0.5954,0.1,27.71,negative,doi.org/10.1016/S0022-2860(00)00559-7
poly(N-isopropylacrylamide),25189-55-3,CC(C)NC(=O)C(*)C*,water,7732-18-5,O,53000,1.47,0.04273,0.0468,0.1,30.36,negative,doi.org/10.1016/S0022-2860(00)00559-7
poly(N-isopropylacrylamide),25189-55-3,CC(C)NC(=O)C(*)C*,water,7732-18-5,O,186800,2.6,0.23218,0.2496,0.1,25.11,negative,doi.org/10.1021/ma048472b
poly(N-isopropylacrylamide),25189-55-3,CC(C)NC(=O)C(*)C*,water,7732-18-5,O,10000,4.55,0.18321,0.1979,0.1,29.35,negative,doi.org/10.1016/S0022-2860(00)00559-7
poly(N-isopropylacrylamide),25189-55-3,CC(C)NC(=O)C(*)C*,water,7732-18-5,O,74000,3,0.78505,0.8007,0.1,31.5,negative,doi.org/10.1002/polb.20423
poly(N-isopropylacrylamide),25189-55-3,CC(C)NC(=O)C(*)C*,water,7732-18-5,O,74000,3,0.57692,0.6,0.1,27.54,negative,doi.org/10.1002/polb.20423
poly(N-isopropylacrylamide),25189-55-3,CC(C)NC(=O)C(*)C*,water,7732-18-5,O,6100,1.09,0.0091,0.01,0.1,40.63,negative,doi.org/10.1021/ma0519617
poly(N-isopropylacrylamide),25189-55-3,CC(C)NC(=O)C(*)C*,water,7732-18-5,O,7500,1.1,0.0091,0.01,0.1,37.34,negative,doi.org/10.1021/ma0519617
poly(N-isopropylacrylamide),25189-55-3,CC(C)NC(=O)C(*)C*,water,7732-18-5,O,8000,1.15,0.0091,0.01,0.1,38.92,negative,doi.org/10.1021/ma0519617
poly(N-isopropylacrylamide),25189-55-3,CC(C)NC(=O)C(*)C*,water,7732-18-5,O,74000,3,0.21033,0.2266,0.1,27.32,negative,doi.org/10.1002/polb.20423
poly(N-isopropylacrylamide),25189-55-3,CC(C)NC(=O)C(*)C*,water,7732-18-5,O,4600,1.07,0.0091,0.01,0.1,42.98,negative,doi.org/10.1021/ma0519617
poly(N-isopropylacrylamide),25189-55-3,CC(C)NC(=O)C(*)C*,water,7732-18-5,O,74000,3,0.04474,0.049,0.1,28.95,negative,doi.org/10.1021/ma048472b
poly(N-isopropylacrylamide),25189-55-3,CC(C)NC(=O)C(*)C*,water,7732-18-5,O,74000,3,0.78611,0.8017,0.1,34.13,negative,doi.org/10.1002/polb.20423
poly(N-isopropylacrylamide),25189-55-3,CC(C)NC(=O)C(*)C*,water,7732-18-5,O,124000,1.49,0.23284,0.2503,0.1,27.74,negative,doi.org/10.1016/S0022-2860(00)00559-7
poly(N-isopropylacrylamide),25189-55-3,CC(C)NC(=O)C(*)C*,water,7732-18-5,O,57000,1.09,0.0091,0.01,0.1,34.34,negative,doi.org/10.1021/ma0519617
poly(N-isopropylacrylamide),25189-55-3,CC(C)NC(=O)C(*)C*,water,7732-18-5,O,124000,1.49,0.00246,0.0027,0.1,30.7,negative,doi.org/10.1016/S0022-2860(00)00559-7
poly(N-isopropylacrylamide),25189-55-3,CC(C)NC(=O)C(*)C*,water,7732-18-5,O,74000,3,0.18575,0.2006,0.1,26.36,negative,doi.org/10.1021/ma048472b
poly(N-isopropylacrylamide),25189-55-3,CC(C)NC(=O)C(*)C*,water,7732-18-5,O,124000,1.49,0.0194,0.0213,0.1,30.21,negative,doi.org/10.1016/S0022-2860(00)00559-7
poly(N-isopropylacrylamide),25189-55-3,CC(C)NC(=O)C(*)C*,water,7732-18-5,O,25000,1.11,0.0091,0.01,0.1,34.14,negative,doi.org/10.1021/ma0519617
poly(N-isopropylacrylamide),25189-55-3,CC(C)NC(=O)C(*)C*,water,7732-18-5,O,124000,1.49,0.03018,0.0331,0.1,29.83,negative,doi.org/10.1016/S0022-2860(00)00559-7
poly(N-isopropylacrylamide),25189-55-3,CC(C)NC(=O)C(*)C*,water,7732-18-5,O,74000,3,0.57408,0.5972,0.1,24.54,negative,doi.org/10.1002/polb.20423
poly(N-isopropylacrylamide),25189-55-3,CC(C)NC(=O)C(*)C*,water,7732-18-5,O,35600,1.13,0.0091,0.01,0.1,34.58,negative,doi.org/10.1021/ma0519617
poly(N-isopropylacrylamide),25189-55-3,CC(C)NC(=O)C(*)C*,water,7732-18-5,O,525000,2.02,0.05696,0.0623,0.1,33.08,negative,doi.org/10.1002/polb.10469
poly(N-isopropylacrylamide),25189-55-3,CC(C)NC(=O)C(*)C*,water,7732-18-5,O,74000,3,0.00764,0.0084,0.1,31.26,negative,doi.org/10.1002/polb.20423
poly(N-isopropylacrylamide),25189-55-3,CC(C)NC(=O)C(*)C*,water,7732-18-5,O,74000,3,0.67516,0.6957,0.1,26.05,negative,doi.org/10.1002/polb.20423
poly(N-isopropylacrylamide),25189-55-3,CC(C)NC(=O)C(*)C*,water,7732-18-5,O,10000,4.55,0.00437,0.0048,0.1,33.27,negative,doi.org/10.1016/S0022-2860(00)00559-7
poly(N-isopropylacrylamide),25189-55-3,CC(C)NC(=O)C(*)C*,water,7732-18-5,O,124000,1.49,0.61233,0.6347,0.1,29.39,negative,doi.org/10.1016/S0022-2860(00)00559-7
poly(N-isopropylacrylamide),25189-55-3,CC(C)NC(=O)C(*)C*,water,7732-18-5,O,53000,1.47,0.5241,0.5478,0.1,27.88,negative,doi.org/10.1016/S0022-2860(00)00559-7
poly(N-isopropylacrylamide),25189-55-3,CC(C)NC(=O)C(*)C*,water,7732-18-5,O,10000,4.55,0.00437,0.0048,0.1,32.97,negative,doi.org/10.1016/S0022-2860(00)00559-7
poly(N-isopropylacrylamide),25189-55-3,CC(C)NC(=O)C(*)C*,water,7732-18-5,O,525000,2.02,0.06589,0.072,0.1,33.12,negative,doi.org/10.1002/polb.10469
poly(N-isopropylacrylamide),25189-55-3,CC(C)NC(=O)C(*)C*,water,7732-18-5,O,74000,3,0.47849,0.5023,0.1,23.92,negative,doi.org/10.1021/ma048472b
poly(N-isopropylacrylamide),25189-55-3,CC(C)NC(=O)C(*)C*,water,7732-18-5,O,10000,4.55,0.00582,0.0064,0.1,32.75,negative,doi.org/10.1016/S0022-2860(00)00559-7
poly(N-isopropylacrylamide),25189-55-3,CC(C)NC(=O)C(*)C*,water,7732-18-5,O,74000,3,0.01047,0.0115,0.1,30.54,negative,doi.org/10.1002/polb.20423
poly(N-isopropylacrylamide),25189-55-3,CC(C)NC(=O)C(*)C*,water,7732-18-5,O,10000,4.55,0.62802,0.65,0.1,29.13,negative,doi.org/10.1016/S0022-2860(00)00559-7
poly(N-isopropylacrylamide),25189-55-3,CC(C)NC(=O)C(*)C*,water,7732-18-5,O,74000,3,0.27471,0.2941,0.1,27.23,negative,doi.org/10.1002/polb.20423
poly(N-isopropylacrylamide),25189-55-3,CC(C)NC(=O)C(*)C*,water,7732-18-5,O,74000,3,0.04089,0.0448,0.1,29.02,negative,doi.org/10.1002/polb.20423
poly(N-isopropylacrylamide),25189-55-3,CC(C)NC(=O)C(*)C*,water,7732-18-5,O,10000,4.55,0.53095,0.5546,0.1,27.66,negative,doi.org/10.1016/S0022-2860(00)00559-7
poly(N-isopropylacrylamide),25189-55-3,CC(C)NC(=O)C(*)C*,water,7732-18-5,O,124000,1.49,0.38716,0.41,0.1,27.08,negative,doi.org/10.1016/S0022-2860(00)00559-7
poly(N-isopropylacrylamide),25189-55-3,CC(C)NC(=O)C(*)C*,water,7732-18-5,O,525000,2.02,0.10027,0.1092,0.1,32.88,negative,doi.org/10.1002/polb.10469
poly(N-isopropylacrylamide),25189-55-3,CC(C)NC(=O)C(*)C*,water,7732-18-5,O,74000,3,0.00609,0.0067,0.1,31.11,negative,doi.org/10.1002/polb.20423
poly(N-isopropylacrylamide),25189-55-3,CC(C)NC(=O)C(*)C*,water,7732-18-5,O,124000,1.49,0.03952,0.0433,0.1,29.55,negative,doi.org/10.1016/S0022-2860(00)00559-7
poly(N-isopropylacrylamide),25189-55-3,CC(C)NC(=O)C(*)C*,water,7732-18-5,O,124000,1.49,0.06754,0.0738,0.1,29.27,negative,doi.org/10.1016/S0022-2860(00)00559-7
poly(N-isopropylacrylamide),25189-55-3,CC(C)NC(=O)C(*)C*,water,7732-18-5,O,186800,2.6,0.47699,0.5008,0.1,23.94,negative,doi.org/10.1021/ma048472b
poly(N-isopropylacrylamide),25189-55-3,CC(C)NC(=O)C(*)C*,water,7732-18-5,O,10000,4.55,0.47629,0.5001,0.1,27.17,negative,doi.org/10.1016/S0022-2860(00)00559-7
poly(N-isopropylacrylamide),25189-55-3,CC(C)NC(=O)C(*)C*,water,7732-18-5,O,14300,1.13,0.0091,0.01,0.1,36.37,negative,doi.org/10.1021/ma0519617
poly(N-isopropylacrylamide),25189-55-3,CC(C)NC(=O)C(*)C*,water,7732-18-5,O,10000,4.55,0.28162,0.3013,0.1,27.87,negative,doi.org/10.1016/S0022-2860(00)00559-7
poly(N-isopropylacrylamide),25189-55-3,CC(C)NC(=O)C(*)C*,water,7732-18-5,O,74000,3,0.04108,0.045,0.1,29.61,negative,doi.org/10.1002/polb.20423
poly(N-isopropylacrylamide),25189-55-3,CC(C)NC(=O)C(*)C*,water,7732-18-5,O,10000,4.55,0.3755,0.3981,0.1,27.4,negative,doi.org/10.1016/S0022-2860(00)00559-7
poly(N-isopropylacrylamide),25189-55-3,CC(C)NC(=O)C(*)C*,water,7732-18-5,O,53000,1.47,0.57743,0.6005,0.1,28.1,negative,doi.org/10.1016/S0022-2860(00)00559-7
poly(N-isopropylacrylamide),25189-55-3,CC(C)NC(=O)C(*)C*,water,7732-18-5,O,124000,1.49,0.33087,0.3523,0.1,27.45,negative,doi.org/10.1016/S0022-2860(00)00559-7
poly(N-isopropylacrylamide),25189-55-3,CC(C)NC(=O)C(*)C*,water,7732-18-5,O,74000,3,0.08924,0.0973,0.1,29.53,negative,doi.org/10.1002/polb.20423
poly(N-isopropylacrylamide),25189-55-3,CC(C)NC(=O)C(*)C*,water,7732-18-5,O,10000,4.55,0.42407,0.4475,0.1,27.75,negative,doi.org/10.1016/S0022-2860(00)00559-7
poly(N-isopropylacrylamide),25189-55-3,CC(C)NC(=O)C(*)C*,water,7732-18-5,O,74000,3,0.02579,0.0283,0.1,30.1,negative,doi.org/10.1002/polb.20423
poly(N-isopropylacrylamide),25189-55-3,CC(C)NC(=O)C(*)C*,water,7732-18-5,O,525000,2.02,0.04025,0.0441,0.1,33.31,negative,doi.org/10.1002/polb.10469
poly(N-isopropylacrylamide),25189-55-3,CC(C)NC(=O)C(*)C*,water,7732-18-5,O,9700,1.06,0.0091,0.01,0.1,37.9,negative,doi.org/10.1021/ma0519617
poly(N-isopropylacrylamide),25189-55-3,CC(C)NC(=O)C(*)C*,water,7732-18-5,O,53000,1.47,0.42723,0.4507,0.1,26.73,negative,doi.org/10.1016/S0022-2860(00)00559-7
poly(N-isopropylacrylamide),25189-55-3,CC(C)NC(=O)C(*)C*,water,7732-18-5,O,74000,3,0.38333,0.4061,0.1,23.87,negative,doi.org/10.1002/polb.20423
poly(N-isopropylacrylamide),25189-55-3,CC(C)NC(=O)C(*)C*,water,7732-18-5,O,124000,1.49,0.00091,0.001,0.1,30.93,negative,doi.org/10.1016/S0022-2860(00)00559-7
poly(N-isopropylacrylamide),25189-55-3,CC(C)NC(=O)C(*)C*,water,7732-18-5,O,74000,3,0.04594,0.0503,0.1,30.3,negative,doi.org/10.1002/polb.20423
poly(N-isopropylacrylamide),25189-55-3,CC(C)NC(=O)C(*)C*,water,7732-18-5,O,10000,4.55,0.00901,0.0099,0.1,33.05,negative,doi.org/10.1016/S0022-2860(00)00559-7
poly(N-isopropylacrylamide),25189-55-3,CC(C)NC(=O)C(*)C*,water,7732-18-5,O,10000,4.55,0.13694,0.1486,0.1,29.55,negative,doi.org/10.1016/S0022-2860(00)00559-7
poly(N-isopropylacrylamide),25189-55-3,CC(C)NC(=O)C(*)C*,water,7732-18-5,O,74000,3,0.18283,0.1975,0.1,26.28,negative,doi.org/10.1002/polb.20423
poly(N-isopropylacrylamide),25189-55-3,CC(C)NC(=O)C(*)C*,water,7732-18-5,O,18000,4,0.37853,0.4012,0.1,24.32,negative,doi.org/10.1021/ma048472b
poly(N-isopropylacrylamide),25189-55-3,CC(C)NC(=O)C(*)C*,water,7732-18-5,O,124000,1.49,0.0911,0.0993,0.1,28.98,negative,doi.org/10.1016/S0022-2860(00)00559-7
poly(N-isopropylacrylamide),25189-55-3,CC(C)NC(=O)C(*)C*,water,7732-18-5,O,186800,2.6,0.08989,0.098,0.1,27.84,negative,doi.org/10.1021/ma048472b
poly(N-isopropylacrylamide),25189-55-3,CC(C)NC(=O)C(*)C*,water,7732-18-5,O,10000,4.55,0.04135,0.0453,0.1,31.7,negative,doi.org/10.1016/S0022-2860(00)00559-7
poly(N-isopropylacrylamide),25189-55-3,CC(C)NC(=O)C(*)C*,water,7732-18-5,O,124000,1.49,0.0132,0.0145,0.1,30.48,negative,doi.org/10.1016/S0022-2860(00)00559-7
poly(N-isopropylacrylamide),25189-55-3,CC(C)NC(=O)C(*)C*,water,7732-18-5,O,14000,1.4,0.28508,0.3049,0.1,32.81,negative,doi.org/10.1002/(SICI)1099-0518(19970715)35:9<1763::AID-POLA17>3.0.CO;2-3
poly(N-isopropylacrylamide),25189-55-3,CC(C)NC(=O)C(*)C*,water,7732-18-5,O,10000,4.55,0.67547,0.696,0.1,29.73,negative,doi.org/10.1016/S0022-2860(00)00559-7
poly(N-isopropylacrylamide),25189-55-3,CC(C)NC(=O)C(*)C*,water,7732-18-5,O,74000,3,0.00901,0.0099,0.1,30.76,negative,doi.org/10.1002/polb.20423
poly(N-isopropylacrylamide),25189-55-3,CC(C)NC(=O)C(*)C*,water,7732-18-5,O,10000,4.55,0.4712,0.495,0.1,27.43,negative,doi.org/10.1016/S0022-2860(00)00559-7
poly(N-isopropylacrylamide),25189-55-3,CC(C)NC(=O)C(*)C*,water,7732-18-5,O,124000,1.49,0.14161,0.1536,0.1,28.81,negative,doi.org/10.1016/S0022-2860(00)00559-7
poly(N-isopropylacrylamide),25189-55-3,CC(C)NC(=O)C(*)C*,water,7732-18-5,O,124000,1.49,0.28162,0.3013,0.1,27.53,negative,doi.org/10.1016/S0022-2860(00)00559-7
poly(N-isopropylacrylamide),25189-55-3,CC(C)NC(=O)C(*)C*,water,7732-18-5,O,74000,3,0.67795,0.6984,0.1,28.79,negative,doi.org/10.1002/polb.20423
poly(N-isopropylacrylamide),25189-55-3,CC(C)NC(=O)C(*)C*,water,7732-18-5,O,53000,1.47,0.08952,0.0976,0.1,29.47,negative,doi.org/10.1016/S0022-2860(00)00559-7
poly(N-isopropylacrylamide),25189-55-3,CC(C)NC(=O)C(*)C*,water,7732-18-5,O,18000,4,0.28201,0.3017,0.1,24.99,negative,doi.org/10.1021/ma048472b
poly(N-isopropylacrylamide),25189-55-3,CC(C)NC(=O)C(*)C*,water,7732-18-5,O,21000,1.1,0.0091,0.01,0.1,35.26,negative,doi.org/10.1021/ma0519617
poly(N-isopropylacrylamide),25189-55-3,CC(C)NC(=O)C(*)C*,water,7732-18-5,O,186800,2.6,0.67785,0.6983,0.1,34.57,negative,doi.org/10.1021/ma048472b
poly(N-isopropylacrylamide),25189-55-3,CC(C)NC(=O)C(*)C*,water,7732-18-5,O,10000,4.55,0.32757,0.3489,0.1,27.84,negative,doi.org/10.1016/S0022-2860(00)00559-7
poly(N-isopropylacrylamide),25189-55-3,CC(C)NC(=O)C(*)C*,water,7732-18-5,O,53000,1.47,0.46602,0.4898,0.1,26.59,negative,doi.org/10.1016/S0022-2860(00)00559-7
poly(N-isopropylacrylamide),25189-55-3,CC(C)NC(=O)C(*)C*,water,7732-18-5,O,10000,4.55,0.0898,0.0979,0.1,30.89,negative,doi.org/10.1016/S0022-2860(00)00559-7
poly(N-isopropylacrylamide),25189-55-3,CC(C)NC(=O)C(*)C*,water,7732-18-5,O,74000,3,0.09091,0.0991,0.1,29.7,negative,doi.org/10.1002/polb.20423
poly(N-isopropylacrylamide),25189-55-3,CC(C)NC(=O)C(*)C*,water,7732-18-5,O,74000,3,0.04447,0.0487,0.1,30.52,negative,doi.org/10.1002/polb.20423
poly(N-isopropylacrylamide),25189-55-3,CC(C)NC(=O)C(*)C*,water,7732-18-5,O,10000,4.55,0.18792,0.2029,0.1,28.84,negative,doi.org/10.1016/S0022-2860(00)00559-7
poly(N-isopropylacrylamide),25189-55-3,CC(C)NC(=O)C(*)C*,water,7732-18-5,O,49900,1.12,0.0091,0.01,0.1,32.64,negative,doi.org/10.1021/ma0519617
poly(N-isopropylacrylamide),25189-55-3,CC(C)NC(=O)C(*)C*,water,7732-18-5,O,10000,4.55,0.37726,0.3999,0.1,27.75,negative,doi.org/10.1016/S0022-2860(00)00559-7
poly(N-isopropylacrylamide),25189-55-3,CC(C)NC(=O)C(*)C*,water,7732-18-5,O,74000,3,0.27634,0.2958,0.1,27.21,negative,doi.org/10.1002/polb.20423
poly(N-isopropylacrylamide),25189-55-3,CC(C)NC(=O)C(*)C*,water,7732-18-5,O,14000,1.4,0.0935,0.1019,0.1,37.51,negative,doi.org/10.1002/(SICI)1099-0518(19970715)35:9<1763::AID-POLA17>3.0.CO;2-3
poly(N-isopropylacrylamide),25189-55-3,CC(C)NC(=O)C(*)C*,water,7732-18-5,O,10000,4.55,0.28172,0.3014,0.1,28.22,negative,doi.org/10.1016/S0022-2860(00)00559-7
poly(N-isopropylacrylamide),25189-55-3,CC(C)NC(=O)C(*)C*,water,7732-18-5,O,53000,1.47,0.68781,0.7079,0.1,29.78,negative,doi.org/10.1016/S0022-2860(00)00559-7
poly(N-isopropylacrylamide),25189-55-3,CC(C)NC(=O)C(*)C*,water,7732-18-5,O,18000,4,0.04474,0.049,0.1,31.27,negative,doi.org/10.1021/ma048472b
poly(N-isopropylacrylamide),25189-55-3,CC(C)NC(=O)C(*)C*,water,7732-18-5,O,525000,2.02,0.01557,0.0171,0.1,33.47,negative,doi.org/10.1002/polb.10469
poly(N-isopropylacrylamide),25189-55-3,CC(C)NC(=O)C(*)C*,water,7732-18-5,O,525000,2.02,0.0332,0.0364,0.1,33.34,negative,doi.org/10.1002/polb.10469
poly(N-isopropylacrylamide),25189-55-3,CC(C)NC(=O)C(*)C*,water,7732-18-5,O,45100,1.13,0.0091,0.01,0.1,33.35,negative,doi.org/10.1021/ma0519617
poly(N-isopropylacrylamide),25189-55-3,CC(C)NC(=O)C(*)C*,water,7732-18-5,O,7500,1.07,0.0091,0.01,0.1,45.32,negative,doi.org/10.1021/ma0519617
poly(N-isopropylacrylamide),25189-55-3,CC(C)NC(=O)C(*)C*,water,7732-18-5,O,14000,1.4,0.04731,0.0518,0.1,38.52,negative,doi.org/10.1002/(SICI)1099-0518(19970715)35:9<1763::AID-POLA17>3.0.CO;2-3
poly(N-isopropylacrylamide),25189-55-3,CC(C)NC(=O)C(*)C*,water,7732-18-5,O,18000,4,0.67629,0.6968,0.1,34.57,negative,doi.org/10.1021/ma048472b
poly(N-isopropylacrylamide),25189-55-3,CC(C)NC(=O)C(*)C*,water,7732-18-5,O,124000,1.49,0.42901,0.4525,0.1,27.09,negative,doi.org/10.1016/S0022-2860(00)00559-7
poly(N-isopropylacrylamide),25189-55-3,CC(C)NC(=O)C(*)C*,water,7732-18-5,O,124000,1.49,0.18462,0.1994,0.1,27.9,negative,doi.org/10.1016/S0022-2860(00)00559-7
poly(N-isopropylacrylamide),25189-55-3,CC(C)NC(=O)C(*)C*,water,7732-18-5,O,74000,3,0.18358,0.1983,0.1,28.43,negative,doi.org/10.1002/polb.20423
poly(N-isopropylacrylamide),25189-55-3,CC(C)NC(=O)C(*)C*,water,7732-18-5,O,53000,1.47,0.13517,0.1467,0.1,28.27,negative,doi.org/10.1016/S0022-2860(00)00559-7
poly(N-isopropylacrylamide),25189-55-3,CC(C)NC(=O)C(*)C*,water,7732-18-5,O,53000,1.47,0.18302,0.1977,0.1,28.27,negative,doi.org/10.1016/S0022-2860(00)00559-7
poly(N-isopropylacrylamide),25189-55-3,CC(C)NC(=O)C(*)C*,water,7732-18-5,O,74000,3,0.27538,0.2948,0.1,24.55,negative,doi.org/10.1002/polb.20423
poly(N-isopropylacrylamide),25189-55-3,CC(C)NC(=O)C(*)C*,water,7732-18-5,O,10000,4.55,0.04438,0.0486,0.1,30.83,negative,doi.org/10.1016/S0022-2860(00)00559-7
poly(N-isopropylacrylamide),25189-55-3,CC(C)NC(=O)C(*)C*,water,7732-18-5,O,10000,4.55,0.00136,0.0015,0.1,34.03,negative,doi.org/10.1016/S0022-2860(00)00559-7
poly(N-isopropylacrylamide),25189-55-3,CC(C)NC(=O)C(*)C*,water,7732-18-5,O,74000,3,0.08869,0.0967,0.1,27.93,negative,doi.org/10.1002/polb.20423
poly(N-isopropylacrylamide),25189-55-3,CC(C)NC(=O)C(*)C*,water,7732-18-5,O,10000,4.55,0.02132,0.0234,0.1,32.47,negative,doi.org/10.1016/S0022-2860(00)00559-7
poly(N-isopropylacrylamide),25189-55-3,CC(C)NC(=O)C(*)C*,water,7732-18-5,O,53000,1.47,0.27836,0.2979,0.1,27.94,negative,doi.org/10.1016/S0022-2860(00)00559-7
poly(N-isopropylacrylamide),25189-55-3,CC(C)NC(=O)C(*)C*,water,7732-18-5,O,14000,1.4,0.13825,0.15,0.1,36.73,negative,doi.org/10.1002/(SICI)1099-0518(19970715)35:9<1763::AID-POLA17>3.0.CO;2-3
poly(N-isopropylacrylamide),25189-55-3,CC(C)NC(=O)C(*)C*,water,7732-18-5,O,525000,2.02,0.07778,0.0849,0.1,33.1,negative,doi.org/10.1002/polb.10469
poly(N-isopropylacrylamide),25189-55-3,CC(C)NC(=O)C(*)C*,water,7732-18-5,O,53000,1.47,0.23618,0.2538,0.1,28.02,negative,doi.org/10.1016/S0022-2860(00)00559-7
poly(N-isopropylacrylamide),25189-55-3,CC(C)NC(=O)C(*)C*,water,7732-18-5,O,525000,2.02,0.02442,0.0268,0.1,33.4,negative,doi.org/10.1002/polb.10469
poly(N-isopropylacrylamide),25189-55-3,CC(C)NC(=O)C(*)C*,water,7732-18-5,O,74000,3,0.28057,0.3002,0.1,24.53,negative,doi.org/10.1021/ma048472b
poly(N-isopropylacrylamide),25189-55-3,CC(C)NC(=O)C(*)C*,water,7732-18-5,O,525000,2.02,0.02872,0.0315,0.1,33.43,negative,doi.org/10.1002/polb.10469
poly(N-isopropylacrylamide),25189-55-3,CC(C)NC(=O)C(*)C*,water,7732-18-5,O,74000,3,0.17539,0.1896,0.1,27.91,negative,doi.org/10.1002/polb.20423
poly(N-isopropylacrylamide),25189-55-3,CC(C)NC(=O)C(*)C*,water,7732-18-5,O,53000,1.47,0.33087,0.3523,0.1,27.72,negative,doi.org/10.1016/S0022-2860(00)00559-7
poly(N-isopropylacrylamide),25189-55-3,CC(C)NC(=O)C(*)C*,water,7732-18-5,O,74000,3,0.57408,0.5972,0.1,24.53,negative,doi.org/10.1021/ma048472b
poly(N-isopropylacrylamide),25189-55-3,CC(C)NC(=O)C(*)C*,water,7732-18-5,O,74000,3,0.18528,0.2001,0.1,28.79,negative,doi.org/10.1002/polb.20423
poly(N-isopropylacrylamide),25189-55-3,CC(C)NC(=O)C(*)C*,water,7732-18-5,O,6500,1.15,0.0091,0.01,0.1,42.89,negative,doi.org/10.1021/ma0519617
