Repository: uentinnlea/polymer_cloud_point_qsar

File: data/Binary Polymer Solution Cloud Point Database.csv (part 22 of 26)
Polymer,Polymer CAS,Polymer SMILES,Solvent,Solvent CAS,Solvent SMILES,Mw(Da),PDI,ϕ,w,P(Mpa),CP(°C),1-Phase,Ref.
poly(N-isopropylacrylamide),25189-55-3,CC(C)NC(=O)C(*)C*,water,7732-18-5,O,18000,4,0.18717,0.2021,0.1,26.36,negative,doi.org/10.1021/ma048472b
poly(N-isopropylacrylamide),25189-55-3,CC(C)NC(=O)C(*)C*,water,7732-18-5,O,124000,1.49,0.49318,0.517,0.1,26.8,negative,doi.org/10.1016/S0022-2860(00)00559-7
poly(N-isopropylacrylamide),25189-55-3,CC(C)NC(=O)C(*)C*,water,7732-18-5,O,525000,2.02,0.0453,0.0496,0.1,33.17,negative,doi.org/10.1002/polb.10469
poly(N-isopropylacrylamide),25189-55-3,CC(C)NC(=O)C(*)C*,water,7732-18-5,O,11100,1.11,0.0091,0.01,0.1,40.25,negative,doi.org/10.1021/ma0519617
poly(N-isopropylacrylamide),25189-55-3,CC(C)NC(=O)C(*)C*,water,7732-18-5,O,186800,2.6,0.18575,0.2006,0.1,26.38,negative,doi.org/10.1021/ma048472b
poly(N-isopropylacrylamide),25189-55-3,CC(C)NC(=O)C(*)C*,water,7732-18-5,O,10000,4.55,0.00883,0.0097,0.1,32.29,negative,doi.org/10.1016/S0022-2860(00)00559-7
poly(N-isopropylacrylamide),25189-55-3,CC(C)NC(=O)C(*)C*,water,7732-18-5,O,124000,1.49,0.52571,0.5494,0.1,27.1,negative,doi.org/10.1016/S0022-2860(00)00559-7
poly(methyl methacrylate),9011-14-7,COC(=O)C(*)(C)C*,3-octanone,106-68-3,CCCCCC(=O)CC,48600,1.05,0.0351,NaN,0.1,31.97,positive,doi.org/10.1063/1.472437
poly(methyl methacrylate),9011-14-7,COC(=O)C(*)(C)C*,3-octanone,106-68-3,CCCCCC(=O)CC,596000,1.04,0.103,NaN,0.1,59.08,positive,doi.org/10.1063/1.472437
poly(methyl methacrylate),9011-14-7,COC(=O)C(*)(C)C*,cyclohexanol,108-93-0,OC1CCCCC1,280000,1.06,0.01935,0.0234,0.1,75.91,positive,doi.org/10.1021/je0504865
poly(methyl methacrylate),9011-14-7,COC(=O)C(*)(C)C*,3-octanone,106-68-3,CCCCCC(=O)CC,48600,1.05,0.2068,NaN,0.1,33.63,positive,doi.org/10.1063/1.472437
poly(methyl methacrylate),9011-14-7,COC(=O)C(*)(C)C*,3-octanone,106-68-3,CCCCCC(=O)CC,95000,1.04,0.1262,NaN,0.1,43.63,positive,doi.org/10.1063/1.472437
poly(methyl methacrylate),9011-14-7,COC(=O)C(*)(C)C*,3-octanone,106-68-3,CCCCCC(=O)CC,48600,1.05,0.0632,NaN,0.1,34.1,positive,doi.org/10.1063/1.472437
poly(methyl methacrylate),9011-14-7,COC(=O)C(*)(C)C*,3-octanone,106-68-3,CCCCCC(=O)CC,596000,1.04,0.0053,NaN,0.1,57.79,positive,doi.org/10.1063/1.472437
poly(methyl methacrylate),9011-14-7,COC(=O)C(*)(C)C*,cyclohexanol,108-93-0,OC1CCCCC1,68000,1.03,0.08229,0.0982,0.1,73.54,positive,doi.org/10.1021/je0504865
poly(methyl methacrylate),9011-14-7,COC(=O)C(*)(C)C*,cyclohexanol,108-93-0,OC1CCCCC1,280000,1.06,0.00214,0.0026,0.1,74.27,positive,doi.org/10.1021/je0504865
poly(methyl methacrylate),9011-14-7,COC(=O)C(*)(C)C*,cyclohexanol,108-93-0,OC1CCCCC1,68000,1.03,0.00602,0.0073,0.1,72.24,positive,doi.org/10.1021/je0504865
poly(methyl methacrylate),9011-14-7,COC(=O)C(*)(C)C*,3-octanone,106-68-3,CCCCCC(=O)CC,48600,1.05,0.1561,NaN,0.1,34.62,positive,doi.org/10.1063/1.472437
poly(methyl methacrylate),9011-14-7,COC(=O)C(*)(C)C*,cyclohexanol,108-93-0,OC1CCCCC1,280000,1.06,0.06581,0.0788,0.1,76.97,positive,doi.org/10.1021/je0504865
poly(methyl methacrylate),9011-14-7,COC(=O)C(*)(C)C*,cyclohexanol,108-93-0,OC1CCCCC1,68000,1.03,0.00875,0.0106,0.1,70.87,positive,doi.org/10.1021/je0504865
poly(methyl methacrylate),9011-14-7,COC(=O)C(*)(C)C*,3-octanone,106-68-3,CCCCCC(=O)CC,596000,1.04,0.1142,NaN,0.1,58.57,positive,doi.org/10.1063/1.472437
poly(methyl methacrylate),9011-14-7,COC(=O)C(*)(C)C*,cyclohexanol,108-93-0,OC1CCCCC1,68000,1.03,0.01744,0.0211,0.1,72.05,positive,doi.org/10.1021/je0504865
poly(methyl methacrylate),9011-14-7,COC(=O)C(*)(C)C*,3-octanone,106-68-3,CCCCCC(=O)CC,26900,1.11,0.1124,NaN,0.1,20.31,positive,doi.org/10.1063/1.472437
poly(methyl methacrylate),9011-14-7,COC(=O)C(*)(C)C*,3-octanone,106-68-3,CCCCCC(=O)CC,48600,1.05,0.2438,NaN,0.1,31.97,positive,doi.org/10.1063/1.472437
poly(methyl methacrylate),9011-14-7,COC(=O)C(*)(C)C*,cyclohexanol,108-93-0,OC1CCCCC1,280000,1.06,0.04347,0.0523,0.1,77.7,positive,doi.org/10.1021/je0504865
poly(methyl methacrylate),9011-14-7,COC(=O)C(*)(C)C*,cyclohexanol,108-93-0,OC1CCCCC1,992000,1.06,0.07191,0.086,0.1,76.27,positive,doi.org/10.1021/je0504865
poly(methyl methacrylate),9011-14-7,COC(=O)C(*)(C)C*,3-octanone,106-68-3,CCCCCC(=O)CC,143000,1.04,0.2005,NaN,0.1,46.18,positive,doi.org/10.1063/1.472437
poly(methyl methacrylate),9011-14-7,COC(=O)C(*)(C)C*,3-octanone,106-68-3,CCCCCC(=O)CC,143000,1.04,0.0634,NaN,0.1,49.95,positive,doi.org/10.1063/1.472437
poly(methyl methacrylate),9011-14-7,COC(=O)C(*)(C)C*,cyclohexanol,108-93-0,OC1CCCCC1,992000,1.06,0.0157,0.019,0.1,77.25,positive,doi.org/10.1021/je0504865
poly(methyl methacrylate),9011-14-7,COC(=O)C(*)(C)C*,3-octanone,106-68-3,CCCCCC(=O)CC,227000,1.04,0.1203,NaN,0.1,52.47,positive,doi.org/10.1063/1.472437
poly(methyl methacrylate),9011-14-7,COC(=O)C(*)(C)C*,3-octanone,106-68-3,CCCCCC(=O)CC,95000,1.04,0.1206,NaN,0.1,43.68,positive,doi.org/10.1063/1.472437
poly(methyl methacrylate),9011-14-7,COC(=O)C(*)(C)C*,cyclohexanol,108-93-0,OC1CCCCC1,992000,1.06,0.03945,0.0475,0.1,77.36,positive,doi.org/10.1021/je0504865
poly(methyl methacrylate),9011-14-7,COC(=O)C(*)(C)C*,3-octanone,106-68-3,CCCCCC(=O)CC,48600,1.05,0.176,NaN,0.1,34.42,positive,doi.org/10.1063/1.472437
poly(methyl methacrylate),9011-14-7,COC(=O)C(*)(C)C*,3-octanone,106-68-3,CCCCCC(=O)CC,596000,1.04,0.0189,NaN,0.1,59.84,positive,doi.org/10.1063/1.472437
poly(methyl methacrylate),9011-14-7,COC(=O)C(*)(C)C*,3-octanone,106-68-3,CCCCCC(=O)CC,143000,1.04,0.1082,NaN,0.1,49.87,positive,doi.org/10.1063/1.472437
poly(methyl methacrylate),9011-14-7,COC(=O)C(*)(C)C*,3-octanone,106-68-3,CCCCCC(=O)CC,95000,1.04,0.0419,NaN,0.1,42.99,positive,doi.org/10.1063/1.472437
poly(methyl methacrylate),9011-14-7,COC(=O)C(*)(C)C*,3-octanone,106-68-3,CCCCCC(=O)CC,227000,1.04,0.015,NaN,0.1,51.33,positive,doi.org/10.1063/1.472437
poly(methyl methacrylate),9011-14-7,COC(=O)C(*)(C)C*,3-octanone,106-68-3,CCCCCC(=O)CC,26900,1.11,0.0968,NaN,0.1,20.04,positive,doi.org/10.1063/1.472437
poly(methyl methacrylate),9011-14-7,COC(=O)C(*)(C)C*,3-octanone,106-68-3,CCCCCC(=O)CC,95000,1.04,0.1338,NaN,0.1,43.54,positive,doi.org/10.1063/1.472437
poly(methyl methacrylate),9011-14-7,COC(=O)C(*)(C)C*,3-octanone,106-68-3,CCCCCC(=O)CC,227000,1.04,0.1468,NaN,0.1,51.33,positive,doi.org/10.1063/1.472437
poly(methyl methacrylate),9011-14-7,COC(=O)C(*)(C)C*,3-octanone,106-68-3,CCCCCC(=O)CC,596000,1.04,0.0722,NaN,0.1,60.12,positive,doi.org/10.1063/1.472437
poly(methyl methacrylate),9011-14-7,COC(=O)C(*)(C)C*,3-octanone,106-68-3,CCCCCC(=O)CC,26900,1.11,0.1264,NaN,0.1,20.43,positive,doi.org/10.1063/1.472437
poly(methyl methacrylate),9011-14-7,COC(=O)C(*)(C)C*,3-octanone,106-68-3,CCCCCC(=O)CC,143000,1.04,0.0426,NaN,0.1,49.68,positive,doi.org/10.1063/1.472437
poly(methyl methacrylate),9011-14-7,COC(=O)C(*)(C)C*,3-octanone,106-68-3,CCCCCC(=O)CC,48600,1.05,0.0691,NaN,0.1,34.29,positive,doi.org/10.1063/1.472437
poly(methyl methacrylate),9011-14-7,COC(=O)C(*)(C)C*,3-octanone,106-68-3,CCCCCC(=O)CC,26900,1.11,0.0919,NaN,0.1,19.88,positive,doi.org/10.1063/1.472437
poly(methyl methacrylate),9011-14-7,COC(=O)C(*)(C)C*,3-octanone,106-68-3,CCCCCC(=O)CC,227000,1.04,0.1618,NaN,0.1,50.53,positive,doi.org/10.1063/1.472437
poly(methyl methacrylate),9011-14-7,COC(=O)C(*)(C)C*,3-octanone,106-68-3,CCCCCC(=O)CC,143000,1.04,0.1166,NaN,0.1,49.76,positive,doi.org/10.1063/1.472437
poly(methyl methacrylate),9011-14-7,COC(=O)C(*)(C)C*,3-octanone,106-68-3,CCCCCC(=O)CC,227000,1.04,0.0338,NaN,0.1,52.83,positive,doi.org/10.1063/1.472437
poly(methyl methacrylate),9011-14-7,COC(=O)C(*)(C)C*,3-octanone,106-68-3,CCCCCC(=O)CC,26900,1.11,0.2816,NaN,0.1,18.03,positive,doi.org/10.1063/1.472437
poly(methyl methacrylate),9011-14-7,COC(=O)C(*)(C)C*,cyclohexanol,108-93-0,OC1CCCCC1,68000,1.03,0.01404,0.017,0.1,71.97,positive,doi.org/10.1021/je0504865
poly(methyl methacrylate),9011-14-7,COC(=O)C(*)(C)C*,3-octanone,106-68-3,CCCCCC(=O)CC,26900,1.11,0.2565,NaN,0.1,18.97,positive,doi.org/10.1063/1.472437
poly(methyl methacrylate),9011-14-7,COC(=O)C(*)(C)C*,3-octanone,106-68-3,CCCCCC(=O)CC,26900,1.11,0.0862,NaN,0.1,19.7,positive,doi.org/10.1063/1.472437
poly(methyl methacrylate),9011-14-7,COC(=O)C(*)(C)C*,3-octanone,106-68-3,CCCCCC(=O)CC,26900,1.11,0.247,NaN,0.1,19.29,positive,doi.org/10.1063/1.472437
poly(methyl methacrylate),9011-14-7,COC(=O)C(*)(C)C*,3-octanone,106-68-3,CCCCCC(=O)CC,143000,1.04,0.0532,NaN,0.1,49.87,positive,doi.org/10.1063/1.472437
poly(methyl methacrylate),9011-14-7,COC(=O)C(*)(C)C*,3-octanone,106-68-3,CCCCCC(=O)CC,227000,1.04,0.1345,NaN,0.1,51.91,positive,doi.org/10.1063/1.472437
poly(methyl methacrylate),9011-14-7,COC(=O)C(*)(C)C*,3-octanone,106-68-3,CCCCCC(=O)CC,227000,1.04,0.0888,NaN,0.1,53.12,positive,doi.org/10.1063/1.472437
poly(methyl methacrylate),9011-14-7,COC(=O)C(*)(C)C*,3-octanone,106-68-3,CCCCCC(=O)CC,26900,1.11,0.2402,NaN,0.1,19.52,positive,doi.org/10.1063/1.472437
poly(methyl methacrylate),9011-14-7,COC(=O)C(*)(C)C*,3-octanone,106-68-3,CCCCCC(=O)CC,227000,1.04,0.0446,NaN,0.1,53.08,positive,doi.org/10.1063/1.472437
poly(methyl methacrylate),9011-14-7,COC(=O)C(*)(C)C*,3-octanone,106-68-3,CCCCCC(=O)CC,48600,1.05,0.2294,NaN,0.1,32.66,positive,doi.org/10.1063/1.472437
poly(methyl methacrylate),9011-14-7,COC(=O)C(*)(C)C*,3-octanone,106-68-3,CCCCCC(=O)CC,227000,1.04,0.1129,NaN,0.1,52.66,positive,doi.org/10.1063/1.472437
poly(methyl methacrylate),9011-14-7,COC(=O)C(*)(C)C*,3-octanone,106-68-3,CCCCCC(=O)CC,95000,1.04,0.026,NaN,0.1,41.14,positive,doi.org/10.1063/1.472437
poly(methyl methacrylate),9011-14-7,COC(=O)C(*)(C)C*,3-octanone,106-68-3,CCCCCC(=O)CC,26900,1.11,0.2235,NaN,0.1,19.88,positive,doi.org/10.1063/1.472437
poly(methyl methacrylate),9011-14-7,COC(=O)C(*)(C)C*,3-octanone,106-68-3,CCCCCC(=O)CC,227000,1.04,0.0057,NaN,0.1,48.63,positive,doi.org/10.1063/1.472437
poly(methyl methacrylate),9011-14-7,COC(=O)C(*)(C)C*,3-octanone,106-68-3,CCCCCC(=O)CC,26900,1.11,0.1831,NaN,0.1,20.38,positive,doi.org/10.1063/1.472437
poly(methyl methacrylate),9011-14-7,COC(=O)C(*)(C)C*,cyclohexanol,108-93-0,OC1CCCCC1,68000,1.03,0.11207,0.1329,0.1,73.44,positive,doi.org/10.1021/je0504865
poly(methyl methacrylate),9011-14-7,COC(=O)C(*)(C)C*,3-octanone,106-68-3,CCCCCC(=O)CC,95000,1.04,0.1391,NaN,0.1,43.38,positive,doi.org/10.1063/1.472437
poly(methyl methacrylate),9011-14-7,COC(=O)C(*)(C)C*,3-octanone,106-68-3,CCCCCC(=O)CC,48600,1.05,0.0402,NaN,0.1,32.66,positive,doi.org/10.1063/1.472437
poly(methyl methacrylate),9011-14-7,COC(=O)C(*)(C)C*,3-octanone,106-68-3,CCCCCC(=O)CC,95000,1.04,0.2415,NaN,0.1,38.73,positive,doi.org/10.1063/1.472437
poly(methyl methacrylate),9011-14-7,COC(=O)C(*)(C)C*,cyclohexanol,108-93-0,OC1CCCCC1,992000,1.06,0.00124,0.0015,0.1,75.21,positive,doi.org/10.1021/je0504865
poly(methyl methacrylate),9011-14-7,COC(=O)C(*)(C)C*,cyclohexanol,108-93-0,OC1CCCCC1,280000,1.06,0.00115,0.0014,0.1,74.24,positive,doi.org/10.1021/je0504865
poly(methyl methacrylate),9011-14-7,COC(=O)C(*)(C)C*,3-octanone,106-68-3,CCCCCC(=O)CC,95000,1.04,0.0595,NaN,0.1,43.54,positive,doi.org/10.1063/1.472437
poly(methyl methacrylate),9011-14-7,COC(=O)C(*)(C)C*,3-octanone,106-68-3,CCCCCC(=O)CC,48600,1.05,0.0531,NaN,0.1,33.63,positive,doi.org/10.1063/1.472437
poly(methyl methacrylate),9011-14-7,COC(=O)C(*)(C)C*,3-octanone,106-68-3,CCCCCC(=O)CC,95000,1.04,0.1777,NaN,0.1,42.45,positive,doi.org/10.1063/1.472437
poly(methyl methacrylate),9011-14-7,COC(=O)C(*)(C)C*,3-octanone,106-68-3,CCCCCC(=O)CC,95000,1.04,0.2047,NaN,0.1,41.14,positive,doi.org/10.1063/1.472437
poly(methyl methacrylate),9011-14-7,COC(=O)C(*)(C)C*,3-octanone,106-68-3,CCCCCC(=O)CC,95000,1.04,0.1682,NaN,0.1,42.74,positive,doi.org/10.1063/1.472437
poly(methyl methacrylate),9011-14-7,COC(=O)C(*)(C)C*,cyclohexanol,108-93-0,OC1CCCCC1,992000,1.06,0.00825,0.01,0.1,76.23,positive,doi.org/10.1021/je0504865
poly(methyl methacrylate),9011-14-7,COC(=O)C(*)(C)C*,3-octanone,106-68-3,CCCCCC(=O)CC,143000,1.04,0.1837,NaN,0.1,47.29,positive,doi.org/10.1063/1.472437
poly(methyl methacrylate),9011-14-7,COC(=O)C(*)(C)C*,3-octanone,106-68-3,CCCCCC(=O)CC,227000,1.04,0.0189,NaN,0.1,51.91,positive,doi.org/10.1063/1.472437
poly(methyl methacrylate),9011-14-7,COC(=O)C(*)(C)C*,cyclohexanol,108-93-0,OC1CCCCC1,68000,1.03,0.00115,0.0014,0.1,71.33,positive,doi.org/10.1021/je0504865
poly(methyl methacrylate),9011-14-7,COC(=O)C(*)(C)C*,3-octanone,106-68-3,CCCCCC(=O)CC,227000,1.04,0.1266,NaN,0.1,52.22,positive,doi.org/10.1063/1.472437
poly(methyl methacrylate),9011-14-7,COC(=O)C(*)(C)C*,3-octanone,106-68-3,CCCCCC(=O)CC,143000,1.04,0.1436,NaN,0.1,49.13,positive,doi.org/10.1063/1.472437
poly(methyl methacrylate),9011-14-7,COC(=O)C(*)(C)C*,3-octanone,106-68-3,CCCCCC(=O)CC,227000,1.04,0.0296,NaN,0.1,52.66,positive,doi.org/10.1063/1.472437
poly(methyl methacrylate),9011-14-7,COC(=O)C(*)(C)C*,3-octanone,106-68-3,CCCCCC(=O)CC,26900,1.11,0.0651,NaN,0.1,18.57,positive,doi.org/10.1063/1.472437
poly(methyl methacrylate),9011-14-7,COC(=O)C(*)(C)C*,3-octanone,106-68-3,CCCCCC(=O)CC,26900,1.11,0.1957,NaN,0.1,20.31,positive,doi.org/10.1063/1.472437
poly(methyl methacrylate),9011-14-7,COC(=O)C(*)(C)C*,3-octanone,106-68-3,CCCCCC(=O)CC,95000,1.04,0.0379,NaN,0.1,42.45,positive,doi.org/10.1063/1.472437
poly(methyl methacrylate),9011-14-7,COC(=O)C(*)(C)C*,3-octanone,106-68-3,CCCCCC(=O)CC,26900,1.11,0.036,NaN,0.1,14.3,positive,doi.org/10.1063/1.472437
poly(methyl methacrylate),9011-14-7,COC(=O)C(*)(C)C*,3-octanone,106-68-3,CCCCCC(=O)CC,48600,1.05,0.1466,NaN,0.1,34.67,positive,doi.org/10.1063/1.472437
poly(methyl methacrylate),9011-14-7,COC(=O)C(*)(C)C*,3-octanone,106-68-3,CCCCCC(=O)CC,48600,1.05,0.1663,NaN,0.1,34.51,positive,doi.org/10.1063/1.472437
poly(methyl methacrylate),9011-14-7,COC(=O)C(*)(C)C*,3-octanone,106-68-3,CCCCCC(=O)CC,26900,1.11,0.0704,NaN,0.1,18.97,positive,doi.org/10.1063/1.472437
poly(methyl methacrylate),9011-14-7,COC(=O)C(*)(C)C*,3-octanone,106-68-3,CCCCCC(=O)CC,95000,1.04,0.1364,NaN,0.1,43.51,positive,doi.org/10.1063/1.472437
poly(methyl methacrylate),9011-14-7,COC(=O)C(*)(C)C*,3-octanone,106-68-3,CCCCCC(=O)CC,26900,1.11,0.1053,NaN,0.1,20.19,positive,doi.org/10.1063/1.472437
poly(methyl methacrylate),9011-14-7,COC(=O)C(*)(C)C*,3-octanone,106-68-3,CCCCCC(=O)CC,95000,1.04,0.0385,NaN,0.1,42.74,positive,doi.org/10.1063/1.472437
poly(methyl methacrylate),9011-14-7,COC(=O)C(*)(C)C*,3-octanone,106-68-3,CCCCCC(=O)CC,143000,1.04,0.0239,NaN,0.1,48.64,positive,doi.org/10.1063/1.472437
poly(methyl methacrylate),9011-14-7,COC(=O)C(*)(C)C*,3-octanone,106-68-3,CCCCCC(=O)CC,26900,1.11,0.0812,NaN,0.1,19.52,positive,doi.org/10.1063/1.472437
poly(methyl methacrylate),9011-14-7,COC(=O)C(*)(C)C*,3-octanone,106-68-3,CCCCCC(=O)CC,143000,1.04,0.2183,NaN,0.1,44.9,positive,doi.org/10.1063/1.472437
poly(methyl methacrylate),9011-14-7,COC(=O)C(*)(C)C*,3-octanone,106-68-3,CCCCCC(=O)CC,95000,1.04,0.1583,NaN,0.1,42.99,positive,doi.org/10.1063/1.472437
poly(methyl methacrylate),9011-14-7,COC(=O)C(*)(C)C*,3-octanone,106-68-3,CCCCCC(=O)CC,143000,1.04,0.0385,NaN,0.1,49.51,positive,doi.org/10.1063/1.472437
poly(methyl methacrylate),9011-14-7,COC(=O)C(*)(C)C*,3-octanone,106-68-3,CCCCCC(=O)CC,26900,1.11,0.1217,NaN,0.1,20.4,positive,doi.org/10.1063/1.472437
poly(methyl methacrylate),9011-14-7,COC(=O)C(*)(C)C*,3-octanone,106-68-3,CCCCCC(=O)CC,48600,1.05,0.2589,NaN,0.1,31.08,positive,doi.org/10.1063/1.472437
poly(methyl methacrylate),9011-14-7,COC(=O)C(*)(C)C*,3-octanone,106-68-3,CCCCCC(=O)CC,26900,1.11,0.1743,NaN,0.1,20.43,positive,doi.org/10.1063/1.472437
poly(methyl methacrylate),9011-14-7,COC(=O)C(*)(C)C*,3-octanone,106-68-3,CCCCCC(=O)CC,143000,1.04,0.1552,NaN,0.1,48.64,positive,doi.org/10.1063/1.472437
poly(methyl methacrylate),9011-14-7,COC(=O)C(*)(C)C*,3-octanone,106-68-3,CCCCCC(=O)CC,26900,1.11,0.2327,NaN,0.1,19.7,positive,doi.org/10.1063/1.472437
poly(methyl methacrylate),9011-14-7,COC(=O)C(*)(C)C*,3-octanone,106-68-3,CCCCCC(=O)CC,95000,1.04,0.0577,NaN,0.1,43.51,positive,doi.org/10.1063/1.472437
poly(methyl methacrylate),9011-14-7,COC(=O)C(*)(C)C*,3-octanone,106-68-3,CCCCCC(=O)CC,143000,1.04,0.0464,NaN,0.1,49.76,positive,doi.org/10.1063/1.472437
poly(methyl methacrylate),9011-14-7,COC(=O)C(*)(C)C*,3-octanone,106-68-3,CCCCCC(=O)CC,26900,1.11,0.344,NaN,0.1,14.3,positive,doi.org/10.1063/1.472437
poly(methyl methacrylate),9011-14-7,COC(=O)C(*)(C)C*,3-octanone,106-68-3,CCCCCC(=O)CC,143000,1.04,0.1349,NaN,0.1,49.34,positive,doi.org/10.1063/1.472437
poly(methyl methacrylate),9011-14-7,COC(=O)C(*)(C)C*,3-octanone,106-68-3,CCCCCC(=O)CC,95000,1.04,0.0757,NaN,0.1,43.7,positive,doi.org/10.1063/1.472437
poly(methyl methacrylate),9011-14-7,COC(=O)C(*)(C)C*,3-octanone,106-68-3,CCCCCC(=O)CC,48600,1.05,0.0294,NaN,0.1,31.08,positive,doi.org/10.1063/1.472437
poly(methyl methacrylate),9011-14-7,COC(=O)C(*)(C)C*,3-octanone,106-68-3,CCCCCC(=O)CC,143000,1.04,0.0209,NaN,0.1,48.13,positive,doi.org/10.1063/1.472437
poly(methyl methacrylate),9011-14-7,COC(=O)C(*)(C)C*,3-octanone,106-68-3,CCCCCC(=O)CC,26900,1.11,0.2159,NaN,0.1,20.04,positive,doi.org/10.1063/1.472437
poly(methyl methacrylate),9011-14-7,COC(=O)C(*)(C)C*,cyclohexanol,108-93-0,OC1CCCCC1,992000,1.06,0.12471,0.1475,0.1,77.03,positive,doi.org/10.1021/je0504865
poly(methyl methacrylate),9011-14-7,COC(=O)C(*)(C)C*,3-octanone,106-68-3,CCCCCC(=O)CC,596000,1.04,0.0667,NaN,0.1,60.21,positive,doi.org/10.1063/1.472437
poly(methyl methacrylate),9011-14-7,COC(=O)C(*)(C)C*,3-octanone,106-68-3,CCCCCC(=O)CC,596000,1.04,0.0121,NaN,0.1,59.47,positive,doi.org/10.1063/1.472437
poly(methyl methacrylate),9011-14-7,COC(=O)C(*)(C)C*,cyclohexanol,108-93-0,OC1CCCCC1,280000,1.06,0.01139,0.0138,0.1,75.87,positive,doi.org/10.1021/je0504865
poly(methyl methacrylate),9011-14-7,COC(=O)C(*)(C)C*,3-octanone,106-68-3,CCCCCC(=O)CC,26900,1.11,0.1853,NaN,0.1,20.4,positive,doi.org/10.1063/1.472437
poly(methyl methacrylate),9011-14-7,COC(=O)C(*)(C)C*,3-octanone,106-68-3,CCCCCC(=O)CC,143000,1.04,0.1301,NaN,0.1,49.51,positive,doi.org/10.1063/1.472437
poly(methyl methacrylate),9011-14-7,COC(=O)C(*)(C)C*,3-octanone,106-68-3,CCCCCC(=O)CC,596000,1.04,0.0204,NaN,0.1,60,positive,doi.org/10.1063/1.472437
poly(methyl methacrylate),9011-14-7,COC(=O)C(*)(C)C*,3-octanone,106-68-3,CCCCCC(=O)CC,143000,1.04,0.0164,NaN,0.1,47.29,positive,doi.org/10.1063/1.472437
poly(methyl methacrylate),9011-14-7,COC(=O)C(*)(C)C*,3-octanone,106-68-3,CCCCCC(=O)CC,95000,1.04,0.0664,NaN,0.1,43.63,positive,doi.org/10.1063/1.472437
poly(methyl methacrylate),9011-14-7,COC(=O)C(*)(C)C*,3-octanone,106-68-3,CCCCCC(=O)CC,48600,1.05,0.282,NaN,0.1,29.6,positive,doi.org/10.1063/1.472437
poly(methyl methacrylate),9011-14-7,COC(=O)C(*)(C)C*,3-octanone,106-68-3,CCCCCC(=O)CC,48600,1.05,0.0929,NaN,0.1,34.67,positive,doi.org/10.1063/1.472437
poly(methyl methacrylate),9011-14-7,COC(=O)C(*)(C)C*,3-octanone,106-68-3,CCCCCC(=O)CC,227000,1.04,0.1,NaN,0.1,52.98,positive,doi.org/10.1063/1.472437
poly(methyl methacrylate),9011-14-7,COC(=O)C(*)(C)C*,3-octanone,106-68-3,CCCCCC(=O)CC,143000,1.04,0.1659,NaN,0.1,48.13,positive,doi.org/10.1063/1.472437
poly(methyl methacrylate),9011-14-7,COC(=O)C(*)(C)C*,cyclohexanol,108-93-0,OC1CCCCC1,280000,1.06,0.09255,0.1102,0.1,77.23,positive,doi.org/10.1021/je0504865
poly(methyl methacrylate),9011-14-7,COC(=O)C(*)(C)C*,3-octanone,106-68-3,CCCCCC(=O)CC,95000,1.04,0.0156,NaN,0.1,38.73,positive,doi.org/10.1063/1.472437
poly(methyl methacrylate),9011-14-7,COC(=O)C(*)(C)C*,3-octanone,106-68-3,CCCCCC(=O)CC,596000,1.04,0.0086,NaN,0.1,59.08,positive,doi.org/10.1063/1.472437
poly(methyl methacrylate),9011-14-7,COC(=O)C(*)(C)C*,cyclohexanol,108-93-0,OC1CCCCC1,68000,1.03,0.00371,0.0045,0.1,71.74,positive,doi.org/10.1021/je0504865
poly(methyl methacrylate),9011-14-7,COC(=O)C(*)(C)C*,3-octanone,106-68-3,CCCCCC(=O)CC,26900,1.11,0.1164,NaN,0.1,20.38,positive,doi.org/10.1063/1.472437
poly(methyl methacrylate),9011-14-7,COC(=O)C(*)(C)C*,3-octanone,106-68-3,CCCCCC(=O)CC,48600,1.05,0.0871,NaN,0.1,34.62,positive,doi.org/10.1063/1.472437
poly(methyl methacrylate),9011-14-7,COC(=O)C(*)(C)C*,cyclohexanol,108-93-0,OC1CCCCC1,992000,1.06,0.14345,0.169,0.1,76.34,positive,doi.org/10.1021/je0504865
poly(methyl methacrylate),9011-14-7,COC(=O)C(*)(C)C*,3-octanone,106-68-3,CCCCCC(=O)CC,95000,1.04,0.0202,NaN,0.1,40.12,positive,doi.org/10.1063/1.472437
poly(methyl methacrylate),9011-14-7,COC(=O)C(*)(C)C*,3-octanone,106-68-3,CCCCCC(=O)CC,48600,1.05,0.0742,NaN,0.1,34.42,positive,doi.org/10.1063/1.472437
poly(methyl methacrylate),9011-14-7,COC(=O)C(*)(C)C*,3-octanone,106-68-3,CCCCCC(=O)CC,227000,1.04,0.1908,NaN,0.1,48.63,positive,doi.org/10.1063/1.472437
poly(methyl methacrylate),9011-14-7,COC(=O)C(*)(C)C*,3-octanone,106-68-3,CCCCCC(=O)CC,143000,1.04,0.0079,NaN,0.1,44.9,positive,doi.org/10.1063/1.472437
poly(methyl methacrylate),9011-14-7,COC(=O)C(*)(C)C*,3-octanone,106-68-3,CCCCCC(=O)CC,227000,1.04,0.0391,NaN,0.1,52.98,positive,doi.org/10.1063/1.472437
poly(methyl methacrylate),9011-14-7,COC(=O)C(*)(C)C*,3-octanone,106-68-3,CCCCCC(=O)CC,596000,1.04,0.0062,NaN,0.1,58.57,positive,doi.org/10.1063/1.472437
poly(methyl methacrylate),9011-14-7,COC(=O)C(*)(C)C*,3-octanone,106-68-3,CCCCCC(=O)CC,596000,1.04,0.0913,NaN,0.1,59.65,positive,doi.org/10.1063/1.472437
poly(methyl methacrylate),9011-14-7,COC(=O)C(*)(C)C*,cyclohexanol,108-93-0,OC1CCCCC1,68000,1.03,0.10939,0.1298,0.1,73.15,positive,doi.org/10.1021/je0504865
poly(methyl methacrylate),9011-14-7,COC(=O)C(*)(C)C*,3-octanone,106-68-3,CCCCCC(=O)CC,48600,1.05,0.0587,NaN,0.1,33.91,positive,doi.org/10.1063/1.472437
poly(methyl methacrylate),9011-14-7,COC(=O)C(*)(C)C*,3-octanone,106-68-3,CCCCCC(=O)CC,596000,1.04,0.0684,NaN,0.1,60.2,positive,doi.org/10.1063/1.472437
poly(methyl methacrylate),9011-14-7,COC(=O)C(*)(C)C*,3-octanone,106-68-3,CCCCCC(=O)CC,596000,1.04,0.0149,NaN,0.1,59.65,positive,doi.org/10.1063/1.472437
poly(methyl methacrylate),9011-14-7,COC(=O)C(*)(C)C*,3-octanone,106-68-3,CCCCCC(=O)CC,143000,1.04,0.0305,NaN,0.1,49.13,positive,doi.org/10.1063/1.472437
poly(methyl methacrylate),9011-14-7,COC(=O)C(*)(C)C*,3-octanone,106-68-3,CCCCCC(=O)CC,26900,1.11,0.0504,NaN,0.1,17.02,positive,doi.org/10.1063/1.472437
poly(methyl methacrylate),9011-14-7,COC(=O)C(*)(C)C*,cyclohexanol,108-93-0,OC1CCCCC1,992000,1.06,0.0811,0.0968,0.1,77.09,positive,doi.org/10.1021/je0504865
poly(methyl methacrylate),9011-14-7,COC(=O)C(*)(C)C*,3-octanone,106-68-3,CCCCCC(=O)CC,48600,1.05,0.0237,NaN,0.1,29.6,positive,doi.org/10.1063/1.472437
poly(methyl methacrylate),9011-14-7,COC(=O)C(*)(C)C*,3-octanone,106-68-3,CCCCCC(=O)CC,596000,1.04,0.086,NaN,0.1,59.84,positive,doi.org/10.1063/1.472437
poly(methyl methacrylate),9011-14-7,COC(=O)C(*)(C)C*,3-octanone,106-68-3,CCCCCC(=O)CC,227000,1.04,0.0218,NaN,0.1,52.22,positive,doi.org/10.1063/1.472437
poly(methyl methacrylate),9011-14-7,COC(=O)C(*)(C)C*,cyclohexanol,108-93-0,OC1CCCCC1,992000,1.06,0.00363,0.0044,0.1,76.9,positive,doi.org/10.1021/je0504865
poly(methyl methacrylate),9011-14-7,COC(=O)C(*)(C)C*,cyclohexanol,108-93-0,OC1CCCCC1,992000,1.06,0.0085,0.0103,0.1,77.43,positive,doi.org/10.1021/je0504865
poly(methyl methacrylate),9011-14-7,COC(=O)C(*)(C)C*,cyclohexanol,108-93-0,OC1CCCCC1,280000,1.06,0.08425,0.1005,0.1,77.1,positive,doi.org/10.1021/je0504865
poly(methyl methacrylate),9011-14-7,COC(=O)C(*)(C)C*,3-octanone,106-68-3,CCCCCC(=O)CC,48600,1.05,0.1807,NaN,0.1,34.29,positive,doi.org/10.1063/1.472437
poly(methyl methacrylate),9011-14-7,COC(=O)C(*)(C)C*,3-octanone,106-68-3,CCCCCC(=O)CC,48600,1.05,0.2162,NaN,0.1,33.23,positive,doi.org/10.1063/1.472437
poly(methyl methacrylate),9011-14-7,COC(=O)C(*)(C)C*,3-octanone,106-68-3,CCCCCC(=O)CC,95000,1.04,0.0738,NaN,0.1,43.68,positive,doi.org/10.1063/1.472437
poly(methyl methacrylate),9011-14-7,COC(=O)C(*)(C)C*,3-octanone,106-68-3,CCCCCC(=O)CC,227000,1.04,0.0929,NaN,0.1,53.08,positive,doi.org/10.1063/1.472437
poly(methyl methacrylate),9011-14-7,COC(=O)C(*)(C)C*,3-octanone,106-68-3,CCCCCC(=O)CC,48600,1.05,0.0771,NaN,0.1,34.51,positive,doi.org/10.1063/1.472437
poly(methyl methacrylate),9011-14-7,COC(=O)C(*)(C)C*,3-octanone,106-68-3,CCCCCC(=O)CC,48600,1.05,0.047,NaN,0.1,33.23,positive,doi.org/10.1063/1.472437
poly(methyl methacrylate),9011-14-7,COC(=O)C(*)(C)C*,3-octanone,106-68-3,CCCCCC(=O)CC,596000,1.04,0.1489,NaN,0.1,56.59,positive,doi.org/10.1063/1.472437
poly(methyl methacrylate),9011-14-7,COC(=O)C(*)(C)C*,3-octanone,106-68-3,CCCCCC(=O)CC,95000,1.04,0.2214,NaN,0.1,40.12,positive,doi.org/10.1063/1.472437
poly(methyl methacrylate),9011-14-7,COC(=O)C(*)(C)C*,3-octanone,106-68-3,CCCCCC(=O)CC,596000,1.04,0.1285,NaN,0.1,57.79,positive,doi.org/10.1063/1.472437
poly(methyl methacrylate),9011-14-7,COC(=O)C(*)(C)C*,3-octanone,106-68-3,CCCCCC(=O)CC,227000,1.04,0.0464,NaN,0.1,53.12,positive,doi.org/10.1063/1.472437
poly(methyl methacrylate),9011-14-7,COC(=O)C(*)(C)C*,3-octanone,106-68-3,CCCCCC(=O)CC,95000,1.04,0.1517,NaN,0.1,43.2,positive,doi.org/10.1063/1.472437
poly(methyl methacrylate),9011-14-7,COC(=O)C(*)(C)C*,cyclohexanol,108-93-0,OC1CCCCC1,68000,1.03,0.04246,0.0511,0.1,73,positive,doi.org/10.1021/je0504865
poly(methyl methacrylate),9011-14-7,COC(=O)C(*)(C)C*,3-octanone,106-68-3,CCCCCC(=O)CC,143000,1.04,0.0119,NaN,0.1,46.18,positive,doi.org/10.1063/1.472437
poly(methyl methacrylate),9011-14-7,COC(=O)C(*)(C)C*,3-octanone,106-68-3,CCCCCC(=O)CC,26900,1.11,0.2676,NaN,0.1,18.57,positive,doi.org/10.1063/1.472437
poly(methyl methacrylate),9011-14-7,COC(=O)C(*)(C)C*,cyclohexanol,108-93-0,OC1CCCCC1,280000,1.06,0.09778,0.1163,0.1,77.58,positive,doi.org/10.1021/je0504865
poly(methyl methacrylate),9011-14-7,COC(=O)C(*)(C)C*,3-octanone,106-68-3,CCCCCC(=O)CC,95000,1.04,0.0323,NaN,0.1,41.95,positive,doi.org/10.1063/1.472437
poly(methyl methacrylate),9011-14-7,COC(=O)C(*)(C)C*,3-octanone,106-68-3,CCCCCC(=O)CC,143000,1.04,0.151,NaN,0.1,48.8,positive,doi.org/10.1063/1.472437
poly(methyl methacrylate),9011-14-7,COC(=O)C(*)(C)C*,3-octanone,106-68-3,CCCCCC(=O)CC,48600,1.05,0.1884,NaN,0.1,34.1,positive,doi.org/10.1063/1.472437
poly(methyl methacrylate),9011-14-7,COC(=O)C(*)(C)C*,3-octanone,106-68-3,CCCCCC(=O)CC,143000,1.04,0.0982,NaN,0.1,49.95,positive,doi.org/10.1063/1.472437
poly(methyl methacrylate),9011-14-7,COC(=O)C(*)(C)C*,3-octanone,106-68-3,CCCCCC(=O)CC,596000,1.04,0.029,NaN,0.1,60.21,positive,doi.org/10.1063/1.472437
poly(methyl methacrylate),9011-14-7,COC(=O)C(*)(C)C*,3-octanone,106-68-3,CCCCCC(=O)CC,596000,1.04,0.0028,NaN,0.1,56.59,positive,doi.org/10.1063/1.472437
poly(methyl methacrylate),9011-14-7,COC(=O)C(*)(C)C*,3-octanone,106-68-3,CCCCCC(=O)CC,26900,1.11,0.0596,NaN,0.1,18.03,positive,doi.org/10.1063/1.472437
poly(methyl methacrylate),9011-14-7,COC(=O)C(*)(C)C*,3-octanone,106-68-3,CCCCCC(=O)CC,227000,1.04,0.0264,NaN,0.1,52.47,positive,doi.org/10.1063/1.472437
poly(methyl methacrylate),9011-14-7,COC(=O)C(*)(C)C*,3-octanone,106-68-3,CCCCCC(=O)CC,596000,1.04,0.0783,NaN,0.1,60,positive,doi.org/10.1063/1.472437
poly(methyl methacrylate),9011-14-7,COC(=O)C(*)(C)C*,3-octanone,106-68-3,CCCCCC(=O)CC,95000,1.04,0.0464,NaN,0.1,43.2,positive,doi.org/10.1063/1.472437
poly(methyl methacrylate),9011-14-7,COC(=O)C(*)(C)C*,3-octanone,106-68-3,CCCCCC(=O)CC,26900,1.11,0.3008,NaN,0.1,17.02,positive,doi.org/10.1063/1.472437
poly(methyl methacrylate),9011-14-7,COC(=O)C(*)(C)C*,3-octanone,106-68-3,CCCCCC(=O)CC,227000,1.04,0.1065,NaN,0.1,52.83,positive,doi.org/10.1063/1.472437
poly(methyl methacrylate),9011-14-7,COC(=O)C(*)(C)C*,3-octanone,106-68-3,CCCCCC(=O)CC,227000,1.04,0.1781,NaN,0.1,49.47,positive,doi.org/10.1063/1.472437
poly(methyl methacrylate),9011-14-7,COC(=O)C(*)(C)C*,3-octanone,106-68-3,CCCCCC(=O)CC,95000,1.04,0.0516,NaN,0.1,43.38,positive,doi.org/10.1063/1.472437
poly(methyl methacrylate),9011-14-7,COC(=O)C(*)(C)C*,3-octanone,106-68-3,CCCCCC(=O)CC,227000,1.04,0.0085,NaN,0.1,49.47,positive,doi.org/10.1063/1.472437
poly(methyl methacrylate),9011-14-7,COC(=O)C(*)(C)C*,cyclohexanol,108-93-0,OC1CCCCC1,280000,1.06,0.00561,0.0068,0.1,75.57,positive,doi.org/10.1021/je0504865
poly(methyl methacrylate),9011-14-7,COC(=O)C(*)(C)C*,3-octanone,106-68-3,CCCCCC(=O)CC,26900,1.11,0.2057,NaN,0.1,20.19,positive,doi.org/10.1063/1.472437
poly(methyl methacrylate),9011-14-7,COC(=O)C(*)(C)C*,3-octanone,106-68-3,CCCCCC(=O)CC,143000,1.04,0.121,NaN,0.1,49.68,positive,doi.org/10.1063/1.472437
poly(methyl methacrylate),9011-14-7,COC(=O)C(*)(C)C*,3-octanone,106-68-3,CCCCCC(=O)CC,596000,1.04,0.0245,NaN,0.1,60.12,positive,doi.org/10.1063/1.472437
poly(methyl methacrylate),9011-14-7,COC(=O)C(*)(C)C*,3-octanone,106-68-3,CCCCCC(=O)CC,596000,1.04,0.0273,NaN,0.1,60.2,positive,doi.org/10.1063/1.472437
poly(methyl methacrylate),9011-14-7,COC(=O)C(*)(C)C*,3-octanone,106-68-3,CCCCCC(=O)CC,143000,1.04,0.0349,NaN,0.1,49.34,positive,doi.org/10.1063/1.472437
poly(methyl methacrylate),9011-14-7,COC(=O)C(*)(C)C*,3-octanone,106-68-3,CCCCCC(=O)CC,48600,1.05,0.1959,NaN,0.1,33.91,positive,doi.org/10.1063/1.472437
poly(methyl methacrylate),9011-14-7,COC(=O)C(*)(C)C*,3-octanone,106-68-3,CCCCCC(=O)CC,95000,1.04,0.1894,NaN,0.1,41.95,positive,doi.org/10.1063/1.472437
poly(methyl methacrylate),9011-14-7,COC(=O)C(*)(C)C*,3-octanone,106-68-3,CCCCCC(=O)CC,227000,1.04,0.0116,NaN,0.1,50.53,positive,doi.org/10.1063/1.472437
poly(methyl methacrylate),9011-14-7,COC(=O)C(*)(C)C*,3-octanone,106-68-3,CCCCCC(=O)CC,26900,1.11,0.0765,NaN,0.1,19.29,positive,doi.org/10.1063/1.472437
poly(methyl methacrylate),9011-14-7,COC(=O)C(*)(C)C*,3-octanone,106-68-3,CCCCCC(=O)CC,95000,1.04,0.1171,NaN,0.1,43.7,positive,doi.org/10.1063/1.472437
poly(methyl methacrylate),9011-14-7,COC(=O)C(*)(C)C*,3-octanone,106-68-3,CCCCCC(=O)CC,143000,1.04,0.0265,NaN,0.1,48.8,positive,doi.org/10.1063/1.472437
poly(methyl methacrylate),9011-14-7,COC(=O)C(*)(C)C*,3-octanone,106-68-3,CCCCCC(=O)CC,596000,1.04,0.0957,NaN,0.1,59.47,positive,doi.org/10.1063/1.472437
poly(methyl methacrylate),9011-14-7,COC(=O)C(*)(C)C*,1-butanol,71-36-3,CCCCO,380000,2.53,0.5222,0.6081,0.1,68.15,positive,doi.org/10.1016/0032-3861(94)90678-5
poly(methyl methacrylate),9011-14-7,COC(=O)C(*)(C)C*,3-heptanone,106-35-4,CCCCC(=O)CC,195000,1.25,0.14148,0.1881,0.1,20.75,positive,doi.org/10.1016/0254-0584(86)90068-4
poly(methyl methacrylate),9011-14-7,COC(=O)C(*)(C)C*,1-butanol,71-36-3,CCCCO,380000,2.53,0.42339,0.5104,0.1,75.9,positive,doi.org/10.1016/0032-3861(94)90678-5
poly(methyl methacrylate),9011-14-7,COC(=O)C(*)(C)C*,3-heptanone,106-35-4,CCCCC(=O)CC,685000,1.2,0.07899,0.1076,0.1,23.18,positive,doi.org/10.1016/0254-0584(86)90068-4
poly(methyl methacrylate),9011-14-7,COC(=O)C(*)(C)C*,1-butanol,71-36-3,CCCCO,380000,2.53,0.09119,0.1247,0.1,83.31,positive,doi.org/10.1016/0032-3861(94)90678-5
poly(methyl methacrylate),9011-14-7,COC(=O)C(*)(C)C*,1-butanol,71-36-3,CCCCO,120000,2.4,0.18989,0.2497,0.1,76.23,positive,doi.org/10.1002/(SICI)1097-4628(19960523)60:8<1127::AID-APP5>3.0.CO;2-N
poly(methyl methacrylate),9011-14-7,COC(=O)C(*)(C)C*,1-decanol,112-30-1,CCCCCCCCCCO,250000,1.6,0.22165,0.2805,0.1,114.01,positive,doi.org/10.1016/S0032-3861(97)10141-0
poly(methyl methacrylate),9011-14-7,COC(=O)C(*)(C)C*,3-heptanone,106-35-4,CCCCC(=O)CC,685000,1.2,0.00928,0.013,0.1,22.79,positive,doi.org/10.1016/0254-0584(86)90068-4
poly(methyl methacrylate),9011-14-7,COC(=O)C(*)(C)C*,3-heptanone,106-35-4,CCCCC(=O)CC,375000,1.2,0.05877,0.0807,0.1,21.11,positive,doi.org/10.1016/0254-0584(86)90068-4
poly(methyl methacrylate),9011-14-7,COC(=O)C(*)(C)C*,1-decanol,112-30-1,CCCCCCCCCCO,250000,1.6,0.30183,0.3718,0.1,110.22,positive,doi.org/10.1016/S0032-3861(97)10141-0
poly(methyl methacrylate),9011-14-7,COC(=O)C(*)(C)C*,methanol,67-56-1,CO,102600,2.12,0.3179,0.4036,0.1,60.12,positive,doi.org/10.1016/S0032-3861(02)00409-3
poly(methyl methacrylate),9011-14-7,COC(=O)C(*)(C)C*,sulfolane,126-33-0,C1CCS(=O)(=O)C1,93300,2.01,0.2304,0.2146,0.1,38.79,positive,doi.org/10.1021/ma00205a014
poly(methyl methacrylate),9011-14-7,COC(=O)C(*)(C)C*,3-heptanone,106-35-4,CCCCC(=O)CC,375000,1.2,0.11807,0.1584,0.1,20.03,positive,doi.org/10.1016/0254-0584(86)90068-4
poly(methyl methacrylate),9011-14-7,COC(=O)C(*)(C)C*,3-heptanone,106-35-4,CCCCC(=O)CC,195000,1.25,0.07347,0.1003,0.1,22.54,positive,doi.org/10.1016/0254-0584(86)90068-4
poly(methyl methacrylate),9011-14-7,COC(=O)C(*)(C)C*,3-heptanone,106-35-4,CCCCC(=O)CC,375000,1.2,0.04365,0.0603,0.1,21.14,positive,doi.org/10.1016/0254-0584(86)90068-4
poly(methyl methacrylate),9011-14-7,COC(=O)C(*)(C)C*,1-butanol,71-36-3,CCCCO,380000,2.53,0.03039,0.0426,0.1,83.32,positive,doi.org/10.1016/0032-3861(94)90678-5
poly(methyl methacrylate),9011-14-7,COC(=O)C(*)(C)C*,3-heptanone,106-35-4,CCCCC(=O)CC,375000,1.2,0.05141,0.0708,0.1,21.22,positive,doi.org/10.1016/0254-0584(86)90068-4
poly(methyl methacrylate),9011-14-7,COC(=O)C(*)(C)C*,3-heptanone,106-35-4,CCCCC(=O)CC,195000,1.25,0.05126,0.0706,0.1,22.83,positive,doi.org/10.1016/0254-0584(86)90068-4
poly(methyl methacrylate),9011-14-7,COC(=O)C(*)(C)C*,3-heptanone,106-35-4,CCCCC(=O)CC,375000,1.2,0.07385,0.1008,0.1,21.07,positive,doi.org/10.1016/0254-0584(86)90068-4
poly(methyl methacrylate),9011-14-7,COC(=O)C(*)(C)C*,1-butanol,71-36-3,CCCCO,120000,2.4,0.29511,0.3728,0.1,75.51,positive,doi.org/10.1002/(SICI)1097-4628(19960523)60:8<1127::AID-APP5>3.0.CO;2-N
poly(methyl methacrylate),9011-14-7,COC(=O)C(*)(C)C*,3-heptanone,106-35-4,CCCCC(=O)CC,685000,1.2,0.01965,0.0274,0.1,24.34,positive,doi.org/10.1016/0254-0584(86)90068-4
poly(methyl methacrylate),9011-14-7,COC(=O)C(*)(C)C*,3-heptanone,106-35-4,CCCCC(=O)CC,375000,1.2,0.09707,0.1313,0.1,20.65,positive,doi.org/10.1016/0254-0584(86)90068-4
poly(methyl methacrylate),9011-14-7,COC(=O)C(*)(C)C*,3-heptanone,106-35-4,CCCCC(=O)CC,685000,1.2,0.03631,0.0503,0.1,24.56,positive,doi.org/10.1016/0254-0584(86)90068-4
poly(methyl methacrylate),9011-14-7,COC(=O)C(*)(C)C*,methanol,67-56-1,CO,102600,2.12,0.23133,0.3041,0.1,61.46,positive,doi.org/10.1016/S0032-3861(02)00409-3
poly(methyl methacrylate),9011-14-7,COC(=O)C(*)(C)C*,3-heptanone,106-35-4,CCCCC(=O)CC,375000,1.2,0.06655,0.0911,0.1,21.04,positive,doi.org/10.1016/0254-0584(86)90068-4
poly(methyl methacrylate),9011-14-7,COC(=O)C(*)(C)C*,tert-butyl alcohol,75-65-0,CC(C)(C)O,93300,2.01,0.19013,0.2547,0.1,41.87,positive,doi.org/10.1021/ma00225a018
poly(methyl methacrylate),9011-14-7,COC(=O)C(*)(C)C*,3-heptanone,106-35-4,CCCCC(=O)CC,375000,1.2,0.03653,0.0506,0.1,21.16,positive,doi.org/10.1016/0254-0584(86)90068-4
poly(methyl methacrylate),9011-14-7,COC(=O)C(*)(C)C*,3-heptanone,106-35-4,CCCCC(=O)CC,685000,1.2,0.01079,0.0151,0.1,23.43,positive,doi.org/10.1016/0254-0584(86)90068-4
poly(methyl methacrylate),9011-14-7,COC(=O)C(*)(C)C*,3-heptanone,106-35-4,CCCCC(=O)CC,195000,1.25,0.12756,0.1705,0.1,21.27,positive,doi.org/10.1016/0254-0584(86)90068-4
poly(methyl methacrylate),9011-14-7,COC(=O)C(*)(C)C*,3-heptanone,106-35-4,CCCCC(=O)CC,375000,1.2,0.08172,0.1112,0.1,20.97,positive,doi.org/10.1016/0254-0584(86)90068-4
poly(methyl methacrylate),9011-14-7,COC(=O)C(*)(C)C*,methanol,67-56-1,CO,102600,2.12,0.41053,0.5028,0.1,53.19,positive,doi.org/10.1016/S0032-3861(02)00409-3
poly(methyl methacrylate),9011-14-7,COC(=O)C(*)(C)C*,3-heptanone,106-35-4,CCCCC(=O)CC,195000,1.25,0.01416,0.0198,0.1,21.43,positive,doi.org/10.1016/0254-0584(86)90068-4
poly(methyl methacrylate),9011-14-7,COC(=O)C(*)(C)C*,1-decanol,112-30-1,CCCCCCCCCCO,250000,1.6,0.15034,0.195,0.1,114.84,positive,doi.org/10.1016/S0032-3861(97)10141-0
poly(methyl methacrylate),9011-14-7,COC(=O)C(*)(C)C*,3-heptanone,106-35-4,CCCCC(=O)CC,685000,1.2,0.05149,0.0709,0.1,24.05,positive,doi.org/10.1016/0254-0584(86)90068-4
poly(methyl methacrylate),9011-14-7,COC(=O)C(*)(C)C*,1-decanol,112-30-1,CCCCCCCCCCO,250000,1.6,0.54017,0.6166,0.1,97.65,positive,doi.org/10.1016/S0032-3861(97)10141-0
poly(methyl methacrylate),9011-14-7,COC(=O)C(*)(C)C*,tert-butyl alcohol,75-65-0,CC(C)(C)O,93300,2.01,0.02389,0.0344,0.1,49.97,positive,doi.org/10.1021/ma00225a018
poly(methyl methacrylate),9011-14-7,COC(=O)C(*)(C)C*,methanol,67-56-1,CO,380000,2.71,0.42896,0.5217,0.1,91.95,positive,doi.org/10.1002/(SICI)1521-3935(20000201)201:3<308::AID-MACP308>3.0.CO;2-H
poly(methyl methacrylate),9011-14-7,COC(=O)C(*)(C)C*,1-decanol,112-30-1,CCCCCCCCCCO,250000,1.6,0.45196,0.5303,0.1,106.55,positive,doi.org/10.1016/S0032-3861(97)10141-0
poly(methyl methacrylate),9011-14-7,COC(=O)C(*)(C)C*,1-decanol,112-30-1,CCCCCCCCCCO,250000,1.6,0.40426,0.4816,0.1,108.31,positive,doi.org/10.1016/S0032-3861(97)10141-0
poly(methyl methacrylate),9011-14-7,COC(=O)C(*)(C)C*,1-butanol,71-36-3,CCCCO,380000,2.53,0.1011,0.1377,0.1,82.77,positive,doi.org/10.1016/0032-3861(94)90678-5
poly(methyl methacrylate),9011-14-7,COC(=O)C(*)(C)C*,tert-butyl alcohol,75-65-0,CC(C)(C)O,93300,2.01,0.03603,0.0516,0.1,50.24,positive,doi.org/10.1021/ma00225a018
poly(methyl methacrylate),9011-14-7,COC(=O)C(*)(C)C*,sulfolane,126-33-0,C1CCS(=O)(=O)C1,93300,2.01,0.21428,0.1993,0.1,41.81,positive,doi.org/10.1021/ma00205a014
poly(methyl methacrylate),9011-14-7,COC(=O)C(*)(C)C*,methanol,67-56-1,CO,380000,2.71,0.22932,0.3017,0.1,93.56,positive,doi.org/10.1002/(SICI)1521-3935(20000201)201:3<308::AID-MACP308>3.0.CO;2-H
poly(methyl methacrylate),9011-14-7,COC(=O)C(*)(C)C*,3-heptanone,106-35-4,CCCCC(=O)CC,195000,1.25,0.02145,0.0299,0.1,22.26,positive,doi.org/10.1016/0254-0584(86)90068-4
poly(methyl methacrylate),9011-14-7,COC(=O)C(*)(C)C*,3-heptanone,106-35-4,CCCCC(=O)CC,375000,1.2,0.10463,0.1411,0.1,20.44,positive,doi.org/10.1016/0254-0584(86)90068-4
poly(methyl methacrylate),9011-14-7,COC(=O)C(*)(C)C*,1-butanol,71-36-3,CCCCO,120000,2.4,0.07858,0.108,0.1,76.57,positive,doi.org/10.1002/(SICI)1097-4628(19960523)60:8<1127::AID-APP5>3.0.CO;2-N
poly(methyl methacrylate),9011-14-7,COC(=O)C(*)(C)C*,1-butanol,71-36-3,CCCCO,120000,2.4,0.49811,0.5849,0.1,66.45,positive,doi.org/10.1002/(SICI)1097-4628(19960523)60:8<1127::AID-APP5>3.0.CO;2-N
poly(methyl methacrylate),9011-14-7,COC(=O)C(*)(C)C*,3-heptanone,106-35-4,CCCCC(=O)CC,195000,1.25,0.05862,0.0805,0.1,22.76,positive,doi.org/10.1016/0254-0584(86)90068-4
poly(methyl methacrylate),9011-14-7,COC(=O)C(*)(C)C*,3-heptanone,106-35-4,CCCCC(=O)CC,685000,1.2,0.00635,0.0089,0.1,21.9,positive,doi.org/10.1016/0254-0584(86)90068-4
poly(methyl methacrylate),9011-14-7,COC(=O)C(*)(C)C*,methanol,67-56-1,CO,102600,2.12,0.51052,0.6023,0.1,51.09,positive,doi.org/10.1016/S0032-3861(02)00409-3
poly(methyl methacrylate),9011-14-7,COC(=O)C(*)(C)C*,1-decanol,112-30-1,CCCCCCCCCCO,250000,1.6,0.07538,0.1004,0.1,115.8,positive,doi.org/10.1016/S0032-3861(97)10141-0
poly(methyl methacrylate),9011-14-7,COC(=O)C(*)(C)C*,sulfolane,126-33-0,C1CCS(=O)(=O)C1,93300,2.01,0.10401,0.0958,0.1,39.97,positive,doi.org/10.1021/ma00205a014
poly(methyl methacrylate),9011-14-7,COC(=O)C(*)(C)C*,sulfolane,126-33-0,C1CCS(=O)(=O)C1,93300,2.01,0.05181,0.0475,0.1,31.29,positive,doi.org/10.1021/ma00205a014
poly(methyl methacrylate),9011-14-7,COC(=O)C(*)(C)C*,1-decanol,112-30-1,CCCCCCCCCCO,250000,1.6,0.63913,0.708,0.1,94.4,positive,doi.org/10.1016/S0032-3861(97)10141-0
poly(methyl methacrylate),9011-14-7,COC(=O)C(*)(C)C*,1-butanol,71-36-3,CCCCO,380000,2.53,0.03982,0.0556,0.1,83.59,positive,doi.org/10.1016/0032-3861(94)90678-5
poly(methyl methacrylate),9011-14-7,COC(=O)C(*)(C)C*,3-heptanone,106-35-4,CCCCC(=O)CC,685000,1.2,0.02268,0.0316,0.1,24.44,positive,doi.org/10.1016/0254-0584(86)90068-4
poly(methyl methacrylate),9011-14-7,COC(=O)C(*)(C)C*,methanol,67-56-1,CO,380000,2.71,0.16265,0.22,0.1,93.96,positive,doi.org/10.1002/(SICI)1521-3935(20000201)201:3<308::AID-MACP308>3.0.CO;2-H
poly(methyl methacrylate),9011-14-7,COC(=O)C(*)(C)C*,tert-butyl alcohol,75-65-0,CC(C)(C)O,93300,2.01,0.10736,0.149,0.1,44.87,positive,doi.org/10.1021/ma00225a018
poly(methyl methacrylate),9011-14-7,COC(=O)C(*)(C)C*,3-heptanone,106-35-4,CCCCC(=O)CC,685000,1.2,0.02806,0.039,0.1,24.58,positive,doi.org/10.1016/0254-0584(86)90068-4
poly(methyl methacrylate),9011-14-7,COC(=O)C(*)(C)C*,1-butanol,71-36-3,CCCCO,380000,2.53,0.15283,0.2039,0.1,82.09,positive,doi.org/10.1016/0032-3861(94)90678-5
poly(methyl methacrylate),9011-14-7,COC(=O)C(*)(C)C*,3-heptanone,106-35-4,CCCCC(=O)CC,375000,1.2,0.02182,0.0304,0.1,20.66,positive,doi.org/10.1016/0254-0584(86)90068-4
poly(methyl methacrylate),9011-14-7,COC(=O)C(*)(C)C*,methanol,67-56-1,CO,102600,2.12,0.07373,0.1036,0.1,63.24,positive,doi.org/10.1016/S0032-3861(02)00409-3
