Repository: uentinnlea/polymer_cloud_point_qsar

File: data/Binary Polymer Solution Cloud Point Database.csv (part 23 of 26)
Polymer,Polymer CAS,Polymer SMILES,Solvent,Solvent CAS,Solvent SMILES,Mw(Da),PDI,ϕ,w,P(Mpa),CP(°C),1-Phase,Ref.
poly(methyl methacrylate),9011-14-7,COC(=O)C(*)(C)C*,1-butanol,71-36-3,CCCCO,380000,2.53,0.01389,0.0196,0.1,83.06,positive,doi.org/10.1016/0032-3861(94)90678-5
poly(methyl methacrylate),9011-14-7,COC(=O)C(*)(C)C*,sulfolane,126-33-0,C1CCS(=O)(=O)C1,93300,2.01,0.18922,0.1756,0.1,42.99,positive,doi.org/10.1021/ma00205a014
poly(methyl methacrylate),9011-14-7,COC(=O)C(*)(C)C*,sulfolane,126-33-0,C1CCS(=O)(=O)C1,93300,2.01,0.12999,0.12,0.1,45.31,positive,doi.org/10.1021/ma00205a014
poly(methyl methacrylate),9011-14-7,COC(=O)C(*)(C)C*,1-butanol,71-36-3,CCCCO,380000,2.53,0.11326,0.1535,0.1,83.04,positive,doi.org/10.1016/0032-3861(94)90678-5
poly(methyl methacrylate),9011-14-7,COC(=O)C(*)(C)C*,3-heptanone,106-35-4,CCCCC(=O)CC,685000,1.2,0.06828,0.0934,0.1,23.59,positive,doi.org/10.1016/0254-0584(86)90068-4
poly(methyl methacrylate),9011-14-7,COC(=O)C(*)(C)C*,3-heptanone,106-35-4,CCCCC(=O)CC,685000,1.2,0.05967,0.0819,0.1,23.9,positive,doi.org/10.1016/0254-0584(86)90068-4
poly(methyl methacrylate),9011-14-7,COC(=O)C(*)(C)C*,1-butanol,71-36-3,CCCCO,380000,2.53,0.30627,0.3853,0.1,80.33,positive,doi.org/10.1016/0032-3861(94)90678-5
poly(methyl methacrylate),9011-14-7,COC(=O)C(*)(C)C*,1-butanol,71-36-3,CCCCO,380000,2.53,0.58794,0.6695,0.1,53.07,positive,doi.org/10.1016/0032-3861(94)90678-5
poly(methyl methacrylate),9011-14-7,COC(=O)C(*)(C)C*,sulfolane,126-33-0,C1CCS(=O)(=O)C1,93300,2.01,0.16266,0.1506,0.1,45.76,positive,doi.org/10.1021/ma00205a014
poly(methyl methacrylate),9011-14-7,COC(=O)C(*)(C)C*,tert-butyl alcohol,75-65-0,CC(C)(C)O,93300,2.01,0.0519,0.0738,0.1,50.51,positive,doi.org/10.1021/ma00225a018
poly(methyl methacrylate),9011-14-7,COC(=O)C(*)(C)C*,3-heptanone,106-35-4,CCCCC(=O)CC,195000,1.25,0.15724,0.2078,0.1,20.28,positive,doi.org/10.1016/0254-0584(86)90068-4
poly(methyl methacrylate),9011-14-7,COC(=O)C(*)(C)C*,methanol,67-56-1,CO,380000,2.71,0.36198,0.4517,0.1,93.15,positive,doi.org/10.1002/(SICI)1521-3935(20000201)201:3<308::AID-MACP308>3.0.CO;2-H
poly(methyl methacrylate),9011-14-7,COC(=O)C(*)(C)C*,sulfolane,126-33-0,C1CCS(=O)(=O)C1,93300,2.01,0.14731,0.1362,0.1,47.27,positive,doi.org/10.1021/ma00205a014
poly(methyl methacrylate),9011-14-7,COC(=O)C(*)(C)C*,3-heptanone,106-35-4,CCCCC(=O)CC,375000,1.2,0.00699,0.0098,0.1,17.68,positive,doi.org/10.1016/0254-0584(86)90068-4
poly(methyl methacrylate),9011-14-7,COC(=O)C(*)(C)C*,3-heptanone,106-35-4,CCCCC(=O)CC,685000,1.2,0.01402,0.0196,0.1,24.01,positive,doi.org/10.1016/0254-0584(86)90068-4
poly(methyl methacrylate),9011-14-7,COC(=O)C(*)(C)C*,sulfolane,126-33-0,C1CCS(=O)(=O)C1,93300,2.01,0.06558,0.0602,0.1,31.98,positive,doi.org/10.1021/ma00205a014
poly(methyl methacrylate),9011-14-7,COC(=O)C(*)(C)C*,3-heptanone,106-35-4,CCCCC(=O)CC,375000,1.2,0.02908,0.0404,0.1,20.96,positive,doi.org/10.1016/0254-0584(86)90068-4
poly(methyl methacrylate),9011-14-7,COC(=O)C(*)(C)C*,tert-butyl alcohol,75-65-0,CC(C)(C)O,93300,2.01,0.12565,0.173,0.1,43.6,positive,doi.org/10.1021/ma00225a018
poly(methyl methacrylate),9011-14-7,COC(=O)C(*)(C)C*,tert-butyl alcohol,75-65-0,CC(C)(C)O,93300,2.01,0.01633,0.0236,0.1,49.48,positive,doi.org/10.1021/ma00225a018
poly(methyl methacrylate),9011-14-7,COC(=O)C(*)(C)C*,3-heptanone,106-35-4,CCCCC(=O)CC,195000,1.25,0.06603,0.0904,0.1,22.66,positive,doi.org/10.1016/0254-0584(86)90068-4
poly(methyl methacrylate),9011-14-7,COC(=O)C(*)(C)C*,3-heptanone,106-35-4,CCCCC(=O)CC,685000,1.2,0.01661,0.0232,0.1,24.21,positive,doi.org/10.1016/0254-0584(86)90068-4
poly(methyl methacrylate),9011-14-7,COC(=O)C(*)(C)C*,1-butanol,71-36-3,CCCCO,380000,2.53,0.0652,0.0901,0.1,83.45,positive,doi.org/10.1016/0032-3861(94)90678-5
poly(methyl methacrylate),9011-14-7,COC(=O)C(*)(C)C*,1-butanol,71-36-3,CCCCO,120000,2.4,0.15979,0.2126,0.1,76.41,positive,doi.org/10.1002/(SICI)1097-4628(19960523)60:8<1127::AID-APP5>3.0.CO;2-N
poly(methyl methacrylate),9011-14-7,COC(=O)C(*)(C)C*,1-butanol,71-36-3,CCCCO,120000,2.4,0.24064,0.3103,0.1,75.12,positive,doi.org/10.1002/(SICI)1097-4628(19960523)60:8<1127::AID-APP5>3.0.CO;2-N
poly(methyl methacrylate),9011-14-7,COC(=O)C(*)(C)C*,1-butanol,71-36-3,CCCCO,380000,2.53,0.23705,0.3061,0.1,81.14,positive,doi.org/10.1016/0032-3861(94)90678-5
poly(methyl methacrylate),9011-14-7,COC(=O)C(*)(C)C*,tert-butyl alcohol,75-65-0,CC(C)(C)O,93300,2.01,0.14751,0.2012,0.1,43.04,positive,doi.org/10.1021/ma00225a018
poly(methyl methacrylate),9011-14-7,COC(=O)C(*)(C)C*,3-heptanone,106-35-4,CCCCC(=O)CC,195000,1.25,0.02893,0.0402,0.1,22.69,positive,doi.org/10.1016/0254-0584(86)90068-4
poly(methyl methacrylate),9011-14-7,COC(=O)C(*)(C)C*,3-heptanone,106-35-4,CCCCC(=O)CC,195000,1.25,0.03601,0.0499,0.1,22.94,positive,doi.org/10.1016/0254-0584(86)90068-4
poly(methyl methacrylate),9011-14-7,COC(=O)C(*)(C)C*,1-butanol,71-36-3,CCCCO,380000,2.53,0.05248,0.0729,0.1,83.59,positive,doi.org/10.1016/0032-3861(94)90678-5
poly(methyl methacrylate),9011-14-7,COC(=O)C(*)(C)C*,1-butanol,71-36-3,CCCCO,380000,2.53,0.07595,0.1045,0.1,83.31,positive,doi.org/10.1016/0032-3861(94)90678-5
poly(methyl methacrylate),9011-14-7,COC(=O)C(*)(C)C*,3-heptanone,106-35-4,CCCCC(=O)CC,195000,1.25,0.11153,0.15,0.1,21.82,positive,doi.org/10.1016/0254-0584(86)90068-4
poly(methyl methacrylate),9011-14-7,COC(=O)C(*)(C)C*,3-heptanone,106-35-4,CCCCC(=O)CC,195000,1.25,0.09646,0.1305,0.1,22.23,positive,doi.org/10.1016/0254-0584(86)90068-4
poly(methyl methacrylate),9011-14-7,COC(=O)C(*)(C)C*,1-decanol,112-30-1,CCCCCCCCCCO,250000,1.6,0.74323,0.7985,0.1,80.66,positive,doi.org/10.1016/S0032-3861(97)10141-0
poly(methyl methacrylate),9011-14-7,COC(=O)C(*)(C)C*,1-decanol,112-30-1,CCCCCCCCCCO,250000,1.6,0.25983,0.3246,0.1,111.85,positive,doi.org/10.1016/S0032-3861(97)10141-0
poly(methyl methacrylate),9011-14-7,COC(=O)C(*)(C)C*,3-heptanone,106-35-4,CCCCC(=O)CC,195000,1.25,0.0435,0.0601,0.1,22.9,positive,doi.org/10.1016/0254-0584(86)90068-4
poly(methyl methacrylate),9011-14-7,COC(=O)C(*)(C)C*,3-heptanone,106-35-4,CCCCC(=O)CC,375000,1.2,0.01388,0.0194,0.1,19.71,positive,doi.org/10.1016/0254-0584(86)90068-4
poly(methyl methacrylate),9011-14-7,COC(=O)C(*)(C)C*,methanol,67-56-1,CO,102600,2.12,0.15041,0.2045,0.1,63.41,positive,doi.org/10.1016/S0032-3861(02)00409-3
poly(methyl methacrylate),9011-14-7,COC(=O)C(*)(C)C*,3-heptanone,106-35-4,CCCCC(=O)CC,375000,1.2,0.08903,0.1208,0.1,20.84,positive,doi.org/10.1016/0254-0584(86)90068-4
poly(methyl methacrylate),9011-14-7,COC(=O)C(*)(C)C*,3-heptanone,106-35-4,CCCCC(=O)CC,685000,1.2,0.04078,0.0564,0.1,24.58,positive,doi.org/10.1016/0254-0584(86)90068-4
poly(methyl methacrylate),9011-14-7,COC(=O)C(*)(C)C*,1-decanol,112-30-1,CCCCCCCCCCO,250000,1.6,0.34094,0.4146,0.1,110.88,positive,doi.org/10.1016/S0032-3861(97)10141-0
poly(methyl methacrylate),9011-14-7,COC(=O)C(*)(C)C*,tert-butyl alcohol,75-65-0,CC(C)(C)O,93300,2.01,0.07011,0.0989,0.1,48.74,positive,doi.org/10.1021/ma00225a018
poly(methyl methacrylate),9011-14-7,COC(=O)C(*)(C)C*,3-heptanone,106-35-4,CCCCC(=O)CC,195000,1.25,0.08119,0.1105,0.1,22.48,positive,doi.org/10.1016/0254-0584(86)90068-4
poly(methyl methacrylate),9011-14-7,COC(=O)C(*)(C)C*,1-butanol,71-36-3,CCCCO,120000,2.4,0.41394,0.5007,0.1,70.7,positive,doi.org/10.1002/(SICI)1097-4628(19960523)60:8<1127::AID-APP5>3.0.CO;2-N
poly(methyl methacrylate),9011-14-7,COC(=O)C(*)(C)C*,3-heptanone,106-35-4,CCCCC(=O)CC,685000,1.2,0.06648,0.091,0.1,23.85,positive,doi.org/10.1016/0254-0584(86)90068-4
poly(ethylene glycol),25322-68-3,*OCC*,water,7732-18-5,O,11615,1.11,0.2236,NaN,0.1,120.8,negative,See 2001FIS in ISBN: 9781420067989
poly(ethylene glycol),25322-68-3,*OCC*,water,7732-18-5,O,15481,1.27,0.0229,NaN,0.1,116.85,negative,"doi.org/10.1002/macp.1994.021951003, See 2001FIS in ISBN: 9781420067989"
poly(ethylene glycol),25322-68-3,*OCC*,water,7732-18-5,O,4490,1.13,0.17309,0.1906,0.1,252.5,positive,doi.org/10.1016/0378-3812(93)85105-U
poly(ethylene glycol),25322-68-3,*OCC*,water,7732-18-5,O,15000,1.2,0.00623,0.007,0.1,280.2,positive,doi.org/10.1021/ma00015a024
poly(ethylene glycol),25322-68-3,*OCC*,water,7732-18-5,O,6197,1.02,0.2457,NaN,0.1,132.85,negative,"doi.org/10.1021/jp960791k, See 2001FIS in ISBN: 9781420067989"
poly(ethylene glycol),25322-68-3,*OCC*,water,7732-18-5,O,6197,1.02,0.0187,NaN,0.1,142.85,negative,"doi.org/10.1021/jp960791k, See 2001FIS in ISBN: 9781420067989"
poly(ethylene glycol),25322-68-3,*OCC*,water,7732-18-5,O,15481,1.27,0.0469,NaN,0.1,115.4,negative,"doi.org/10.1002/macp.1994.021951003, See 2001FIS in ISBN: 9781420067989"
poly(ethylene glycol),25322-68-3,*OCC*,water,7732-18-5,O,15481,1.27,0.2236,NaN,0.1,117.4,negative,"doi.org/10.1002/macp.1994.021951003, See 2001FIS in ISBN: 9781420067989"
poly(ethylene glycol),25322-68-3,*OCC*,water,7732-18-5,O,15481,1.27,0.1916,NaN,0.1,115.6,negative,"doi.org/10.1002/macp.1994.021951003, See 2001FIS in ISBN: 9781420067989"
poly(ethylene glycol),25322-68-3,*OCC*,water,7732-18-5,O,6197,1.02,0.3699,NaN,0.1,141.35,negative,"doi.org/10.1021/jp960791k, See 2001FIS in ISBN: 9781420067989"
poly(ethylene glycol),25322-68-3,*OCC*,water,7732-18-5,O,15000,1.2,0.00178,0.002,0.1,135.6,negative,doi.org/10.1021/ma00015a024
poly(ethylene glycol),25322-68-3,*OCC*,water,7732-18-5,O,2530,1.17,0.27482,0.2989,0.1,161,negative,doi.org/10.1016/0378-3812(93)85105-U
poly(ethylene glycol),25322-68-3,*OCC*,water,7732-18-5,O,15481,1.27,0.0173,NaN,0.1,117,negative,"doi.org/10.1002/macp.1994.021951003, See 2001FIS in ISBN: 9781420067989"
poly(ethylene glycol),25322-68-3,*OCC*,water,7732-18-5,O,15481,1.27,0.0225,NaN,0.1,118.1,negative,"doi.org/10.1002/macp.1994.021951003, See 2001FIS in ISBN: 9781420067989"
poly(ethylene glycol),25322-68-3,*OCC*,water,7732-18-5,O,6197,1.02,0.0535,NaN,0.1,133.85,negative,"doi.org/10.1021/jp960791k, See 2001FIS in ISBN: 9781420067989"
poly(ethylene glycol),25322-68-3,*OCC*,water,7732-18-5,O,6197,1.02,0.0442,NaN,0.1,135.05,negative,"doi.org/10.1021/jp960791k, See 2001FIS in ISBN: 9781420067989"
poly(ethylene glycol),25322-68-3,*OCC*,water,7732-18-5,O,8420,1.25,0.36441,0.3921,0.1,274.7,positive,doi.org/10.1016/0378-3812(93)85105-U
poly(ethylene glycol),25322-68-3,*OCC*,water,7732-18-5,O,100000,2,0.02676,0.03,0.1,102.6,negative,doi.org/10.1021/ma00015a024
poly(ethylene glycol),25322-68-3,*OCC*,water,7732-18-5,O,15000,1.2,0.18368,0.202,0.1,120.2,negative,doi.org/10.1021/ma00015a024
poly(ethylene glycol),25322-68-3,*OCC*,water,7732-18-5,O,151000,3.7,0.0076,NaN,0.1,106.8,negative,See 2001FIS in ISBN: 9781420067989
poly(ethylene glycol),25322-68-3,*OCC*,water,7732-18-5,O,6197,1.02,0.4173,NaN,0.1,143.5,negative,"doi.org/10.1021/jp960791k, See 2001FIS in ISBN: 9781420067989"
poly(ethylene glycol),25322-68-3,*OCC*,water,7732-18-5,O,8000,1.6,0.02676,0.03,0.1,280.9,positive,doi.org/10.1021/ma00015a024
poly(ethylene glycol),25322-68-3,*OCC*,water,7732-18-5,O,8420,1.25,0.14544,0.1607,0.1,284.7,positive,doi.org/10.1016/0378-3812(93)85105-U
poly(ethylene glycol),25322-68-3,*OCC*,water,7732-18-5,O,15481,1.27,0.0353,NaN,0.1,115.5,negative,"doi.org/10.1002/macp.1994.021951003, See 2001FIS in ISBN: 9781420067989"
poly(ethylene glycol),25322-68-3,*OCC*,water,7732-18-5,O,15481,1.27,0.0493,NaN,0.1,116.1,negative,"doi.org/10.1002/macp.1994.021951003, See 2001FIS in ISBN: 9781420067989"
poly(ethylene glycol),25322-68-3,*OCC*,water,7732-18-5,O,8420,1.25,0.46979,0.4992,0.1,260.2,positive,doi.org/10.1016/0378-3812(93)85105-U
poly(ethylene glycol),25322-68-3,*OCC*,water,7732-18-5,O,11615,1.11,0.0484,NaN,0.1,121.1,negative,See 2001FIS in ISBN: 9781420067989
poly(ethylene glycol),25322-68-3,*OCC*,water,7732-18-5,O,2530,1.17,0.08262,0.092,0.1,226.4,positive,doi.org/10.1016/0378-3812(93)85105-U
poly(ethylene glycol),25322-68-3,*OCC*,water,7732-18-5,O,3350,1.6,0.37112,0.399,0.1,164.9,negative,doi.org/10.1021/ma00015a024
poly(ethylene glycol),25322-68-3,*OCC*,water,7732-18-5,O,2530,1.17,0.04532,0.0507,0.1,178,negative,doi.org/10.1016/0378-3812(93)85105-U
poly(ethylene glycol),25322-68-3,*OCC*,water,7732-18-5,O,8000,1.6,0.52071,0.55,0.1,230,positive,doi.org/10.1021/ma00015a024
poly(ethylene glycol),25322-68-3,*OCC*,water,7732-18-5,O,4490,1.13,0.33681,0.3636,0.1,146.8,negative,doi.org/10.1016/0378-3812(93)85105-U
poly(ethylene glycol),25322-68-3,*OCC*,water,7732-18-5,O,15481,1.27,0.0321,NaN,0.1,115.6,negative,"doi.org/10.1002/macp.1994.021951003, See 2001FIS in ISBN: 9781420067989"
poly(ethylene glycol),25322-68-3,*OCC*,water,7732-18-5,O,6197,1.02,0.017,NaN,0.1,143.85,negative,"doi.org/10.1021/jp960791k, See 2001FIS in ISBN: 9781420067989"
poly(ethylene glycol),25322-68-3,*OCC*,water,7732-18-5,O,2530,1.17,0.39836,0.4269,0.1,214.2,positive,doi.org/10.1016/0378-3812(93)85105-U
poly(ethylene glycol),25322-68-3,*OCC*,water,7732-18-5,O,6197,1.02,0.2368,NaN,0.1,132.55,negative,"doi.org/10.1021/jp960791k, See 2001FIS in ISBN: 9781420067989"
poly(ethylene glycol),25322-68-3,*OCC*,water,7732-18-5,O,15000,1.2,0.04469,0.05,0.1,295.1,positive,doi.org/10.1021/ma00015a024
poly(ethylene glycol),25322-68-3,*OCC*,water,7732-18-5,O,6197,1.02,0.084,NaN,0.1,131.95,negative,"doi.org/10.1021/jp960791k, See 2001FIS in ISBN: 9781420067989"
poly(ethylene glycol),25322-68-3,*OCC*,water,7732-18-5,O,6197,1.02,0.2538,NaN,0.1,133.15,negative,"doi.org/10.1021/jp960791k, See 2001FIS in ISBN: 9781420067989"
poly(ethylene glycol),25322-68-3,*OCC*,water,7732-18-5,O,6197,1.02,0.2608,NaN,0.1,133.45,negative,"doi.org/10.1021/jp960791k, See 2001FIS in ISBN: 9781420067989"
poly(ethylene glycol),25322-68-3,*OCC*,water,7732-18-5,O,4490,1.13,0.27177,0.2957,0.1,254.3,positive,doi.org/10.1016/0378-3812(93)85105-U
poly(ethylene glycol),25322-68-3,*OCC*,water,7732-18-5,O,15481,1.27,0.2128,NaN,0.1,116.75,negative,"doi.org/10.1002/macp.1994.021951003, See 2001FIS in ISBN: 9781420067989"
poly(ethylene glycol),25322-68-3,*OCC*,water,7732-18-5,O,6197,1.02,0.023,NaN,0.1,140.25,negative,"doi.org/10.1021/jp960791k, See 2001FIS in ISBN: 9781420067989"
poly(ethylene glycol),25322-68-3,*OCC*,water,7732-18-5,O,3350,1.6,0.06271,0.07,0.1,244.9,positive,doi.org/10.1021/ma00015a024
poly(ethylene glycol),25322-68-3,*OCC*,water,7732-18-5,O,11615,1.11,0.0241,NaN,0.1,137.5,negative,See 2001FIS in ISBN: 9781420067989
poly(ethylene glycol),25322-68-3,*OCC*,water,7732-18-5,O,6197,1.02,0.0392,NaN,0.1,135.85,negative,"doi.org/10.1021/jp960791k, See 2001FIS in ISBN: 9781420067989"
poly(ethylene glycol),25322-68-3,*OCC*,water,7732-18-5,O,8420,1.25,0.09061,0.1008,0.1,288.8,positive,doi.org/10.1016/0378-3812(93)85105-U
poly(ethylene glycol),25322-68-3,*OCC*,water,7732-18-5,O,100000,2,0.06271,0.07,0.1,105.3,negative,doi.org/10.1021/ma00015a024
poly(ethylene glycol),25322-68-3,*OCC*,water,7732-18-5,O,15481,1.27,0.0274,NaN,0.1,116.2,negative,"doi.org/10.1002/macp.1994.021951003, See 2001FIS in ISBN: 9781420067989"
poly(ethylene glycol),25322-68-3,*OCC*,water,7732-18-5,O,15481,1.27,0.0435,NaN,0.1,115.6,negative,"doi.org/10.1002/macp.1994.021951003, See 2001FIS in ISBN: 9781420067989"
poly(ethylene glycol),25322-68-3,*OCC*,water,7732-18-5,O,6197,1.02,0.0335,NaN,0.1,136.85,negative,"doi.org/10.1021/jp960791k, See 2001FIS in ISBN: 9781420067989"
poly(ethylene glycol),25322-68-3,*OCC*,water,7732-18-5,O,8420,1.25,0.21112,0.2314,0.1,123.7,negative,doi.org/10.1016/0378-3812(93)85105-U
poly(ethylene glycol),25322-68-3,*OCC*,water,7732-18-5,O,8420,1.25,0.21112,0.2314,0.1,288.2,positive,doi.org/10.1016/0378-3812(93)85105-U
poly(ethylene glycol),25322-68-3,*OCC*,water,7732-18-5,O,3350,1.6,0.04379,0.049,0.1,240.5,positive,doi.org/10.1021/ma00015a024
poly(ethylene glycol),25322-68-3,*OCC*,water,7732-18-5,O,11615,1.11,0.0241,NaN,0.1,136.45,negative,See 2001FIS in ISBN: 9781420067989
poly(ethylene glycol),25322-68-3,*OCC*,water,7732-18-5,O,15481,1.27,0.1944,NaN,0.1,116.1,negative,"doi.org/10.1002/macp.1994.021951003, See 2001FIS in ISBN: 9781420067989"
poly(ethylene glycol),25322-68-3,*OCC*,water,7732-18-5,O,15481,1.27,0.0416,NaN,0.1,115.9,negative,"doi.org/10.1002/macp.1994.021951003, See 2001FIS in ISBN: 9781420067989"
poly(ethylene glycol),25322-68-3,*OCC*,water,7732-18-5,O,151000,3.7,0.005,NaN,0.1,112.8,negative,See 2001FIS in ISBN: 9781420067989
poly(ethylene glycol),25322-68-3,*OCC*,water,7732-18-5,O,15481,1.27,0.2008,NaN,0.1,116.2,negative,"doi.org/10.1002/macp.1994.021951003, See 2001FIS in ISBN: 9781420067989"
poly(ethylene glycol),25322-68-3,*OCC*,water,7732-18-5,O,6197,1.02,0.3253,NaN,0.1,137.35,negative,"doi.org/10.1021/jp960791k, See 2001FIS in ISBN: 9781420067989"
poly(ethylene glycol),25322-68-3,*OCC*,water,7732-18-5,O,6197,1.02,0.0659,NaN,0.1,132.85,negative,"doi.org/10.1021/jp960791k, See 2001FIS in ISBN: 9781420067989"
poly(ethylene glycol),25322-68-3,*OCC*,water,7732-18-5,O,8000,1.6,0.37209,0.4,0.1,271.2,positive,doi.org/10.1021/ma00015a024
poly(ethylene glycol),25322-68-3,*OCC*,water,7732-18-5,O,6197,1.02,0.0461,NaN,0.1,134.85,negative,"doi.org/10.1021/jp960791k, See 2001FIS in ISBN: 9781420067989"
poly(ethylene glycol),25322-68-3,*OCC*,water,7732-18-5,O,3350,1.6,0.18182,0.2,0.1,156.6,negative,doi.org/10.1021/ma00015a024
poly(ethylene glycol),25322-68-3,*OCC*,water,7732-18-5,O,4490,1.13,0.02246,0.0252,0.1,158,negative,doi.org/10.1016/0378-3812(93)85105-U
poly(ethylene glycol),25322-68-3,*OCC*,water,7732-18-5,O,4490,1.13,0.04352,0.0487,0.1,148.5,negative,doi.org/10.1016/0378-3812(93)85105-U
poly(ethylene glycol),25322-68-3,*OCC*,water,7732-18-5,O,15000,1.2,0.0908,0.101,0.1,295.9,positive,doi.org/10.1021/ma00015a024
poly(ethylene glycol),25322-68-3,*OCC*,water,7732-18-5,O,3350,1.6,0.08989,0.1,0.1,245.4,positive,doi.org/10.1021/ma00015a024
poly(ethylene glycol),25322-68-3,*OCC*,water,7732-18-5,O,15481,1.27,0.19,NaN,0.1,115.9,negative,"doi.org/10.1002/macp.1994.021951003, See 2001FIS in ISBN: 9781420067989"
poly(ethylene glycol),25322-68-3,*OCC*,water,7732-18-5,O,8000,1.6,0.27586,0.3,0.1,278.9,positive,doi.org/10.1021/ma00015a024
poly(ethylene glycol),25322-68-3,*OCC*,water,7732-18-5,O,6197,1.02,0.2974,NaN,0.1,135.35,negative,"doi.org/10.1021/jp960791k, See 2001FIS in ISBN: 9781420067989"
poly(ethylene glycol),25322-68-3,*OCC*,water,7732-18-5,O,6197,1.02,0.3299,NaN,0.1,137.85,negative,"doi.org/10.1021/jp960791k, See 2001FIS in ISBN: 9781420067989"
poly(ethylene glycol),25322-68-3,*OCC*,water,7732-18-5,O,15000,1.2,0.00445,0.005,0.1,130,negative,doi.org/10.1021/ma00015a024
poly(ethylene glycol),25322-68-3,*OCC*,water,7732-18-5,O,15481,1.27,0.2257,NaN,0.1,115.7,negative,"doi.org/10.1002/macp.1994.021951003, See 2001FIS in ISBN: 9781420067989"
poly(ethylene glycol),25322-68-3,*OCC*,water,7732-18-5,O,15000,1.2,0.37501,0.403,0.1,132.9,negative,doi.org/10.1021/ma00015a024
poly(ethylene glycol),25322-68-3,*OCC*,water,7732-18-5,O,2530,1.17,0.27482,0.2989,0.1,227.7,positive,doi.org/10.1016/0378-3812(93)85105-U
poly(ethylene glycol),25322-68-3,*OCC*,water,7732-18-5,O,15481,1.27,0.2315,NaN,0.1,117.8,negative,"doi.org/10.1002/macp.1994.021951003, See 2001FIS in ISBN: 9781420067989"
poly(ethylene glycol),25322-68-3,*OCC*,water,7732-18-5,O,8420,1.25,0.36441,0.3921,0.1,130.6,negative,doi.org/10.1016/0378-3812(93)85105-U
poly(ethylene glycol),25322-68-3,*OCC*,water,7732-18-5,O,11615,1.11,0.0489,NaN,0.1,120.8,negative,See 2001FIS in ISBN: 9781420067989
poly(ethylene glycol),25322-68-3,*OCC*,water,7732-18-5,O,15481,1.27,0.3208,NaN,0.1,124.6,negative,"doi.org/10.1002/macp.1994.021951003, See 2001FIS in ISBN: 9781420067989"
poly(ethylene glycol),25322-68-3,*OCC*,water,7732-18-5,O,6197,1.02,0.0547,NaN,0.1,133.85,negative,"doi.org/10.1021/jp960791k, See 2001FIS in ISBN: 9781420067989"
poly(ethylene glycol),25322-68-3,*OCC*,water,7732-18-5,O,15481,1.27,0.1879,NaN,0.1,115.4,negative,"doi.org/10.1002/macp.1994.021951003, See 2001FIS in ISBN: 9781420067989"
poly(ethylene glycol),25322-68-3,*OCC*,water,7732-18-5,O,15481,1.27,0.2095,NaN,0.1,116.6,negative,"doi.org/10.1002/macp.1994.021951003, See 2001FIS in ISBN: 9781420067989"
poly(ethylene glycol),25322-68-3,*OCC*,water,7732-18-5,O,4490,1.13,0.09353,0.104,0.1,256.8,positive,doi.org/10.1016/0378-3812(93)85105-U
poly(ethylene glycol),25322-68-3,*OCC*,water,7732-18-5,O,15481,1.27,0.1949,NaN,0.1,115.5,negative,"doi.org/10.1002/macp.1994.021951003, See 2001FIS in ISBN: 9781420067989"
poly(ethylene glycol),25322-68-3,*OCC*,water,7732-18-5,O,6197,1.02,0.2031,NaN,0.1,131.85,negative,"doi.org/10.1021/jp960791k, See 2001FIS in ISBN: 9781420067989"
poly(ethylene glycol),25322-68-3,*OCC*,water,7732-18-5,O,15481,1.27,0.0221,NaN,0.1,117.6,negative,"doi.org/10.1002/macp.1994.021951003, See 2001FIS in ISBN: 9781420067989"
poly(ethylene glycol),25322-68-3,*OCC*,water,7732-18-5,O,11615,1.11,0.3411,NaN,0.1,133.55,negative,See 2001FIS in ISBN: 9781420067989
poly(ethylene glycol),25322-68-3,*OCC*,water,7732-18-5,O,15481,1.27,0.0196,NaN,0.1,117.2,negative,"doi.org/10.1002/macp.1994.021951003, See 2001FIS in ISBN: 9781420067989"
poly(ethylene glycol),25322-68-3,*OCC*,water,7732-18-5,O,2530,1.17,0.35151,0.3788,0.1,222.3,positive,doi.org/10.1016/0378-3812(93)85105-U
poly(ethylene glycol),25322-68-3,*OCC*,water,7732-18-5,O,6197,1.02,0.0187,NaN,0.1,142.35,negative,"doi.org/10.1021/jp960791k, See 2001FIS in ISBN: 9781420067989"
poly(ethylene glycol),25322-68-3,*OCC*,water,7732-18-5,O,15481,1.27,0.0182,NaN,0.1,118,negative,"doi.org/10.1002/macp.1994.021951003, See 2001FIS in ISBN: 9781420067989"
poly(ethylene glycol),25322-68-3,*OCC*,water,7732-18-5,O,15481,1.27,0.2172,NaN,0.1,116.85,negative,"doi.org/10.1002/macp.1994.021951003, See 2001FIS in ISBN: 9781420067989"
poly(ethylene glycol),25322-68-3,*OCC*,water,7732-18-5,O,15481,1.27,0.1945,NaN,0.1,116,negative,"doi.org/10.1002/macp.1994.021951003, See 2001FIS in ISBN: 9781420067989"
poly(ethylene glycol),25322-68-3,*OCC*,water,7732-18-5,O,6197,1.02,0.3373,NaN,0.1,138.35,negative,"doi.org/10.1021/jp960791k, See 2001FIS in ISBN: 9781420067989"
poly(ethylene glycol),25322-68-3,*OCC*,water,7732-18-5,O,15000,1.2,0.01871,0.021,0.1,287.5,positive,doi.org/10.1021/ma00015a024
poly(ethylene glycol),25322-68-3,*OCC*,water,7732-18-5,O,15481,1.27,0.0217,NaN,0.1,116.75,negative,"doi.org/10.1002/macp.1994.021951003, See 2001FIS in ISBN: 9781420067989"
poly(ethylene glycol),25322-68-3,*OCC*,water,7732-18-5,O,15481,1.27,0.019,NaN,0.1,117.6,negative,"doi.org/10.1002/macp.1994.021951003, See 2001FIS in ISBN: 9781420067989"
poly(ethylene glycol),25322-68-3,*OCC*,water,7732-18-5,O,6197,1.02,0.0376,NaN,0.1,136.35,negative,"doi.org/10.1021/jp960791k, See 2001FIS in ISBN: 9781420067989"
poly(ethylene glycol),25322-68-3,*OCC*,water,7732-18-5,O,6197,1.02,0.349,NaN,0.1,139.3,negative,"doi.org/10.1021/jp960791k, See 2001FIS in ISBN: 9781420067989"
poly(ethylene glycol),25322-68-3,*OCC*,water,7732-18-5,O,15000,1.2,0.47158,0.501,0.1,146.3,negative,doi.org/10.1021/ma00015a024
poly(ethylene glycol),25322-68-3,*OCC*,water,7732-18-5,O,6197,1.02,0.3907,NaN,0.1,143.85,negative,"doi.org/10.1021/jp960791k, See 2001FIS in ISBN: 9781420067989"
poly(ethylene glycol),25322-68-3,*OCC*,water,7732-18-5,O,8420,1.25,0.46979,0.4992,0.1,148.1,negative,doi.org/10.1016/0378-3812(93)85105-U
poly(ethylene glycol),25322-68-3,*OCC*,water,7732-18-5,O,3350,1.6,0.37112,0.399,0.1,228.5,positive,doi.org/10.1021/ma00015a024
poly(ethylene glycol),25322-68-3,*OCC*,water,7732-18-5,O,6197,1.02,0.0198,NaN,0.1,141.85,negative,"doi.org/10.1021/jp960791k, See 2001FIS in ISBN: 9781420067989"
poly(ethylene glycol),25322-68-3,*OCC*,water,7732-18-5,O,6197,1.02,0.0616,NaN,0.1,133.15,negative,"doi.org/10.1021/jp960791k, See 2001FIS in ISBN: 9781420067989"
poly(ethylene glycol),25322-68-3,*OCC*,water,7732-18-5,O,4490,1.13,0.33681,0.3636,0.1,254,positive,doi.org/10.1016/0378-3812(93)85105-U
poly(ethylene glycol),25322-68-3,*OCC*,water,7732-18-5,O,15000,1.2,0.01871,0.021,0.1,123.2,negative,doi.org/10.1021/ma00015a024
poly(ethylene glycol),25322-68-3,*OCC*,water,7732-18-5,O,11615,1.11,0.2246,NaN,0.1,121.1,negative,See 2001FIS in ISBN: 9781420067989
poly(ethylene glycol),25322-68-3,*OCC*,water,7732-18-5,O,15481,1.27,0.0295,NaN,0.1,115.8,negative,"doi.org/10.1002/macp.1994.021951003, See 2001FIS in ISBN: 9781420067989"
poly(ethylene glycol),25322-68-3,*OCC*,water,7732-18-5,O,6197,1.02,0.2751,NaN,0.1,133.85,negative,"doi.org/10.1021/jp960791k, See 2001FIS in ISBN: 9781420067989"
poly(ethylene glycol),25322-68-3,*OCC*,water,7732-18-5,O,15000,1.2,0.37501,0.403,0.1,282.5,positive,doi.org/10.1021/ma00015a024
poly(ethylene glycol),25322-68-3,*OCC*,water,7732-18-5,O,2530,1.17,0.35151,0.3788,0.1,160.1,negative,doi.org/10.1016/0378-3812(93)85105-U
poly(ethylene glycol),25322-68-3,*OCC*,water,7732-18-5,O,15481,1.27,0.1884,NaN,0.1,115.6,negative,"doi.org/10.1002/macp.1994.021951003, See 2001FIS in ISBN: 9781420067989"
poly(ethylene glycol),25322-68-3,*OCC*,water,7732-18-5,O,3350,1.6,0.08989,0.1,0.1,155.7,negative,doi.org/10.1021/ma00015a024
poly(ethylene glycol),25322-68-3,*OCC*,water,7732-18-5,O,6197,1.02,0.0254,NaN,0.1,139.3,negative,"doi.org/10.1021/jp960791k, See 2001FIS in ISBN: 9781420067989"
poly(ethylene glycol),25322-68-3,*OCC*,water,7732-18-5,O,3350,1.6,0.13559,0.15,0.1,246.4,positive,doi.org/10.1021/ma00015a024
poly(ethylene glycol),25322-68-3,*OCC*,water,7732-18-5,O,6197,1.02,0.0316,NaN,0.1,137.35,negative,"doi.org/10.1021/jp960791k, See 2001FIS in ISBN: 9781420067989"
poly(ethylene glycol),25322-68-3,*OCC*,water,7732-18-5,O,2530,1.17,0.08262,0.092,0.1,159.3,negative,doi.org/10.1016/0378-3812(93)85105-U
poly(ethylene glycol),25322-68-3,*OCC*,water,7732-18-5,O,15481,1.27,0.2069,NaN,0.1,116.4,negative,"doi.org/10.1002/macp.1994.021951003, See 2001FIS in ISBN: 9781420067989"
poly(ethylene glycol),25322-68-3,*OCC*,water,7732-18-5,O,15000,1.2,0.00445,0.005,0.1,277.6,positive,doi.org/10.1021/ma00015a024
poly(ethylene glycol),25322-68-3,*OCC*,water,7732-18-5,O,3350,1.6,0.27301,0.297,0.1,158.1,negative,doi.org/10.1021/ma00015a024
poly(ethylene glycol),25322-68-3,*OCC*,water,7732-18-5,O,11615,1.11,0.048,NaN,0.1,121.2,negative,See 2001FIS in ISBN: 9781420067989
poly(ethylene glycol),25322-68-3,*OCC*,water,7732-18-5,O,15481,1.27,0.0174,NaN,0.1,118.2,negative,"doi.org/10.1002/macp.1994.021951003, See 2001FIS in ISBN: 9781420067989"
poly(ethylene glycol),25322-68-3,*OCC*,water,7732-18-5,O,100000,2,0.00623,0.007,0.1,101.5,negative,doi.org/10.1021/ma00015a024
poly(ethylene glycol),25322-68-3,*OCC*,water,7732-18-5,O,6197,1.02,0.0181,NaN,0.1,143.3,negative,"doi.org/10.1021/jp960791k, See 2001FIS in ISBN: 9781420067989"
poly(ethylene glycol),25322-68-3,*OCC*,water,7732-18-5,O,8000,1.6,0.01782,0.02,0.1,128.9,negative,doi.org/10.1021/ma00015a024
poly(ethylene glycol),25322-68-3,*OCC*,water,7732-18-5,O,6197,1.02,0.3181,NaN,0.1,136.85,negative,"doi.org/10.1021/jp960791k, See 2001FIS in ISBN: 9781420067989"
poly(ethylene glycol),25322-68-3,*OCC*,water,7732-18-5,O,6197,1.02,0.0807,NaN,0.1,132.15,negative,"doi.org/10.1021/jp960791k, See 2001FIS in ISBN: 9781420067989"
poly(ethylene glycol),25322-68-3,*OCC*,water,7732-18-5,O,4490,1.13,0.04352,0.0487,0.1,247.4,positive,doi.org/10.1016/0378-3812(93)85105-U
poly(ethylene glycol),25322-68-3,*OCC*,water,7732-18-5,O,151000,3.7,0.1675,NaN,0.1,106.8,negative,See 2001FIS in ISBN: 9781420067989
poly(ethylene glycol),25322-68-3,*OCC*,water,7732-18-5,O,6197,1.02,0.2921,NaN,0.1,135.05,negative,"doi.org/10.1021/jp960791k, See 2001FIS in ISBN: 9781420067989"
poly(ethylene glycol),25322-68-3,*OCC*,water,7732-18-5,O,11615,1.11,0.2301,NaN,0.1,122.4,negative,See 2001FIS in ISBN: 9781420067989
poly(ethylene glycol),25322-68-3,*OCC*,water,7732-18-5,O,2530,1.17,0.16373,0.1805,0.1,158.7,negative,doi.org/10.1016/0378-3812(93)85105-U
poly(ethylene glycol),25322-68-3,*OCC*,water,7732-18-5,O,6197,1.02,0.2331,NaN,0.1,132.35,negative,"doi.org/10.1021/jp960791k, See 2001FIS in ISBN: 9781420067989"
poly(ethylene glycol),25322-68-3,*OCC*,water,7732-18-5,O,8420,1.25,0.04568,0.0511,0.1,123,negative,doi.org/10.1016/0378-3812(93)85105-U
poly(ethylene glycol),25322-68-3,*OCC*,water,7732-18-5,O,6197,1.02,0.269,NaN,0.1,133.85,negative,"doi.org/10.1021/jp960791k, See 2001FIS in ISBN: 9781420067989"
poly(ethylene glycol),25322-68-3,*OCC*,water,7732-18-5,O,15000,1.2,0.47158,0.501,0.1,266.1,positive,doi.org/10.1021/ma00015a024
poly(ethylene glycol),25322-68-3,*OCC*,water,7732-18-5,O,6197,1.02,0.3824,NaN,0.1,142.85,negative,"doi.org/10.1021/jp960791k, See 2001FIS in ISBN: 9781420067989"
poly(ethylene glycol),25322-68-3,*OCC*,water,7732-18-5,O,15481,1.27,0.2201,NaN,0.1,117.6,negative,"doi.org/10.1002/macp.1994.021951003, See 2001FIS in ISBN: 9781420067989"
poly(ethylene glycol),25322-68-3,*OCC*,water,7732-18-5,O,151000,3.7,0.0041,NaN,0.1,114.8,negative,See 2001FIS in ISBN: 9781420067989
poly(ethylene glycol),25322-68-3,*OCC*,water,7732-18-5,O,6197,1.02,0.0208,NaN,0.1,141.35,negative,"doi.org/10.1021/jp960791k, See 2001FIS in ISBN: 9781420067989"
poly(ethylene glycol),25322-68-3,*OCC*,water,7732-18-5,O,100000,2,0.0089,0.01,0.1,102.4,negative,doi.org/10.1021/ma00015a024
poly(ethylene glycol),25322-68-3,*OCC*,water,7732-18-5,O,6197,1.02,0.0475,NaN,0.1,134.65,negative,"doi.org/10.1021/jp960791k, See 2001FIS in ISBN: 9781420067989"
poly(ethylene glycol),25322-68-3,*OCC*,water,7732-18-5,O,2530,1.17,0.05712,0.0638,0.1,210.7,positive,doi.org/10.1016/0378-3812(93)85105-U
poly(ethylene glycol),25322-68-3,*OCC*,water,7732-18-5,O,8000,1.6,0.08989,0.1,0.1,282.5,positive,doi.org/10.1021/ma00015a024
poly(ethylene glycol),25322-68-3,*OCC*,water,7732-18-5,O,6197,1.02,0.3094,NaN,0.1,136.35,negative,"doi.org/10.1021/jp960791k, See 2001FIS in ISBN: 9781420067989"
poly(ethylene glycol),25322-68-3,*OCC*,water,7732-18-5,O,8000,1.6,0.01068,0.012,0.1,275.5,positive,doi.org/10.1021/ma00015a024
poly(ethylene glycol),25322-68-3,*OCC*,water,7732-18-5,O,6197,1.02,0.2846,NaN,0.1,134.65,negative,"doi.org/10.1021/jp960791k, See 2001FIS in ISBN: 9781420067989"
poly(ethylene glycol),25322-68-3,*OCC*,water,7732-18-5,O,6197,1.02,0.0502,NaN,0.1,134.25,negative,"doi.org/10.1021/jp960791k, See 2001FIS in ISBN: 9781420067989"
poly(ethylene glycol),25322-68-3,*OCC*,water,7732-18-5,O,11615,1.11,0.3931,NaN,0.1,136.45,negative,See 2001FIS in ISBN: 9781420067989
poly(ethylene glycol),25322-68-3,*OCC*,water,7732-18-5,O,15000,1.2,0.02765,0.031,0.1,121.7,negative,doi.org/10.1021/ma00015a024
poly(ethylene glycol),25322-68-3,*OCC*,water,7732-18-5,O,6197,1.02,0.0157,NaN,0.1,144.75,negative,"doi.org/10.1021/jp960791k, See 2001FIS in ISBN: 9781420067989"
poly(ethylene glycol),25322-68-3,*OCC*,water,7732-18-5,O,15000,1.2,0.04469,0.05,0.1,120.2,negative,doi.org/10.1021/ma00015a024
poly(ethylene glycol),25322-68-3,*OCC*,water,7732-18-5,O,11615,1.11,0.3635,NaN,0.1,134.5,negative,See 2001FIS in ISBN: 9781420067989
poly(ethylene glycol),25322-68-3,*OCC*,water,7732-18-5,O,4490,1.13,0.42559,0.4546,0.1,158.7,negative,doi.org/10.1016/0378-3812(93)85105-U
poly(ethylene glycol),25322-68-3,*OCC*,water,7732-18-5,O,6197,1.02,0.0583,NaN,0.1,133.45,negative,"doi.org/10.1021/jp960791k, See 2001FIS in ISBN: 9781420067989"
poly(ethylene glycol),25322-68-3,*OCC*,water,7732-18-5,O,6197,1.02,0.0706,NaN,0.1,132.55,negative,"doi.org/10.1021/jp960791k, See 2001FIS in ISBN: 9781420067989"
poly(ethylene glycol),25322-68-3,*OCC*,water,7732-18-5,O,3350,1.6,0.04379,0.049,0.1,157.6,negative,doi.org/10.1021/ma00015a024
poly(ethylene glycol),25322-68-3,*OCC*,water,7732-18-5,O,8420,1.25,0.02157,0.0242,0.1,280.2,positive,doi.org/10.1016/0378-3812(93)85105-U
poly(ethylene glycol),25322-68-3,*OCC*,water,7732-18-5,O,2530,1.17,0.05712,0.0638,0.1,170.5,negative,doi.org/10.1016/0378-3812(93)85105-U
poly(ethylene glycol),25322-68-3,*OCC*,water,7732-18-5,O,8000,1.6,0.27586,0.3,0.1,128.6,negative,doi.org/10.1021/ma00015a024
poly(ethylene glycol),25322-68-3,*OCC*,water,7732-18-5,O,15000,1.2,0.27016,0.294,0.1,291.8,positive,doi.org/10.1021/ma00015a024
poly(ethylene glycol),25322-68-3,*OCC*,water,7732-18-5,O,4490,1.13,0.02246,0.0252,0.1,228.3,positive,doi.org/10.1016/0378-3812(93)85105-U
poly(ethylene glycol),25322-68-3,*OCC*,water,7732-18-5,O,11615,1.11,0.2239,NaN,0.1,121.2,negative,See 2001FIS in ISBN: 9781420067989
poly(ethylene glycol),25322-68-3,*OCC*,water,7732-18-5,O,6197,1.02,0.0771,NaN,0.1,132.35,negative,"doi.org/10.1021/jp960791k, See 2001FIS in ISBN: 9781420067989"
poly(ethylene glycol),25322-68-3,*OCC*,water,7732-18-5,O,8000,1.6,0.01068,0.012,0.1,132.2,negative,doi.org/10.1021/ma00015a024
poly(ethylene glycol),25322-68-3,*OCC*,water,7732-18-5,O,6197,1.02,0.3738,NaN,0.1,141.85,negative,"doi.org/10.1021/jp960791k, See 2001FIS in ISBN: 9781420067989"
poly(ethylene glycol),25322-68-3,*OCC*,water,7732-18-5,O,15481,1.27,0.2387,NaN,0.1,118.2,negative,"doi.org/10.1002/macp.1994.021951003, See 2001FIS in ISBN: 9781420067989"
poly(ethylene glycol),25322-68-3,*OCC*,water,7732-18-5,O,6197,1.02,0.291,NaN,0.1,134.85,negative,"doi.org/10.1021/jp960791k, See 2001FIS in ISBN: 9781420067989"
poly(ethylene glycol),25322-68-3,*OCC*,water,7732-18-5,O,8000,1.6,0.18089,0.199,0.1,124.8,negative,doi.org/10.1021/ma00015a024
poly(ethylene glycol),25322-68-3,*OCC*,water,7732-18-5,O,2530,1.17,0.04532,0.0507,0.1,200.7,positive,doi.org/10.1016/0378-3812(93)85105-U
poly(ethylene glycol),25322-68-3,*OCC*,water,7732-18-5,O,6197,1.02,0.3859,NaN,0.1,143.3,negative,"doi.org/10.1021/jp960791k, See 2001FIS in ISBN: 9781420067989"
poly(ethylene glycol),25322-68-3,*OCC*,water,7732-18-5,O,3350,1.6,0.06271,0.07,0.1,156.2,negative,doi.org/10.1021/ma00015a024
poly(ethylene glycol),25322-68-3,*OCC*,water,7732-18-5,O,4490,1.13,0.17309,0.1906,0.1,144.6,negative,doi.org/10.1016/0378-3812(93)85105-U
poly(ethylene glycol),25322-68-3,*OCC*,water,7732-18-5,O,151000,3.7,0.006,NaN,0.1,107.7,negative,See 2001FIS in ISBN: 9781420067989
poly(ethylene glycol),25322-68-3,*OCC*,water,7732-18-5,O,6197,1.02,0.0219,NaN,0.1,140.85,negative,"doi.org/10.1021/jp960791k, See 2001FIS in ISBN: 9781420067989"
poly(ethylene glycol),25322-68-3,*OCC*,water,7732-18-5,O,11615,1.11,0.0213,NaN,0.1,134.5,negative,See 2001FIS in ISBN: 9781420067989
poly(ethylene glycol),25322-68-3,*OCC*,water,7732-18-5,O,6197,1.02,0.0282,NaN,0.1,138.35,negative,"doi.org/10.1021/jp960791k, See 2001FIS in ISBN: 9781420067989"
poly(ethylene glycol),25322-68-3,*OCC*,water,7732-18-5,O,15000,1.2,0.0089,0.01,0.1,125.8,negative,doi.org/10.1021/ma00015a024
poly(ethylene glycol),25322-68-3,*OCC*,water,7732-18-5,O,15000,1.2,0.06361,0.071,0.1,119.8,negative,doi.org/10.1021/ma00015a024
poly(ethylene glycol),25322-68-3,*OCC*,water,7732-18-5,O,3350,1.6,0.41416,0.443,0.1,223.2,positive,doi.org/10.1021/ma00015a024
poly(ethylene glycol),25322-68-3,*OCC*,water,7732-18-5,O,6197,1.02,0.3986,NaN,0.1,144.75,negative,"doi.org/10.1021/jp960791k, See 2001FIS in ISBN: 9781420067989"
poly(ethylene glycol),25322-68-3,*OCC*,water,7732-18-5,O,100000,2,0.04469,0.05,0.1,104.3,negative,doi.org/10.1021/ma00015a024
poly(ethylene glycol),25322-68-3,*OCC*,water,7732-18-5,O,11615,1.11,0.228,NaN,0.1,121,negative,See 2001FIS in ISBN: 9781420067989
poly(ethylene glycol),25322-68-3,*OCC*,water,7732-18-5,O,3350,1.6,0.18182,0.2,0.1,244.6,positive,doi.org/10.1021/ma00015a024
poly(ethylene glycol),25322-68-3,*OCC*,water,7732-18-5,O,3350,1.6,0.41416,0.443,0.1,172.3,negative,doi.org/10.1021/ma00015a024
poly(ethylene glycol),25322-68-3,*OCC*,water,7732-18-5,O,8420,1.25,0.04568,0.0511,0.1,283.4,positive,doi.org/10.1016/0378-3812(93)85105-U
poly(ethylene glycol),25322-68-3,*OCC*,water,7732-18-5,O,15481,1.27,0.2158,NaN,0.1,117,negative,"doi.org/10.1002/macp.1994.021951003, See 2001FIS in ISBN: 9781420067989"
poly(ethylene glycol),25322-68-3,*OCC*,water,7732-18-5,O,6197,1.02,0.3488,NaN,0.1,138.85,negative,"doi.org/10.1021/jp960791k, See 2001FIS in ISBN: 9781420067989"
poly(ethylene glycol),25322-68-3,*OCC*,water,7732-18-5,O,15481,1.27,0.0547,NaN,0.1,115.1,negative,"doi.org/10.1002/macp.1994.021951003, See 2001FIS in ISBN: 9781420067989"
poly(ethylene glycol),25322-68-3,*OCC*,water,7732-18-5,O,15481,1.27,0.2275,NaN,0.1,117.6,negative,"doi.org/10.1002/macp.1994.021951003, See 2001FIS in ISBN: 9781420067989"
poly(ethylene glycol),25322-68-3,*OCC*,water,7732-18-5,O,15481,1.27,0.0315,NaN,0.1,116.6,negative,"doi.org/10.1002/macp.1994.021951003, See 2001FIS in ISBN: 9781420067989"
poly(ethylene glycol),25322-68-3,*OCC*,water,7732-18-5,O,6197,1.02,0.0969,NaN,0.1,131.85,negative,"doi.org/10.1021/jp960791k, See 2001FIS in ISBN: 9781420067989"
poly(ethylene glycol),25322-68-3,*OCC*,water,7732-18-5,O,15000,1.2,0.27016,0.294,0.1,124.2,negative,doi.org/10.1021/ma00015a024
poly(ethylene glycol),25322-68-3,*OCC*,water,7732-18-5,O,15000,1.2,0.0089,0.01,0.1,284.6,positive,doi.org/10.1021/ma00015a024
poly(ethylene glycol),25322-68-3,*OCC*,water,7732-18-5,O,6197,1.02,0.2209,NaN,0.1,132.15,negative,"doi.org/10.1021/jp960791k, See 2001FIS in ISBN: 9781420067989"
poly(ethylene glycol),25322-68-3,*OCC*,water,7732-18-5,O,151000,3.7,0.1655,NaN,0.1,107.7,negative,See 2001FIS in ISBN: 9781420067989
poly(ethylene glycol),25322-68-3,*OCC*,water,7732-18-5,O,4490,1.13,0.09353,0.104,0.1,142.3,negative,doi.org/10.1016/0378-3812(93)85105-U
poly(ethylene glycol),25322-68-3,*OCC*,water,7732-18-5,O,6197,1.02,0.3048,NaN,0.1,135.85,negative,"doi.org/10.1021/jp960791k, See 2001FIS in ISBN: 9781420067989"
poly(ethylene glycol),25322-68-3,*OCC*,water,7732-18-5,O,8420,1.25,0.09061,0.1008,0.1,120.9,negative,doi.org/10.1016/0378-3812(93)85105-U
poly(ethylene glycol),25322-68-3,*OCC*,water,7732-18-5,O,15000,1.2,0.18368,0.202,0.1,295.7,positive,doi.org/10.1021/ma00015a024
poly(ethylene glycol),25322-68-3,*OCC*,water,7732-18-5,O,4490,1.13,0.27177,0.2957,0.1,142.3,negative,doi.org/10.1016/0378-3812(93)85105-U
poly(ethylene glycol),25322-68-3,*OCC*,water,7732-18-5,O,15481,1.27,0.1982,NaN,0.1,115.8,negative,"doi.org/10.1002/macp.1994.021951003, See 2001FIS in ISBN: 9781420067989"
poly(ethylene glycol),25322-68-3,*OCC*,water,7732-18-5,O,6197,1.02,0.0252,NaN,0.1,139.7,negative,"doi.org/10.1021/jp960791k, See 2001FIS in ISBN: 9781420067989"
poly(ethylene glycol),25322-68-3,*OCC*,water,7732-18-5,O,6197,1.02,0.0312,NaN,0.1,137.85,negative,"doi.org/10.1021/jp960791k, See 2001FIS in ISBN: 9781420067989"
poly(ethylene glycol),25322-68-3,*OCC*,water,7732-18-5,O,6197,1.02,0.2264,NaN,0.1,131.95,negative,"doi.org/10.1021/jp960791k, See 2001FIS in ISBN: 9781420067989"
poly(ethylene glycol),25322-68-3,*OCC*,water,7732-18-5,O,3350,1.6,0.13559,0.15,0.1,155.5,negative,doi.org/10.1021/ma00015a024
poly(ethylene glycol),25322-68-3,*OCC*,water,7732-18-5,O,4490,1.13,0.42559,0.4546,0.1,236.2,positive,doi.org/10.1016/0378-3812(93)85105-U
poly(ethylene glycol),25322-68-3,*OCC*,water,7732-18-5,O,15481,1.27,0.0254,NaN,0.1,116.4,negative,"doi.org/10.1002/macp.1994.021951003, See 2001FIS in ISBN: 9781420067989"
poly(ethylene glycol),25322-68-3,*OCC*,water,7732-18-5,O,2530,1.17,0.39836,0.4269,0.1,170.9,negative,doi.org/10.1016/0378-3812(93)85105-U
poly(ethylene glycol),25322-68-3,*OCC*,water,7732-18-5,O,6197,1.02,0.3111,NaN,0.1,135.7,negative,"doi.org/10.1021/jp960791k, See 2001FIS in ISBN: 9781420067989"
poly(ethylene glycol),25322-68-3,*OCC*,water,7732-18-5,O,6197,1.02,0.3527,NaN,0.1,139.7,negative,"doi.org/10.1021/jp960791k, See 2001FIS in ISBN: 9781420067989"
poly(ethylene glycol),25322-68-3,*OCC*,water,7732-18-5,O,15000,1.2,0.00623,0.007,0.1,128.4,negative,doi.org/10.1021/ma00015a024
poly(ethylene glycol),25322-68-3,*OCC*,water,7732-18-5,O,15481,1.27,0.1929,NaN,0.1,115.1,negative,"doi.org/10.1002/macp.1994.021951003, See 2001FIS in ISBN: 9781420067989"
poly(ethylene glycol),25322-68-3,*OCC*,water,7732-18-5,O,6197,1.02,0.3591,NaN,0.1,140.25,negative,"doi.org/10.1021/jp960791k, See 2001FIS in ISBN: 9781420067989"
poly(ethylene glycol),25322-68-3,*OCC*,water,7732-18-5,O,15481,1.27,0.0185,NaN,0.1,117.8,negative,"doi.org/10.1002/macp.1994.021951003, See 2001FIS in ISBN: 9781420067989"
poly(ethylene glycol),25322-68-3,*OCC*,water,7732-18-5,O,6197,1.02,0.0418,NaN,0.1,135.35,negative,"doi.org/10.1021/jp960791k, See 2001FIS in ISBN: 9781420067989"
poly(ethylene glycol),25322-68-3,*OCC*,water,7732-18-5,O,100000,2,0.00445,0.005,0.1,103.7,negative,doi.org/10.1021/ma00015a024
