Repository: uentinnlea/polymer_cloud_point_qsar

File: data/Binary Polymer Solution Cloud Point Database.csv (part 24 of 26)
Polymer,Polymer CAS,Polymer SMILES,Solvent,Solvent CAS,Solvent SMILES,Mw(Da),PDI,ϕ,w,P(Mpa),CP(°C),1-Phase,Ref.
poly(ethylene glycol),25322-68-3,*OCC*,water,7732-18-5,O,15481,1.27,0.0136,NaN,0.1,124.6,negative,"doi.org/10.1002/macp.1994.021951003, See 2001FIS in ISBN: 9781420067989"
poly(ethylene glycol),25322-68-3,*OCC*,water,7732-18-5,O,11615,1.11,0.4023,NaN,0.1,137.5,negative,See 2001FIS in ISBN: 9781420067989
poly(ethylene glycol),25322-68-3,*OCC*,water,7732-18-5,O,6197,1.02,0.2778,NaN,0.1,134.25,negative,"doi.org/10.1021/jp960791k, See 2001FIS in ISBN: 9781420067989"
poly(ethylene glycol),25322-68-3,*OCC*,water,7732-18-5,O,15000,1.2,0.06361,0.071,0.1,296.1,positive,doi.org/10.1021/ma00015a024
poly(ethylene glycol),25322-68-3,*OCC*,water,7732-18-5,O,6197,1.02,0.0393,NaN,0.1,135.7,negative,"doi.org/10.1021/jp960791k, See 2001FIS in ISBN: 9781420067989"
poly(ethylene glycol),25322-68-3,*OCC*,water,7732-18-5,O,15481,1.27,0.0405,NaN,0.1,115.4,negative,"doi.org/10.1002/macp.1994.021951003, See 2001FIS in ISBN: 9781420067989"
poly(ethylene glycol),25322-68-3,*OCC*,water,7732-18-5,O,11615,1.11,0.0429,NaN,0.1,122.4,negative,See 2001FIS in ISBN: 9781420067989
poly(ethylene glycol),25322-68-3,*OCC*,water,7732-18-5,O,8000,1.6,0.37209,0.4,0.1,136.1,negative,doi.org/10.1021/ma00015a024
poly(ethylene glycol),25322-68-3,*OCC*,water,7732-18-5,O,151000,3.7,0.2659,NaN,0.1,114.8,negative,See 2001FIS in ISBN: 9781420067989
poly(ethylene glycol),25322-68-3,*OCC*,water,7732-18-5,O,8000,1.6,0.52071,0.55,0.1,166.6,negative,doi.org/10.1021/ma00015a024
poly(ethylene glycol),25322-68-3,*OCC*,water,7732-18-5,O,151000,3.7,0.1997,NaN,0.1,107.8,negative,See 2001FIS in ISBN: 9781420067989
poly(ethylene glycol),25322-68-3,*OCC*,water,7732-18-5,O,151000,3.7,0.2463,NaN,0.1,112.8,negative,See 2001FIS in ISBN: 9781420067989
poly(ethylene glycol),25322-68-3,*OCC*,water,7732-18-5,O,6197,1.02,0.3792,NaN,0.1,142.35,negative,"doi.org/10.1021/jp960791k, See 2001FIS in ISBN: 9781420067989"
poly(ethylene glycol),25322-68-3,*OCC*,water,7732-18-5,O,15481,1.27,0.0306,NaN,0.1,115.7,negative,"doi.org/10.1002/macp.1994.021951003, See 2001FIS in ISBN: 9781420067989"
poly(ethylene glycol),25322-68-3,*OCC*,water,7732-18-5,O,8000,1.6,0.02676,0.03,0.1,126.7,negative,doi.org/10.1021/ma00015a024
poly(ethylene glycol),25322-68-3,*OCC*,water,7732-18-5,O,6197,1.02,0.0152,NaN,0.1,143.5,negative,"doi.org/10.1021/jp960791k, See 2001FIS in ISBN: 9781420067989"
poly(ethylene glycol),25322-68-3,*OCC*,water,7732-18-5,O,15481,1.27,0.2046,NaN,0.1,115.4,negative,"doi.org/10.1002/macp.1994.021951003, See 2001FIS in ISBN: 9781420067989"
poly(ethylene glycol),25322-68-3,*OCC*,water,7732-18-5,O,15000,1.2,0.0908,0.101,0.1,119.5,negative,doi.org/10.1021/ma00015a024
poly(ethylene glycol),25322-68-3,*OCC*,water,7732-18-5,O,6197,1.02,0.365,NaN,0.1,140.85,negative,"doi.org/10.1021/jp960791k, See 2001FIS in ISBN: 9781420067989"
poly(ethylene glycol),25322-68-3,*OCC*,water,7732-18-5,O,3350,1.6,0.27301,0.297,0.1,239.8,positive,doi.org/10.1021/ma00015a024
poly(ethylene glycol),25322-68-3,*OCC*,water,7732-18-5,O,15481,1.27,0.2345,NaN,0.1,118,negative,"doi.org/10.1002/macp.1994.021951003, See 2001FIS in ISBN: 9781420067989"
poly(ethylene glycol),25322-68-3,*OCC*,water,7732-18-5,O,15481,1.27,0.0241,NaN,0.1,116.6,negative,"doi.org/10.1002/macp.1994.021951003, See 2001FIS in ISBN: 9781420067989"
poly(ethylene glycol),25322-68-3,*OCC*,water,7732-18-5,O,15481,1.27,0.0194,NaN,0.1,117.4,negative,"doi.org/10.1002/macp.1994.021951003, See 2001FIS in ISBN: 9781420067989"
poly(ethylene glycol),25322-68-3,*OCC*,water,7732-18-5,O,15481,1.27,0.208,NaN,0.1,116.6,negative,"doi.org/10.1002/macp.1994.021951003, See 2001FIS in ISBN: 9781420067989"
poly(ethylene glycol),25322-68-3,*OCC*,water,7732-18-5,O,15000,1.2,0.00178,0.002,0.1,270,positive,doi.org/10.1021/ma00015a024
poly(ethylene glycol),25322-68-3,*OCC*,water,7732-18-5,O,15481,1.27,0.2443,NaN,0.1,118.1,negative,"doi.org/10.1002/macp.1994.021951003, See 2001FIS in ISBN: 9781420067989"
poly(ethylene glycol),25322-68-3,*OCC*,water,7732-18-5,O,8000,1.6,0.04379,0.049,0.1,124.8,negative,doi.org/10.1021/ma00015a024
poly(ethylene glycol),25322-68-3,*OCC*,water,7732-18-5,O,8000,1.6,0.08989,0.1,0.1,124.6,negative,doi.org/10.1021/ma00015a024
poly(ethylene glycol),25322-68-3,*OCC*,water,7732-18-5,O,100000,2,0.08989,0.1,0.1,106.4,negative,doi.org/10.1021/ma00015a024
poly(ethylene glycol),25322-68-3,*OCC*,water,7732-18-5,O,8000,1.6,0.04379,0.049,0.1,281.9,positive,doi.org/10.1021/ma00015a024
poly(ethylene glycol),25322-68-3,*OCC*,water,7732-18-5,O,15481,1.27,0.0285,NaN,0.1,116,negative,"doi.org/10.1002/macp.1994.021951003, See 2001FIS in ISBN: 9781420067989"
poly(ethylene glycol),25322-68-3,*OCC*,water,7732-18-5,O,11615,1.11,0.0477,NaN,0.1,121,negative,See 2001FIS in ISBN: 9781420067989
poly(ethylene glycol),25322-68-3,*OCC*,water,7732-18-5,O,11615,1.11,0.0242,NaN,0.1,133.55,negative,See 2001FIS in ISBN: 9781420067989
poly(ethylene glycol),25322-68-3,*OCC*,water,7732-18-5,O,8420,1.25,0.14544,0.1607,0.1,121.9,negative,doi.org/10.1016/0378-3812(93)85105-U
poly(ethylene glycol),25322-68-3,*OCC*,water,7732-18-5,O,2530,1.17,0.16373,0.1805,0.1,229.9,positive,doi.org/10.1016/0378-3812(93)85105-U
poly(ethylene glycol),25322-68-3,*OCC*,water,7732-18-5,O,8420,1.25,0.02157,0.0242,0.1,124.7,negative,doi.org/10.1016/0378-3812(93)85105-U
poly(ethylene glycol),25322-68-3,*OCC*,water,7732-18-5,O,8000,1.6,0.01782,0.02,0.1,279,positive,doi.org/10.1021/ma00015a024
poly(ethylene glycol),25322-68-3,*OCC*,water,7732-18-5,O,6197,1.02,0.0269,NaN,0.1,138.85,negative,"doi.org/10.1021/jp960791k, See 2001FIS in ISBN: 9781420067989"
poly(ethylene glycol),25322-68-3,*OCC*,water,7732-18-5,O,15481,1.27,0.2198,NaN,0.1,117.2,negative,"doi.org/10.1002/macp.1994.021951003, See 2001FIS in ISBN: 9781420067989"
poly(ethyl methacrylate),9003-42-3,CCOC(=O)C(C)(*)C*,1-decanol,112-30-1,CCCCCCCCCCO,210000,2.1,0.44861,0.5181,0.1,54.38,positive,doi.org/10.1016/S0032-3861(97)10141-0
poly(ethyl methacrylate),9003-42-3,CCOC(=O)C(C)(*)C*,1-butanol,71-36-3,CCCCO,220000,2,0.47223,0.5508,0.1,9.07,positive,doi.org/10.1002/(SICI)1097-4628(19960523)60:8<1127::AID-APP5>3.0.CO;2-N
poly(ethyl methacrylate),9003-42-3,CCOC(=O)C(C)(*)C*,1-butanol,71-36-3,CCCCO,220000,2,0.09035,0.1198,0.1,28.48,positive,doi.org/10.1002/(SICI)1097-4628(19960523)60:8<1127::AID-APP5>3.0.CO;2-N
poly(ethyl methacrylate),9003-42-3,CCOC(=O)C(C)(*)C*,1-decanol,112-30-1,CCCCCCCCCCO,210000,2.1,0.64185,0.7031,0.1,41.19,positive,doi.org/10.1016/S0032-3861(97)10141-0
poly(ethyl methacrylate),9003-42-3,CCOC(=O)C(C)(*)C*,1-decanol,112-30-1,CCCCCCCCCCO,210000,2.1,0.33923,0.4042,0.1,56.43,positive,doi.org/10.1016/S0032-3861(97)10141-0
poly(ethyl methacrylate),9003-42-3,CCOC(=O)C(C)(*)C*,1-butanol,71-36-3,CCCCO,220000,2,0.31895,0.3909,0.1,17.76,positive,doi.org/10.1002/(SICI)1097-4628(19960523)60:8<1127::AID-APP5>3.0.CO;2-N
poly(ethyl methacrylate),9003-42-3,CCOC(=O)C(C)(*)C*,1-decanol,112-30-1,CCCCCCCCCCO,210000,2.1,0.16001,0.2011,0.1,59.24,positive,doi.org/10.1016/S0032-3861(97)10141-0
poly(ethyl methacrylate),9003-42-3,CCOC(=O)C(C)(*)C*,1-decanol,112-30-1,CCCCCCCCCCO,210000,2.1,0.52151,0.5902,0.1,51.35,positive,doi.org/10.1016/S0032-3861(97)10141-0
poly(ethyl methacrylate),9003-42-3,CCOC(=O)C(C)(*)C*,1-butanol,71-36-3,CCCCO,220000,2,0.14251,0.1855,0.1,27.94,positive,doi.org/10.1002/(SICI)1097-4628(19960523)60:8<1127::AID-APP5>3.0.CO;2-N
poly(ethyl methacrylate),9003-42-3,CCOC(=O)C(C)(*)C*,1-butanol,71-36-3,CCCCO,220000,2,0.41895,0.497,0.1,14.63,positive,doi.org/10.1002/(SICI)1097-4628(19960523)60:8<1127::AID-APP5>3.0.CO;2-N
poly(ethyl methacrylate),9003-42-3,CCOC(=O)C(C)(*)C*,1-decanol,112-30-1,CCCCCCCCCCO,210000,2.1,0.23515,0.2889,0.1,59.14,positive,doi.org/10.1016/S0032-3861(97)10141-0
poly(ethyl methacrylate),9003-42-3,CCOC(=O)C(C)(*)C*,1-butanol,71-36-3,CCCCO,220000,2,0.22807,0.2882,0.1,22.39,positive,doi.org/10.1002/(SICI)1097-4628(19960523)60:8<1127::AID-APP5>3.0.CO;2-N
poly(ethyl methacrylate),9003-42-3,CCOC(=O)C(C)(*)C*,1-decanol,112-30-1,CCCCCCCCCCO,210000,2.1,0.0821,0.1057,0.1,60.43,positive,doi.org/10.1016/S0032-3861(97)10141-0
poly(dimethylsiloxane),9016-00-6,C[Si](*)(C)O*,ethoxybenzene,103-73-1,CCOc1ccccc1,24500,2.29,0.20033,0.2,0.1,44.5,positive,See 1998SCH in ISBN: 9781420067989
poly(dimethylsiloxane),9016-00-6,C[Si](*)(C)O*,2-propanone,67-64-1,CC(=O)C,44500,1.51,0.12637,0.15,0.1,51.6,positive,See 1998SCH in ISBN: 9781420067989
poly(dimethylsiloxane),9016-00-6,C[Si](*)(C)O*,ethoxybenzene,103-73-1,CCOc1ccccc1,24500,2.29,0.22036,0.22,0.1,43.9,positive,See 1998SCH in ISBN: 9781420067989
poly(dimethylsiloxane),9016-00-6,C[Si](*)(C)O*,"2,2-dimethylpropane",463-82-1,CC(C)(C)C,11570,1.15,0.01017,0.0165,0.1,158,negative,"Barbarin-Castillo, J.M., McLure, I.A., Clarson, S.J., and Semlyen, J.A., Studies of cyclic and linear poly(dimethylsiloxanes): 25. Lower critical threshold temperatures in tetramethyl solvents, Polym. Commun., 28, 212, 1987"
poly(dimethylsiloxane),9016-00-6,C[Si](*)(C)O*,anisole,100-66-3,COc1ccccc1,44500,1.51,0.5098,0.502,0.1,56.1,positive,See 1998SCH in ISBN: 9781420067989
poly(dimethylsiloxane),9016-00-6,C[Si](*)(C)O*,"2,2-dimethylpropane",463-82-1,CC(C)(C)C,31120,1.02,0.00491,0.008,0.1,152.8,negative,"Barbarin-Castillo, J.M., McLure, I.A., Clarson, S.J., and Semlyen, J.A., Studies of cyclic and linear poly(dimethylsiloxanes): 25. Lower critical threshold temperatures in tetramethyl solvents, Polym. Commun., 28, 212, 1987"
poly(dimethylsiloxane),9016-00-6,C[Si](*)(C)O*,"2,2-dimethylpropane",463-82-1,CC(C)(C)C,11570,1.15,0.03968,0.0632,0.1,157.8,negative,"Barbarin-Castillo, J.M., McLure, I.A., Clarson, S.J., and Semlyen, J.A., Studies of cyclic and linear poly(dimethylsiloxanes): 25. Lower critical threshold temperatures in tetramethyl solvents, Polym. Commun., 28, 212, 1987"
poly(dimethylsiloxane),9016-00-6,C[Si](*)(C)O*,2-propanone,67-64-1,CC(=O)C,44500,1.51,0.57217,0.62,0.1,31,positive,See 1998SCH in ISBN: 9781420067989
poly(dimethylsiloxane),9016-00-6,C[Si](*)(C)O*,ethoxybenzene,103-73-1,CCOc1ccccc1,24500,2.29,0.4005,0.4,0.1,35.3,positive,See 1998SCH in ISBN: 9781420067989
poly(dimethylsiloxane),9016-00-6,C[Si](*)(C)O*,tetramethylsilane,75-76-3,C[Si](C)(C)C,22920,1.07,0.05069,0.0744,0.1,167,negative,"Barbarin-Castillo, J.M., McLure, I.A., Clarson, S.J., and Semlyen, J.A., Studies of cyclic and linear poly(dimethylsiloxanes): 25. Lower critical threshold temperatures in tetramethyl solvents, Polym. Commun., 28, 212, 1987"
poly(dimethylsiloxane),9016-00-6,C[Si](*)(C)O*,"2,2-dimethylpropane",463-82-1,CC(C)(C)C,11570,1.15,0.10405,0.1594,0.1,159.4,negative,"Barbarin-Castillo, J.M., McLure, I.A., Clarson, S.J., and Semlyen, J.A., Studies of cyclic and linear poly(dimethylsiloxanes): 25. Lower critical threshold temperatures in tetramethyl solvents, Polym. Commun., 28, 212, 1987"
poly(dimethylsiloxane),9016-00-6,C[Si](*)(C)O*,tetramethylsilane,75-76-3,C[Si](C)(C)C,31120,1.02,0.11677,0.166,0.1,166.9,negative,"Barbarin-Castillo, J.M., McLure, I.A., Clarson, S.J., and Semlyen, J.A., Studies of cyclic and linear poly(dimethylsiloxanes): 25. Lower critical threshold temperatures in tetramethyl solvents, Polym. Commun., 28, 212, 1987"
poly(dimethylsiloxane),9016-00-6,C[Si](*)(C)O*,tetramethylsilane,75-76-3,C[Si](C)(C)C,22920,1.07,0.01573,0.0235,0.1,168.4,negative,"Barbarin-Castillo, J.M., McLure, I.A., Clarson, S.J., and Semlyen, J.A., Studies of cyclic and linear poly(dimethylsiloxanes): 25. Lower critical threshold temperatures in tetramethyl solvents, Polym. Commun., 28, 212, 1987"
poly(dimethylsiloxane),9016-00-6,C[Si](*)(C)O*,tetramethylsilane,75-76-3,C[Si](C)(C)C,22920,1.07,0.00713,0.0107,0.1,169,negative,"Barbarin-Castillo, J.M., McLure, I.A., Clarson, S.J., and Semlyen, J.A., Studies of cyclic and linear poly(dimethylsiloxanes): 25. Lower critical threshold temperatures in tetramethyl solvents, Polym. Commun., 28, 212, 1987"
poly(dimethylsiloxane),9016-00-6,C[Si](*)(C)O*,anisole,100-66-3,COc1ccccc1,44500,1.51,0.01341,0.013,0.1,84.8,positive,See 1998SCH in ISBN: 9781420067989
poly(dimethylsiloxane),9016-00-6,C[Si](*)(C)O*,2-propanone,67-64-1,CC(=O)C,44500,1.51,0.09199,0.11,0.1,52.4,positive,See 1998SCH in ISBN: 9781420067989
poly(dimethylsiloxane),9016-00-6,C[Si](*)(C)O*,tetramethylsilane,75-76-3,C[Si](C)(C)C,16370,1.11,0.04088,0.0603,0.1,170,negative,"Barbarin-Castillo, J.M., McLure, I.A., Clarson, S.J., and Semlyen, J.A., Studies of cyclic and linear poly(dimethylsiloxanes): 25. Lower critical threshold temperatures in tetramethyl solvents, Polym. Commun., 28, 212, 1987"
poly(dimethylsiloxane),9016-00-6,C[Si](*)(C)O*,"2,2-dimethylpropane",463-82-1,CC(C)(C)C,16370,1.11,0.03423,0.0547,0.1,155.1,negative,"Barbarin-Castillo, J.M., McLure, I.A., Clarson, S.J., and Semlyen, J.A., Studies of cyclic and linear poly(dimethylsiloxanes): 25. Lower critical threshold temperatures in tetramethyl solvents, Polym. Commun., 28, 212, 1987"
poly(dimethylsiloxane),9016-00-6,C[Si](*)(C)O*,tetramethylsilane,75-76-3,C[Si](C)(C)C,31120,1.02,0.147,0.206,0.1,166.9,negative,"Barbarin-Castillo, J.M., McLure, I.A., Clarson, S.J., and Semlyen, J.A., Studies of cyclic and linear poly(dimethylsiloxanes): 25. Lower critical threshold temperatures in tetramethyl solvents, Polym. Commun., 28, 212, 1987"
poly(dimethylsiloxane),9016-00-6,C[Si](*)(C)O*,"2,2-dimethylpropane",463-82-1,CC(C)(C)C,11570,1.15,0.07023,0.1098,0.1,158,negative,"Barbarin-Castillo, J.M., McLure, I.A., Clarson, S.J., and Semlyen, J.A., Studies of cyclic and linear poly(dimethylsiloxanes): 25. Lower critical threshold temperatures in tetramethyl solvents, Polym. Commun., 28, 212, 1987"
poly(dimethylsiloxane),9016-00-6,C[Si](*)(C)O*,ethanol,64-17-5,CCO,74000,1.48,0.83988,0.865,0.1,40,positive,doi.org/10.1002/1521-3935(20020301)203:4<705::AID-MACP705>3.0.CO;2-7
poly(dimethylsiloxane),9016-00-6,C[Si](*)(C)O*,tetramethylsilane,75-76-3,C[Si](C)(C)C,11570,1.15,0.09905,0.142,0.1,174,negative,"Barbarin-Castillo, J.M., McLure, I.A., Clarson, S.J., and Semlyen, J.A., Studies of cyclic and linear poly(dimethylsiloxanes): 25. Lower critical threshold temperatures in tetramethyl solvents, Polym. Commun., 28, 212, 1987"
poly(dimethylsiloxane),9016-00-6,C[Si](*)(C)O*,"2,2-dimethylpropane",463-82-1,CC(C)(C)C,11570,1.15,0.08133,0.1263,0.1,158.7,negative,"Barbarin-Castillo, J.M., McLure, I.A., Clarson, S.J., and Semlyen, J.A., Studies of cyclic and linear poly(dimethylsiloxanes): 25. Lower critical threshold temperatures in tetramethyl solvents, Polym. Commun., 28, 212, 1987"
poly(dimethylsiloxane),9016-00-6,C[Si](*)(C)O*,"2,2-dimethylpropane",463-82-1,CC(C)(C)C,18970,1.04,0.08765,0.1356,0.1,154.6,negative,"Barbarin-Castillo, J.M., McLure, I.A., Clarson, S.J., and Semlyen, J.A., Studies of cyclic and linear poly(dimethylsiloxanes): 25. Lower critical threshold temperatures in tetramethyl solvents, Polym. Commun., 28, 212, 1987"
poly(dimethylsiloxane),9016-00-6,C[Si](*)(C)O*,"2,2-dimethylpropane",463-82-1,CC(C)(C)C,7410,1.17,0.02741,0.044,0.1,160.2,negative,"Barbarin-Castillo, J.M., McLure, I.A., Clarson, S.J., and Semlyen, J.A., Studies of cyclic and linear poly(dimethylsiloxanes): 25. Lower critical threshold temperatures in tetramethyl solvents, Polym. Commun., 28, 212, 1987"
poly(dimethylsiloxane),9016-00-6,C[Si](*)(C)O*,tetramethylsilane,75-76-3,C[Si](C)(C)C,22920,1.07,0.00333,0.005,0.1,170,negative,"Barbarin-Castillo, J.M., McLure, I.A., Clarson, S.J., and Semlyen, J.A., Studies of cyclic and linear poly(dimethylsiloxanes): 25. Lower critical threshold temperatures in tetramethyl solvents, Polym. Commun., 28, 212, 1987"
poly(dimethylsiloxane),9016-00-6,C[Si](*)(C)O*,2-propanone,67-64-1,CC(=O)C,44500,1.51,0.05811,0.07,0.1,55.9,positive,See 1998SCH in ISBN: 9781420067989
poly(dimethylsiloxane),9016-00-6,C[Si](*)(C)O*,anisole,100-66-3,COc1ccccc1,44500,1.51,0.63626,0.629,0.1,33.5,positive,See 1998SCH in ISBN: 9781420067989
poly(dimethylsiloxane),9016-00-6,C[Si](*)(C)O*,"2,2-dimethylpropane",463-82-1,CC(C)(C)C,22920,1.07,0.09251,0.1427,0.1,153.4,negative,"Barbarin-Castillo, J.M., McLure, I.A., Clarson, S.J., and Semlyen, J.A., Studies of cyclic and linear poly(dimethylsiloxanes): 25. Lower critical threshold temperatures in tetramethyl solvents, Polym. Commun., 28, 212, 1987"
poly(dimethylsiloxane),9016-00-6,C[Si](*)(C)O*,"2,2-dimethylpropane",463-82-1,CC(C)(C)C,7410,1.17,0.01079,0.0175,0.1,160.1,negative,"Barbarin-Castillo, J.M., McLure, I.A., Clarson, S.J., and Semlyen, J.A., Studies of cyclic and linear poly(dimethylsiloxanes): 25. Lower critical threshold temperatures in tetramethyl solvents, Polym. Commun., 28, 212, 1987"
poly(dimethylsiloxane),9016-00-6,C[Si](*)(C)O*,tetramethylsilane,75-76-3,C[Si](C)(C)C,22920,1.07,0.07408,0.1075,0.1,167.8,negative,"Barbarin-Castillo, J.M., McLure, I.A., Clarson, S.J., and Semlyen, J.A., Studies of cyclic and linear poly(dimethylsiloxanes): 25. Lower critical threshold temperatures in tetramethyl solvents, Polym. Commun., 28, 212, 1987"
poly(dimethylsiloxane),9016-00-6,C[Si](*)(C)O*,"2,2-dimethylpropane",463-82-1,CC(C)(C)C,11570,1.15,0.0211,0.034,0.1,157.7,negative,"Barbarin-Castillo, J.M., McLure, I.A., Clarson, S.J., and Semlyen, J.A., Studies of cyclic and linear poly(dimethylsiloxanes): 25. Lower critical threshold temperatures in tetramethyl solvents, Polym. Commun., 28, 212, 1987"
poly(dimethylsiloxane),9016-00-6,C[Si](*)(C)O*,tetramethylsilane,75-76-3,C[Si](C)(C)C,31120,1.02,0.01553,0.0232,0.1,166.2,negative,"Barbarin-Castillo, J.M., McLure, I.A., Clarson, S.J., and Semlyen, J.A., Studies of cyclic and linear poly(dimethylsiloxanes): 25. Lower critical threshold temperatures in tetramethyl solvents, Polym. Commun., 28, 212, 1987"
poly(dimethylsiloxane),9016-00-6,C[Si](*)(C)O*,tetramethylsilane,75-76-3,C[Si](C)(C)C,18970,1.04,0.03268,0.0484,0.1,168.6,negative,"Barbarin-Castillo, J.M., McLure, I.A., Clarson, S.J., and Semlyen, J.A., Studies of cyclic and linear poly(dimethylsiloxanes): 25. Lower critical threshold temperatures in tetramethyl solvents, Polym. Commun., 28, 212, 1987"
poly(dimethylsiloxane),9016-00-6,C[Si](*)(C)O*,tetramethylsilane,75-76-3,C[Si](C)(C)C,16370,1.11,0.08667,0.125,0.1,170.6,negative,"Barbarin-Castillo, J.M., McLure, I.A., Clarson, S.J., and Semlyen, J.A., Studies of cyclic and linear poly(dimethylsiloxanes): 25. Lower critical threshold temperatures in tetramethyl solvents, Polym. Commun., 28, 212, 1987"
poly(dimethylsiloxane),9016-00-6,C[Si](*)(C)O*,tetramethylsilane,75-76-3,C[Si](C)(C)C,31120,1.02,0.02857,0.0424,0.1,165.8,negative,"Barbarin-Castillo, J.M., McLure, I.A., Clarson, S.J., and Semlyen, J.A., Studies of cyclic and linear poly(dimethylsiloxanes): 25. Lower critical threshold temperatures in tetramethyl solvents, Polym. Commun., 28, 212, 1987"
poly(dimethylsiloxane),9016-00-6,C[Si](*)(C)O*,tetramethylsilane,75-76-3,C[Si](C)(C)C,7410,1.17,0.04985,0.0732,0.1,176,negative,"Barbarin-Castillo, J.M., McLure, I.A., Clarson, S.J., and Semlyen, J.A., Studies of cyclic and linear poly(dimethylsiloxanes): 25. Lower critical threshold temperatures in tetramethyl solvents, Polym. Commun., 28, 212, 1987"
poly(dimethylsiloxane),9016-00-6,C[Si](*)(C)O*,"2,2-dimethylpropane",463-82-1,CC(C)(C)C,31120,1.02,0.02413,0.0388,0.1,150.9,negative,"Barbarin-Castillo, J.M., McLure, I.A., Clarson, S.J., and Semlyen, J.A., Studies of cyclic and linear poly(dimethylsiloxanes): 25. Lower critical threshold temperatures in tetramethyl solvents, Polym. Commun., 28, 212, 1987"
poly(dimethylsiloxane),9016-00-6,C[Si](*)(C)O*,tetramethylsilane,75-76-3,C[Si](C)(C)C,16370,1.11,0.02495,0.0371,0.1,170,negative,"Barbarin-Castillo, J.M., McLure, I.A., Clarson, S.J., and Semlyen, J.A., Studies of cyclic and linear poly(dimethylsiloxanes): 25. Lower critical threshold temperatures in tetramethyl solvents, Polym. Commun., 28, 212, 1987"
poly(dimethylsiloxane),9016-00-6,C[Si](*)(C)O*,"2,2-dimethylpropane",463-82-1,CC(C)(C)C,22920,1.07,0.03276,0.0524,0.1,152.9,negative,"Barbarin-Castillo, J.M., McLure, I.A., Clarson, S.J., and Semlyen, J.A., Studies of cyclic and linear poly(dimethylsiloxanes): 25. Lower critical threshold temperatures in tetramethyl solvents, Polym. Commun., 28, 212, 1987"
poly(dimethylsiloxane),9016-00-6,C[Si](*)(C)O*,ethoxybenzene,103-73-1,CCOc1ccccc1,24500,2.29,0.09017,0.09,0.1,47.5,positive,See 1998SCH in ISBN: 9781420067989
poly(dimethylsiloxane),9016-00-6,C[Si](*)(C)O*,anisole,100-66-3,COc1ccccc1,44500,1.51,0.03195,0.031,0.1,86.4,positive,See 1998SCH in ISBN: 9781420067989
poly(dimethylsiloxane),9016-00-6,C[Si](*)(C)O*,ethoxybenzene,103-73-1,CCOc1ccccc1,24500,2.29,0.06012,0.06,0.1,48.6,positive,See 1998SCH in ISBN: 9781420067989
poly(dimethylsiloxane),9016-00-6,C[Si](*)(C)O*,2-propanone,67-64-1,CC(=O)C,44500,1.51,0.35336,0.4,0.1,46.5,positive,See 1998SCH in ISBN: 9781420067989
poly(dimethylsiloxane),9016-00-6,C[Si](*)(C)O*,2-propanone,67-64-1,CC(=O)C,44500,1.51,0.30622,0.35,0.1,48.3,positive,See 1998SCH in ISBN: 9781420067989
poly(dimethylsiloxane),9016-00-6,C[Si](*)(C)O*,ethoxybenzene,103-73-1,CCOc1ccccc1,24500,2.29,0.25039,0.25,0.1,42.9,positive,See 1998SCH in ISBN: 9781420067989
poly(dimethylsiloxane),9016-00-6,C[Si](*)(C)O*,tetramethylsilane,75-76-3,C[Si](C)(C)C,7410,1.17,0.07931,0.1148,0.1,176.7,negative,"Barbarin-Castillo, J.M., McLure, I.A., Clarson, S.J., and Semlyen, J.A., Studies of cyclic and linear poly(dimethylsiloxanes): 25. Lower critical threshold temperatures in tetramethyl solvents, Polym. Commun., 28, 212, 1987"
poly(dimethylsiloxane),9016-00-6,C[Si](*)(C)O*,tetramethylsilane,75-76-3,C[Si](C)(C)C,18970,1.04,0.01405,0.021,0.1,169.5,negative,"Barbarin-Castillo, J.M., McLure, I.A., Clarson, S.J., and Semlyen, J.A., Studies of cyclic and linear poly(dimethylsiloxanes): 25. Lower critical threshold temperatures in tetramethyl solvents, Polym. Commun., 28, 212, 1987"
poly(dimethylsiloxane),9016-00-6,C[Si](*)(C)O*,tetramethylsilane,75-76-3,C[Si](C)(C)C,18970,1.04,0.0713,0.1036,0.1,169,negative,"Barbarin-Castillo, J.M., McLure, I.A., Clarson, S.J., and Semlyen, J.A., Studies of cyclic and linear poly(dimethylsiloxanes): 25. Lower critical threshold temperatures in tetramethyl solvents, Polym. Commun., 28, 212, 1987"
poly(dimethylsiloxane),9016-00-6,C[Si](*)(C)O*,ethanol,64-17-5,CCO,74000,1.48,0.86662,0.8881,0.1,30,positive,doi.org/10.1002/1521-3935(20020301)203:4<705::AID-MACP705>3.0.CO;2-7
poly(dimethylsiloxane),9016-00-6,C[Si](*)(C)O*,"2,2-dimethylpropane",463-82-1,CC(C)(C)C,22920,1.07,0.0121,0.0196,0.1,153.5,negative,"Barbarin-Castillo, J.M., McLure, I.A., Clarson, S.J., and Semlyen, J.A., Studies of cyclic and linear poly(dimethylsiloxanes): 25. Lower critical threshold temperatures in tetramethyl solvents, Polym. Commun., 28, 212, 1987"
poly(dimethylsiloxane),9016-00-6,C[Si](*)(C)O*,"2,2-dimethylpropane",463-82-1,CC(C)(C)C,18970,1.04,0.01434,0.0232,0.1,155.1,negative,"Barbarin-Castillo, J.M., McLure, I.A., Clarson, S.J., and Semlyen, J.A., Studies of cyclic and linear poly(dimethylsiloxanes): 25. Lower critical threshold temperatures in tetramethyl solvents, Polym. Commun., 28, 212, 1987"
poly(dimethylsiloxane),9016-00-6,C[Si](*)(C)O*,anisole,100-66-3,COc1ccccc1,44500,1.51,0.40953,0.402,0.1,66.6,positive,See 1998SCH in ISBN: 9781420067989
poly(dimethylsiloxane),9016-00-6,C[Si](*)(C)O*,ethoxybenzene,103-73-1,CCOc1ccccc1,24500,2.29,0.14025,0.14,0.1,46.8,positive,See 1998SCH in ISBN: 9781420067989
poly(dimethylsiloxane),9016-00-6,C[Si](*)(C)O*,"2,2-dimethylpropane",463-82-1,CC(C)(C)C,16370,1.11,0.02824,0.0453,0.1,154.8,negative,"Barbarin-Castillo, J.M., McLure, I.A., Clarson, S.J., and Semlyen, J.A., Studies of cyclic and linear poly(dimethylsiloxanes): 25. Lower critical threshold temperatures in tetramethyl solvents, Polym. Commun., 28, 212, 1987"
poly(dimethylsiloxane),9016-00-6,C[Si](*)(C)O*,"2,2-dimethylpropane",463-82-1,CC(C)(C)C,7410,1.17,0.07137,0.1115,0.1,160.6,negative,"Barbarin-Castillo, J.M., McLure, I.A., Clarson, S.J., and Semlyen, J.A., Studies of cyclic and linear poly(dimethylsiloxanes): 25. Lower critical threshold temperatures in tetramethyl solvents, Polym. Commun., 28, 212, 1987"
poly(dimethylsiloxane),9016-00-6,C[Si](*)(C)O*,anisole,100-66-3,COc1ccccc1,44500,1.51,0.6025,0.595,0.1,40.8,positive,See 1998SCH in ISBN: 9781420067989
poly(dimethylsiloxane),9016-00-6,C[Si](*)(C)O*,anisole,100-66-3,COc1ccccc1,44500,1.51,0.2254,0.22,0.1,80.1,positive,See 1998SCH in ISBN: 9781420067989
poly(dimethylsiloxane),9016-00-6,C[Si](*)(C)O*,2-propanone,67-64-1,CC(=O)C,44500,1.51,0.08347,0.1,0.1,54.9,positive,See 1998SCH in ISBN: 9781420067989
poly(dimethylsiloxane),9016-00-6,C[Si](*)(C)O*,tetramethylsilane,75-76-3,C[Si](C)(C)C,11570,1.15,0.03309,0.049,0.1,173,negative,"Barbarin-Castillo, J.M., McLure, I.A., Clarson, S.J., and Semlyen, J.A., Studies of cyclic and linear poly(dimethylsiloxanes): 25. Lower critical threshold temperatures in tetramethyl solvents, Polym. Commun., 28, 212, 1987"
poly(dimethylsiloxane),9016-00-6,C[Si](*)(C)O*,tetramethylsilane,75-76-3,C[Si](C)(C)C,11570,1.15,0.05896,0.0862,0.1,173,negative,"Barbarin-Castillo, J.M., McLure, I.A., Clarson, S.J., and Semlyen, J.A., Studies of cyclic and linear poly(dimethylsiloxanes): 25. Lower critical threshold temperatures in tetramethyl solvents, Polym. Commun., 28, 212, 1987"
poly(dimethylsiloxane),9016-00-6,C[Si](*)(C)O*,2-propanone,67-64-1,CC(=O)C,44500,1.51,0.2236,0.26,0.1,50,positive,See 1998SCH in ISBN: 9781420067989
poly(dimethylsiloxane),9016-00-6,C[Si](*)(C)O*,tetramethylsilane,75-76-3,C[Si](C)(C)C,22920,1.07,0.09539,0.137,0.1,168,negative,"Barbarin-Castillo, J.M., McLure, I.A., Clarson, S.J., and Semlyen, J.A., Studies of cyclic and linear poly(dimethylsiloxanes): 25. Lower critical threshold temperatures in tetramethyl solvents, Polym. Commun., 28, 212, 1987"
poly(dimethylsiloxane),9016-00-6,C[Si](*)(C)O*,tetramethylsilane,75-76-3,C[Si](C)(C)C,18970,1.04,0.12876,0.182,0.1,170.2,negative,"Barbarin-Castillo, J.M., McLure, I.A., Clarson, S.J., and Semlyen, J.A., Studies of cyclic and linear poly(dimethylsiloxanes): 25. Lower critical threshold temperatures in tetramethyl solvents, Polym. Commun., 28, 212, 1987"
poly(dimethylsiloxane),9016-00-6,C[Si](*)(C)O*,anisole,100-66-3,COc1ccccc1,44500,1.51,0.12743,0.124,0.1,83.8,positive,See 1998SCH in ISBN: 9781420067989
poly(dimethylsiloxane),9016-00-6,C[Si](*)(C)O*,ethanol,64-17-5,CCO,74000,1.48,0.78089,0.8132,0.1,60,positive,doi.org/10.1002/1521-3935(20020301)203:4<705::AID-MACP705>3.0.CO;2-7
poly(dimethylsiloxane),9016-00-6,C[Si](*)(C)O*,ethoxybenzene,103-73-1,CCOc1ccccc1,24500,2.29,0.01002,0.01,0.1,44.9,positive,See 1998SCH in ISBN: 9781420067989
poly(dimethylsiloxane),9016-00-6,C[Si](*)(C)O*,"2,2-dimethylpropane",463-82-1,CC(C)(C)C,18970,1.04,0.06345,0.0996,0.1,154.2,negative,"Barbarin-Castillo, J.M., McLure, I.A., Clarson, S.J., and Semlyen, J.A., Studies of cyclic and linear poly(dimethylsiloxanes): 25. Lower critical threshold temperatures in tetramethyl solvents, Polym. Commun., 28, 212, 1987"
poly(dimethylsiloxane),9016-00-6,C[Si](*)(C)O*,"2,2-dimethylpropane",463-82-1,CC(C)(C)C,7410,1.17,0.04271,0.0679,0.1,160.4,negative,"Barbarin-Castillo, J.M., McLure, I.A., Clarson, S.J., and Semlyen, J.A., Studies of cyclic and linear poly(dimethylsiloxanes): 25. Lower critical threshold temperatures in tetramethyl solvents, Polym. Commun., 28, 212, 1987"
poly(dimethylsiloxane),9016-00-6,C[Si](*)(C)O*,2-propanone,67-64-1,CC(=O)C,44500,1.51,0.50046,0.55,0.1,36.4,positive,See 1998SCH in ISBN: 9781420067989
poly(dimethylsiloxane),9016-00-6,C[Si](*)(C)O*,"2,2-dimethylpropane",463-82-1,CC(C)(C)C,31120,1.02,0.01634,0.0264,0.1,151.1,negative,"Barbarin-Castillo, J.M., McLure, I.A., Clarson, S.J., and Semlyen, J.A., Studies of cyclic and linear poly(dimethylsiloxanes): 25. Lower critical threshold temperatures in tetramethyl solvents, Polym. Commun., 28, 212, 1987"
poly(dimethylsiloxane),9016-00-6,C[Si](*)(C)O*,tetramethylsilane,75-76-3,C[Si](C)(C)C,18970,1.04,0.05229,0.0767,0.1,168.4,negative,"Barbarin-Castillo, J.M., McLure, I.A., Clarson, S.J., and Semlyen, J.A., Studies of cyclic and linear poly(dimethylsiloxanes): 25. Lower critical threshold temperatures in tetramethyl solvents, Polym. Commun., 28, 212, 1987"
poly(dimethylsiloxane),9016-00-6,C[Si](*)(C)O*,tetramethylsilane,75-76-3,C[Si](C)(C)C,22920,1.07,0.02864,0.0425,0.1,167.5,negative,"Barbarin-Castillo, J.M., McLure, I.A., Clarson, S.J., and Semlyen, J.A., Studies of cyclic and linear poly(dimethylsiloxanes): 25. Lower critical threshold temperatures in tetramethyl solvents, Polym. Commun., 28, 212, 1987"
poly(dimethylsiloxane),9016-00-6,C[Si](*)(C)O*,2-propanone,67-64-1,CC(=O)C,44500,1.51,0.45046,0.5,0.1,39.5,positive,See 1998SCH in ISBN: 9781420067989
poly(dimethylsiloxane),9016-00-6,C[Si](*)(C)O*,"2,2-dimethylpropane",463-82-1,CC(C)(C)C,22920,1.07,0.00695,0.0113,0.1,154,negative,"Barbarin-Castillo, J.M., McLure, I.A., Clarson, S.J., and Semlyen, J.A., Studies of cyclic and linear poly(dimethylsiloxanes): 25. Lower critical threshold temperatures in tetramethyl solvents, Polym. Commun., 28, 212, 1987"
poly(dimethylsiloxane),9016-00-6,C[Si](*)(C)O*,2-propanone,67-64-1,CC(=O)C,44500,1.51,0.17891,0.21,0.1,48.4,positive,See 1998SCH in ISBN: 9781420067989
poly(dimethylsiloxane),9016-00-6,C[Si](*)(C)O*,anisole,100-66-3,COc1ccccc1,44500,1.51,0.23558,0.23,0.1,79.6,positive,See 1998SCH in ISBN: 9781420067989
poly(dimethylsiloxane),9016-00-6,C[Si](*)(C)O*,tetramethylsilane,75-76-3,C[Si](C)(C)C,11570,1.15,0.00948,0.0142,0.1,174.4,negative,"Barbarin-Castillo, J.M., McLure, I.A., Clarson, S.J., and Semlyen, J.A., Studies of cyclic and linear poly(dimethylsiloxanes): 25. Lower critical threshold temperatures in tetramethyl solvents, Polym. Commun., 28, 212, 1987"
poly(dimethylsiloxane),9016-00-6,C[Si](*)(C)O*,tetramethylsilane,75-76-3,C[Si](C)(C)C,16370,1.11,0.05615,0.0822,0.1,170,negative,"Barbarin-Castillo, J.M., McLure, I.A., Clarson, S.J., and Semlyen, J.A., Studies of cyclic and linear poly(dimethylsiloxanes): 25. Lower critical threshold temperatures in tetramethyl solvents, Polym. Commun., 28, 212, 1987"
poly(dimethylsiloxane),9016-00-6,C[Si](*)(C)O*,ethoxybenzene,103-73-1,CCOc1ccccc1,24500,2.29,0.03006,0.03,0.1,48.2,positive,See 1998SCH in ISBN: 9781420067989
poly(dimethylsiloxane),9016-00-6,C[Si](*)(C)O*,ethanol,64-17-5,CCO,74000,1.48,0.80863,0.8377,0.1,50,positive,doi.org/10.1002/1521-3935(20020301)203:4<705::AID-MACP705>3.0.CO;2-7
poly(dimethylsiloxane),9016-00-6,C[Si](*)(C)O*,2-propanone,67-64-1,CC(=O)C,44500,1.51,0.02472,0.03,0.1,55.7,positive,See 1998SCH in ISBN: 9781420067989
poly(dimethylsiloxane),9016-00-6,C[Si](*)(C)O*,tetramethylsilane,75-76-3,C[Si](C)(C)C,31120,1.02,0.04261,0.0628,0.1,165.9,negative,"Barbarin-Castillo, J.M., McLure, I.A., Clarson, S.J., and Semlyen, J.A., Studies of cyclic and linear poly(dimethylsiloxanes): 25. Lower critical threshold temperatures in tetramethyl solvents, Polym. Commun., 28, 212, 1987"
poly(dimethylsiloxane),9016-00-6,C[Si](*)(C)O*,"2,2-dimethylpropane",463-82-1,CC(C)(C)C,18970,1.04,0.03135,0.0502,0.1,154.1,negative,"Barbarin-Castillo, J.M., McLure, I.A., Clarson, S.J., and Semlyen, J.A., Studies of cyclic and linear poly(dimethylsiloxanes): 25. Lower critical threshold temperatures in tetramethyl solvents, Polym. Commun., 28, 212, 1987"
poly(dimethylsiloxane),9016-00-6,C[Si](*)(C)O*,tetramethylsilane,75-76-3,C[Si](C)(C)C,22920,1.07,0.12125,0.172,0.1,168.7,negative,"Barbarin-Castillo, J.M., McLure, I.A., Clarson, S.J., and Semlyen, J.A., Studies of cyclic and linear poly(dimethylsiloxanes): 25. Lower critical threshold temperatures in tetramethyl solvents, Polym. Commun., 28, 212, 1987"
poly(dimethylsiloxane),9016-00-6,C[Si](*)(C)O*,ethoxybenzene,103-73-1,CCOc1ccccc1,24500,2.29,0.30043,0.3,0.1,41.1,positive,See 1998SCH in ISBN: 9781420067989
poly(dimethylsiloxane),9016-00-6,C[Si](*)(C)O*,"2,2-dimethylpropane",463-82-1,CC(C)(C)C,18970,1.04,0.04232,0.0673,0.1,154,negative,"Barbarin-Castillo, J.M., McLure, I.A., Clarson, S.J., and Semlyen, J.A., Studies of cyclic and linear poly(dimethylsiloxanes): 25. Lower critical threshold temperatures in tetramethyl solvents, Polym. Commun., 28, 212, 1987"
poly(dimethylsiloxane),9016-00-6,C[Si](*)(C)O*,2-propanone,67-64-1,CC(=O)C,44500,1.51,0.61407,0.66,0.1,26.1,positive,See 1998SCH in ISBN: 9781420067989
poly(dimethylsiloxane),9016-00-6,C[Si](*)(C)O*,"2,2-dimethylpropane",463-82-1,CC(C)(C)C,7410,1.17,0.01828,0.0295,0.1,160,negative,"Barbarin-Castillo, J.M., McLure, I.A., Clarson, S.J., and Semlyen, J.A., Studies of cyclic and linear poly(dimethylsiloxanes): 25. Lower critical threshold temperatures in tetramethyl solvents, Polym. Commun., 28, 212, 1987"
poly(dimethylsiloxane),9016-00-6,C[Si](*)(C)O*,"2,2-dimethylpropane",463-82-1,CC(C)(C)C,11570,1.15,0.00282,0.0046,0.1,159.3,negative,"Barbarin-Castillo, J.M., McLure, I.A., Clarson, S.J., and Semlyen, J.A., Studies of cyclic and linear poly(dimethylsiloxanes): 25. Lower critical threshold temperatures in tetramethyl solvents, Polym. Commun., 28, 212, 1987"
poly(dimethylsiloxane),9016-00-6,C[Si](*)(C)O*,anisole,100-66-3,COc1ccccc1,44500,1.51,0.05973,0.058,0.1,86.5,positive,See 1998SCH in ISBN: 9781420067989
poly(dimethylsiloxane),9016-00-6,C[Si](*)(C)O*,"2,2-dimethylpropane",463-82-1,CC(C)(C)C,22920,1.07,0.08357,0.1296,0.1,153.1,negative,"Barbarin-Castillo, J.M., McLure, I.A., Clarson, S.J., and Semlyen, J.A., Studies of cyclic and linear poly(dimethylsiloxanes): 25. Lower critical threshold temperatures in tetramethyl solvents, Polym. Commun., 28, 212, 1987"
poly(dimethylsiloxane),9016-00-6,C[Si](*)(C)O*,tetramethylsilane,75-76-3,C[Si](C)(C)C,18970,1.04,0.09787,0.1404,0.1,169.5,negative,"Barbarin-Castillo, J.M., McLure, I.A., Clarson, S.J., and Semlyen, J.A., Studies of cyclic and linear poly(dimethylsiloxanes): 25. Lower critical threshold temperatures in tetramethyl solvents, Polym. Commun., 28, 212, 1987"
poly(dimethylsiloxane),9016-00-6,C[Si](*)(C)O*,"2,2-dimethylpropane",463-82-1,CC(C)(C)C,31120,1.02,0.04685,0.0743,0.1,150.9,negative,"Barbarin-Castillo, J.M., McLure, I.A., Clarson, S.J., and Semlyen, J.A., Studies of cyclic and linear poly(dimethylsiloxanes): 25. Lower critical threshold temperatures in tetramethyl solvents, Polym. Commun., 28, 212, 1987"
poly(dimethylsiloxane),9016-00-6,C[Si](*)(C)O*,tetramethylsilane,75-76-3,C[Si](C)(C)C,7410,1.17,0.04421,0.0651,0.1,176,negative,"Barbarin-Castillo, J.M., McLure, I.A., Clarson, S.J., and Semlyen, J.A., Studies of cyclic and linear poly(dimethylsiloxanes): 25. Lower critical threshold temperatures in tetramethyl solvents, Polym. Commun., 28, 212, 1987"
poly(dimethylsiloxane),9016-00-6,C[Si](*)(C)O*,ethoxybenzene,103-73-1,CCOc1ccccc1,24500,2.29,0.49052,0.49,0.1,30.4,positive,See 1998SCH in ISBN: 9781420067989
poly(dimethylsiloxane),9016-00-6,C[Si](*)(C)O*,tetramethylsilane,75-76-3,C[Si](C)(C)C,11570,1.15,0.1164,0.1655,0.1,174.8,negative,"Barbarin-Castillo, J.M., McLure, I.A., Clarson, S.J., and Semlyen, J.A., Studies of cyclic and linear poly(dimethylsiloxanes): 25. Lower critical threshold temperatures in tetramethyl solvents, Polym. Commun., 28, 212, 1987"
poly(dimethylsiloxane),9016-00-6,C[Si](*)(C)O*,tetramethylsilane,75-76-3,C[Si](C)(C)C,11570,1.15,0.07137,0.1037,0.1,173.2,negative,"Barbarin-Castillo, J.M., McLure, I.A., Clarson, S.J., and Semlyen, J.A., Studies of cyclic and linear poly(dimethylsiloxanes): 25. Lower critical threshold temperatures in tetramethyl solvents, Polym. Commun., 28, 212, 1987"
poly(dimethylsiloxane),9016-00-6,C[Si](*)(C)O*,2-propanone,67-64-1,CC(=O)C,44500,1.51,0.40143,0.45,0.1,44,positive,See 1998SCH in ISBN: 9781420067989
poly(dimethylsiloxane),9016-00-6,C[Si](*)(C)O*,"2,2-dimethylpropane",463-82-1,CC(C)(C)C,16370,1.11,0.01552,0.0251,0.1,156.1,negative,"Barbarin-Castillo, J.M., McLure, I.A., Clarson, S.J., and Semlyen, J.A., Studies of cyclic and linear poly(dimethylsiloxanes): 25. Lower critical threshold temperatures in tetramethyl solvents, Polym. Commun., 28, 212, 1987"
poly(dimethylsiloxane),9016-00-6,C[Si](*)(C)O*,"2,2-dimethylpropane",463-82-1,CC(C)(C)C,16370,1.11,0.01216,0.0197,0.1,155.4,negative,"Barbarin-Castillo, J.M., McLure, I.A., Clarson, S.J., and Semlyen, J.A., Studies of cyclic and linear poly(dimethylsiloxanes): 25. Lower critical threshold temperatures in tetramethyl solvents, Polym. Commun., 28, 212, 1987"
poly(dimethylsiloxane),9016-00-6,C[Si](*)(C)O*,"2,2-dimethylpropane",463-82-1,CC(C)(C)C,18970,1.04,0.01577,0.0255,0.1,155,negative,"Barbarin-Castillo, J.M., McLure, I.A., Clarson, S.J., and Semlyen, J.A., Studies of cyclic and linear poly(dimethylsiloxanes): 25. Lower critical threshold temperatures in tetramethyl solvents, Polym. Commun., 28, 212, 1987"
poly(dimethylsiloxane),9016-00-6,C[Si](*)(C)O*,tetramethylsilane,75-76-3,C[Si](C)(C)C,16370,1.11,0.01008,0.0151,0.1,171,negative,"Barbarin-Castillo, J.M., McLure, I.A., Clarson, S.J., and Semlyen, J.A., Studies of cyclic and linear poly(dimethylsiloxanes): 25. Lower critical threshold temperatures in tetramethyl solvents, Polym. Commun., 28, 212, 1987"
poly(dimethylsiloxane),9016-00-6,C[Si](*)(C)O*,"2,2-dimethylpropane",463-82-1,CC(C)(C)C,22920,1.07,0.11321,0.1725,0.1,153.8,negative,"Barbarin-Castillo, J.M., McLure, I.A., Clarson, S.J., and Semlyen, J.A., Studies of cyclic and linear poly(dimethylsiloxanes): 25. Lower critical threshold temperatures in tetramethyl solvents, Polym. Commun., 28, 212, 1987"
poly(dimethylsiloxane),9016-00-6,C[Si](*)(C)O*,"2,2-dimethylpropane",463-82-1,CC(C)(C)C,16370,1.11,0.05862,0.0923,0.1,155.3,negative,"Barbarin-Castillo, J.M., McLure, I.A., Clarson, S.J., and Semlyen, J.A., Studies of cyclic and linear poly(dimethylsiloxanes): 25. Lower critical threshold temperatures in tetramethyl solvents, Polym. Commun., 28, 212, 1987"
poly(dimethylsiloxane),9016-00-6,C[Si](*)(C)O*,ethoxybenzene,103-73-1,CCOc1ccccc1,24500,2.29,0.12022,0.12,0.1,48.3,positive,See 1998SCH in ISBN: 9781420067989
poly(dimethylsiloxane),9016-00-6,C[Si](*)(C)O*,2-propanone,67-64-1,CC(=O)C,44500,1.51,0.00821,0.01,0.1,53.4,positive,See 1998SCH in ISBN: 9781420067989
poly(dimethylsiloxane),9016-00-6,C[Si](*)(C)O*,tetramethylsilane,75-76-3,C[Si](C)(C)C,31120,1.02,0.0074,0.0111,0.1,167.3,negative,"Barbarin-Castillo, J.M., McLure, I.A., Clarson, S.J., and Semlyen, J.A., Studies of cyclic and linear poly(dimethylsiloxanes): 25. Lower critical threshold temperatures in tetramethyl solvents, Polym. Commun., 28, 212, 1987"
poly(dimethylsiloxane),9016-00-6,C[Si](*)(C)O*,"2,2-dimethylpropane",463-82-1,CC(C)(C)C,16370,1.11,0.05082,0.0804,0.1,155.1,negative,"Barbarin-Castillo, J.M., McLure, I.A., Clarson, S.J., and Semlyen, J.A., Studies of cyclic and linear poly(dimethylsiloxanes): 25. Lower critical threshold temperatures in tetramethyl solvents, Polym. Commun., 28, 212, 1987"
poly(decyl methacrylate),29320-53-4,*CC(*)(C)C(=O)OCCCCCCCCCC,1-butanol,71-36-3,CCCCO,468000,1.2,0.09876,0.116,0.1,31.7,positive,doi.org/10.1016/0254-0584(83)90036-6
poly(decyl methacrylate),29320-53-4,*CC(*)(C)C(=O)OCCCCCCCCCC,1-butanol,71-36-3,CCCCO,728000,1.29,0.06941,0.082,0.1,32.8,positive,doi.org/10.1016/0254-0584(83)90036-6
poly(decyl methacrylate),29320-53-4,*CC(*)(C)C(=O)OCCCCCCCCCC,1-butanol,71-36-3,CCCCO,252000,1.15,0.1188,0.139,0.1,29.65,positive,doi.org/10.1016/0254-0584(83)90036-6
poly(decyl methacrylate),29320-53-4,*CC(*)(C)C(=O)OCCCCCCCCCC,1-pentanol,71-41-0,CCCCCO,252000,1.15,0.12159,0.141,0.1,3.25,positive,doi.org/10.1016/0254-0584(83)90036-6
poly(decyl methacrylate),29320-53-4,*CC(*)(C)C(=O)OCCCCCCCCCC,1-pentanol,71-41-0,CCCCCO,728000,1.29,0.07698,0.09,0.1,5.7,positive,doi.org/10.1016/0254-0584(83)90036-6
poly(decyl methacrylate),29320-53-4,*CC(*)(C)C(=O)OCCCCCCCCCC,1-pentanol,71-41-0,CCCCCO,468000,1.2,0.10138,0.118,0.1,5.25,positive,doi.org/10.1016/0254-0584(83)90036-6
poly(decyl methacrylate),29320-53-4,*CC(*)(C)C(=O)OCCCCCCCCCC,1-pentanol,71-41-0,CCCCCO,470000,1.2,0.06901,0.0808,0.1,5.21,positive,doi.org/10.1016/0254-0584(86)90068-4
