Repository: uentinnlea/polymer_cloud_point_qsar

File: data/Binary Polymer Solution Cloud Point Database.csv (part 25 of 26)
Polymer,Polymer CAS,Polymer SMILES,Solvent,Solvent CAS,Solvent SMILES,Mw(Da),PDI,ϕ,w,P(Mpa),CP(°C),1-Phase,Ref.
poly(decyl methacrylate),29320-53-4,*CC(*)(C)C(=O)OCCCCCCCCCC,1-butanol,71-36-3,CCCCO,730000,1.3,0.03168,0.0377,0.1,32.43,positive,doi.org/10.1016/0254-0584(83)90036-6
poly(decyl methacrylate),29320-53-4,*CC(*)(C)C(=O)OCCCCCCCCCC,1-butanol,71-36-3,CCCCO,730000,1.3,0.12466,0.1457,0.1,32.36,positive,doi.org/10.1016/0254-0584(83)90036-6
poly(decyl methacrylate),29320-53-4,*CC(*)(C)C(=O)OCCCCCCCCCC,toluene,108-88-3,CC1=CC=CC=C1,470000,1.2,0.13624,0.15,4.96,284.91,negative,doi.org/10.1016/0014-3057(83)90057-5
poly(decyl methacrylate),29320-53-4,*CC(*)(C)C(=O)OCCCCCCCCCC,toluene,108-88-3,CC1=CC=CC=C1,470000,1.2,0.13624,0.15,6.91,308.77,negative,doi.org/10.1016/0014-3057(83)90057-5
poly(decyl methacrylate),29320-53-4,*CC(*)(C)C(=O)OCCCCCCCCCC,1-butanol,71-36-3,CCCCO,730000,1.3,0.05052,0.0599,0.1,32.73,positive,doi.org/10.1016/0254-0584(83)90036-6
poly(decyl methacrylate),29320-53-4,*CC(*)(C)C(=O)OCCCCCCCCCC,1-butanol,71-36-3,CCCCO,730000,1.3,0.02627,0.0313,0.1,32.31,positive,doi.org/10.1016/0254-0584(83)90036-6
poly(decyl methacrylate),29320-53-4,*CC(*)(C)C(=O)OCCCCCCCCCC,1-butanol,71-36-3,CCCCO,470000,1.21,0.03126,0.0372,0.1,31.23,positive,doi.org/10.1016/0254-0584(83)90036-6
poly(decyl methacrylate),29320-53-4,*CC(*)(C)C(=O)OCCCCCCCCCC,1-butanol,71-36-3,CCCCO,250000,1.14,0.18991,0.2192,0.1,28.85,positive,doi.org/10.1016/0254-0584(83)90036-6
poly(decyl methacrylate),29320-53-4,*CC(*)(C)C(=O)OCCCCCCCCCC,1-pentanol,71-41-0,CCCCCO,250000,1.13,0.0255,0.0301,0.1,1.77,positive,doi.org/10.1016/0254-0584(86)90068-4
poly(decyl methacrylate),29320-53-4,*CC(*)(C)C(=O)OCCCCCCCCCC,1-butanol,71-36-3,CCCCO,470000,1.21,0.05905,0.0699,0.1,31.48,positive,doi.org/10.1016/0254-0584(83)90036-6
poly(decyl methacrylate),29320-53-4,*CC(*)(C)C(=O)OCCCCCCCCCC,cyclopentane,287-92-3,C1CCCC1,470000,1.2,0.11936,0.15,9.26,275.66,negative,doi.org/10.1016/0014-3057(83)90057-5
poly(decyl methacrylate),29320-53-4,*CC(*)(C)C(=O)OCCCCCCCCCC,1-pentanol,71-41-0,CCCCCO,730000,1.3,0.11921,0.1383,0.1,5.52,positive,doi.org/10.1016/0254-0584(83)90036-6
poly(decyl methacrylate),29320-53-4,*CC(*)(C)C(=O)OCCCCCCCCCC,1-butanol,71-36-3,CCCCO,730000,1.3,0.0393,0.0467,0.1,32.65,positive,doi.org/10.1016/0254-0584(83)90036-6
poly(decyl methacrylate),29320-53-4,*CC(*)(C)C(=O)OCCCCCCCCCC,1-pentanol,71-41-0,CCCCCO,730000,1.29,0.21395,0.244,0.1,4.28,positive,doi.org/10.1016/0254-0584(86)90068-4
poly(decyl methacrylate),29320-53-4,*CC(*)(C)C(=O)OCCCCCCCCCC,1-butanol,71-36-3,CCCCO,250000,1.14,0.01903,0.0227,0.1,26.76,positive,doi.org/10.1016/0254-0584(83)90036-6
poly(decyl methacrylate),29320-53-4,*CC(*)(C)C(=O)OCCCCCCCCCC,1-butanol,71-36-3,CCCCO,250000,1.14,0.0856,0.1008,0.1,29.1,positive,doi.org/10.1016/0254-0584(83)90036-6
poly(decyl methacrylate),29320-53-4,*CC(*)(C)C(=O)OCCCCCCCCCC,1-butanol,71-36-3,CCCCO,470000,1.21,0.13899,0.162,0.1,31.45,positive,doi.org/10.1016/0254-0584(83)90036-6
poly(decyl methacrylate),29320-53-4,*CC(*)(C)C(=O)OCCCCCCCCCC,"2,2,4-trimethylpentane",540-84-1,CC(C)CC(C)(C)C,470000,1.2,0.11182,0.15,1.94,238.65,negative,doi.org/10.1016/0014-3057(83)90057-5
poly(decyl methacrylate),29320-53-4,*CC(*)(C)C(=O)OCCCCCCCCCC,n-hexane,110-54-3,CCCCCC,470000,1.2,0.10706,0.15,6.67,251.21,negative,doi.org/10.1016/0014-3057(83)90057-5
poly(decyl methacrylate),29320-53-4,*CC(*)(C)C(=O)OCCCCCCCCCC,n-hexane,110-54-3,CCCCCC,470000,1.2,0.10706,0.15,3.2,213.59,negative,doi.org/10.1016/0014-3057(83)90057-5
poly(decyl methacrylate),29320-53-4,*CC(*)(C)C(=O)OCCCCCCCCCC,n-heptane,142-82-5,CCCCCCC,470000,1.2,0.11153,0.15,6.04,290.28,negative,doi.org/10.1016/0014-3057(83)90057-5
poly(decyl methacrylate),29320-53-4,*CC(*)(C)C(=O)OCCCCCCCCCC,1-butanol,71-36-3,CCCCO,730000,1.3,0.18345,0.212,0.1,31.54,positive,doi.org/10.1016/0254-0584(83)90036-6
poly(decyl methacrylate),29320-53-4,*CC(*)(C)C(=O)OCCCCCCCCCC,1-pentanol,71-41-0,CCCCCO,250000,1.13,0.13955,0.1613,0.1,3.2,positive,doi.org/10.1016/0254-0584(86)90068-4
poly(decyl methacrylate),29320-53-4,*CC(*)(C)C(=O)OCCCCCCCCCC,toluene,108-88-3,CC1=CC=CC=C1,470000,1.2,0.13624,0.15,6.21,296.99,negative,doi.org/10.1016/0014-3057(83)90057-5
poly(decyl methacrylate),29320-53-4,*CC(*)(C)C(=O)OCCCCCCCCCC,1-butanol,71-36-3,CCCCO,470000,1.21,0.11713,0.1371,0.1,31.56,positive,doi.org/10.1016/0254-0584(83)90036-6
poly(decyl methacrylate),29320-53-4,*CC(*)(C)C(=O)OCCCCCCCCCC,1-pentanol,71-41-0,CCCCCO,470000,1.21,0.11499,0.1335,0.1,5.22,positive,doi.org/10.1016/0254-0584(83)90036-6
poly(decyl methacrylate),29320-53-4,*CC(*)(C)C(=O)OCCCCCCCCCC,1-pentanol,71-41-0,CCCCCO,730000,1.3,0.10629,0.1236,0.1,5.6,positive,doi.org/10.1016/0254-0584(83)90036-6
poly(decyl methacrylate),29320-53-4,*CC(*)(C)C(=O)OCCCCCCCCCC,1-pentanol,71-41-0,CCCCCO,470000,1.2,0.15441,0.178,0.1,5.08,positive,doi.org/10.1016/0254-0584(86)90068-4
poly(decyl methacrylate),29320-53-4,*CC(*)(C)C(=O)OCCCCCCCCCC,n-hexane,110-54-3,CCCCCC,470000,1.2,0.10706,0.15,9.68,299.7,negative,doi.org/10.1016/0014-3057(83)90057-5
poly(decyl methacrylate),29320-53-4,*CC(*)(C)C(=O)OCCCCCCCCCC,1-butanol,71-36-3,CCCCO,250000,1.14,0.15509,0.1802,0.1,29.13,positive,doi.org/10.1016/0254-0584(83)90036-6
poly(decyl methacrylate),29320-53-4,*CC(*)(C)C(=O)OCCCCCCCCCC,1-butanol,71-36-3,CCCCO,470000,1.21,0.07379,0.0871,0.1,31.57,positive,doi.org/10.1016/0254-0584(83)90036-6
poly(decyl methacrylate),29320-53-4,*CC(*)(C)C(=O)OCCCCCCCCCC,1-pentanol,71-41-0,CCCCCO,470000,1.21,0.19514,0.2233,0.1,4.8,positive,doi.org/10.1016/0254-0584(83)90036-6
poly(decyl methacrylate),29320-53-4,*CC(*)(C)C(=O)OCCCCCCCCCC,n-hexane,110-54-3,CCCCCC,470000,1.2,0.10706,0.15,8.36,272.53,negative,doi.org/10.1016/0014-3057(83)90057-5
poly(decyl methacrylate),29320-53-4,*CC(*)(C)C(=O)OCCCCCCCCCC,1-pentanol,71-41-0,CCCCCO,250000,1.14,0.12592,0.1459,0.1,3.18,positive,doi.org/10.1016/0254-0584(83)90036-6
poly(decyl methacrylate),29320-53-4,*CC(*)(C)C(=O)OCCCCCCCCCC,n-pentane,109-66-0,CCCCC,470000,1.2,0.10283,0.15,9.8,228.48,negative,doi.org/10.1016/0014-3057(83)90057-5
poly(decyl methacrylate),29320-53-4,*CC(*)(C)C(=O)OCCCCCCCCCC,1-pentanol,71-41-0,CCCCCO,250000,1.14,0.13831,0.1599,0.1,3.17,positive,doi.org/10.1016/0254-0584(83)90036-6
poly(decyl methacrylate),29320-53-4,*CC(*)(C)C(=O)OCCCCCCCCCC,n-hexane,110-54-3,CCCCCC,470000,1.2,0.10706,0.15,9.02,284.86,negative,doi.org/10.1016/0014-3057(83)90057-5
poly(decyl methacrylate),29320-53-4,*CC(*)(C)C(=O)OCCCCCCCCCC,1-pentanol,71-41-0,CCCCCO,730000,1.3,0.05478,0.0643,0.1,5.63,positive,doi.org/10.1016/0254-0584(83)90036-6
poly(decyl methacrylate),29320-53-4,*CC(*)(C)C(=O)OCCCCCCCCCC,1-butanol,71-36-3,CCCCO,470000,1.21,0.0985,0.1157,0.1,31.66,positive,doi.org/10.1016/0254-0584(83)90036-6
poly(decyl methacrylate),29320-53-4,*CC(*)(C)C(=O)OCCCCCCCCCC,1-butanol,71-36-3,CCCCO,730000,1.3,0.14385,0.1675,0.1,32.11,positive,doi.org/10.1016/0254-0584(83)90036-6
poly(decyl methacrylate),29320-53-4,*CC(*)(C)C(=O)OCCCCCCCCCC,n-hexane,110-54-3,CCCCCC,470000,1.2,0.10706,0.15,4.16,222.86,negative,doi.org/10.1016/0014-3057(83)90057-5
poly(decyl methacrylate),29320-53-4,*CC(*)(C)C(=O)OCCCCCCCCCC,1-pentanol,71-41-0,CCCCCO,730000,1.3,0.04344,0.0511,0.1,5.69,positive,doi.org/10.1016/0254-0584(83)90036-6
poly(decyl methacrylate),29320-53-4,*CC(*)(C)C(=O)OCCCCCCCCCC,1-pentanol,71-41-0,CCCCCO,730000,1.29,0.06823,0.0799,0.1,5.69,positive,doi.org/10.1016/0254-0584(86)90068-4
poly(decyl methacrylate),29320-53-4,*CC(*)(C)C(=O)OCCCCCCCCCC,1-pentanol,71-41-0,CCCCCO,470000,1.2,0.1048,0.1219,0.1,5.23,positive,doi.org/10.1016/0254-0584(86)90068-4
poly(decyl methacrylate),29320-53-4,*CC(*)(C)C(=O)OCCCCCCCCCC,1-pentanol,71-41-0,CCCCCO,250000,1.14,0.07854,0.0918,0.1,3.07,positive,doi.org/10.1016/0254-0584(83)90036-6
poly(decyl methacrylate),29320-53-4,*CC(*)(C)C(=O)OCCCCCCCCCC,1-butanol,71-36-3,CCCCO,470000,1.21,0.17727,0.2051,0.1,31.15,positive,doi.org/10.1016/0254-0584(83)90036-6
poly(decyl methacrylate),29320-53-4,*CC(*)(C)C(=O)OCCCCCCCCCC,n-pentane,109-66-0,CCCCC,470000,1.2,0.10283,0.15,7.68,209.93,negative,doi.org/10.1016/0014-3057(83)90057-5
poly(decyl methacrylate),29320-53-4,*CC(*)(C)C(=O)OCCCCCCCCCC,1-pentanol,71-41-0,CCCCCO,250000,1.14,0.09998,0.1164,0.1,3.11,positive,doi.org/10.1016/0254-0584(83)90036-6
poly(decyl methacrylate),29320-53-4,*CC(*)(C)C(=O)OCCCCCCCCCC,1-pentanol,71-41-0,CCCCCO,730000,1.29,0.0895,0.1044,0.1,5.63,positive,doi.org/10.1016/0254-0584(86)90068-4
poly(decyl methacrylate),29320-53-4,*CC(*)(C)C(=O)OCCCCCCCCCC,n-hexane,110-54-3,CCCCCC,470000,1.2,0.10706,0.15,2.23,205.43,negative,doi.org/10.1016/0014-3057(83)90057-5
poly(decyl methacrylate),29320-53-4,*CC(*)(C)C(=O)OCCCCCCCCCC,1-butanol,71-36-3,CCCCO,730000,1.3,0.08008,0.0944,0.1,32.77,positive,doi.org/10.1016/0254-0584(83)90036-6
poly(decyl methacrylate),29320-53-4,*CC(*)(C)C(=O)OCCCCCCCCCC,1-butanol,71-36-3,CCCCO,250000,1.14,0.03202,0.0381,0.1,28.07,positive,doi.org/10.1016/0254-0584(83)90036-6
poly(decyl methacrylate),29320-53-4,*CC(*)(C)C(=O)OCCCCCCCCCC,n-pentane,109-66-0,CCCCC,470000,1.2,0.10283,0.15,8.54,216.12,negative,doi.org/10.1016/0014-3057(83)90057-5
poly(decyl methacrylate),29320-53-4,*CC(*)(C)C(=O)OCCCCCCCCCC,1-pentanol,71-41-0,CCCCCO,470000,1.21,0.13087,0.1515,0.1,5.17,positive,doi.org/10.1016/0254-0584(83)90036-6
poly(decyl methacrylate),29320-53-4,*CC(*)(C)C(=O)OCCCCCCCCCC,cyclopentane,287-92-3,C1CCCC1,470000,1.2,0.11936,0.15,9.9,284.91,negative,doi.org/10.1016/0014-3057(83)90057-5
poly(decyl methacrylate),29320-53-4,*CC(*)(C)C(=O)OCCCCCCCCCC,1-pentanol,71-41-0,CCCCCO,250000,1.13,0.16783,0.193,0.1,3.02,positive,doi.org/10.1016/0254-0584(86)90068-4
poly(decyl methacrylate),29320-53-4,*CC(*)(C)C(=O)OCCCCCCCCCC,1-pentanol,71-41-0,CCCCCO,470000,1.2,0.19595,0.2242,0.1,4.83,positive,doi.org/10.1016/0254-0584(86)90068-4
poly(decyl methacrylate),29320-53-4,*CC(*)(C)C(=O)OCCCCCCCCCC,1-pentanol,71-41-0,CCCCCO,250000,1.13,0.14907,0.172,0.1,3.12,positive,doi.org/10.1016/0254-0584(86)90068-4
poly(decyl methacrylate),29320-53-4,*CC(*)(C)C(=O)OCCCCCCCCCC,n-heptane,142-82-5,CCCCCCC,470000,1.2,0.11153,0.15,6.76,300.94,negative,doi.org/10.1016/0014-3057(83)90057-5
poly(decyl methacrylate),29320-53-4,*CC(*)(C)C(=O)OCCCCCCCCCC,1-pentanol,71-41-0,CCCCCO,470000,1.21,0.06841,0.0801,0.1,5.17,positive,doi.org/10.1016/0254-0584(83)90036-6
poly(decyl methacrylate),29320-53-4,*CC(*)(C)C(=O)OCCCCCCCCCC,1-pentanol,71-41-0,CCCCCO,730000,1.29,0.0137,0.0162,0.1,4.88,positive,doi.org/10.1016/0254-0584(86)90068-4
poly(decyl methacrylate),29320-53-4,*CC(*)(C)C(=O)OCCCCCCCCCC,1-pentanol,71-41-0,CCCCCO,250000,1.14,0.0244,0.0288,0.1,1.75,positive,doi.org/10.1016/0254-0584(83)90036-6
poly(decyl methacrylate),29320-53-4,*CC(*)(C)C(=O)OCCCCCCCCCC,1-pentanol,71-41-0,CCCCCO,250000,1.14,0.03283,0.0387,0.1,2.36,positive,doi.org/10.1016/0254-0584(83)90036-6
poly(decyl methacrylate),29320-53-4,*CC(*)(C)C(=O)OCCCCCCCCCC,"2,2,4-trimethylpentane",540-84-1,CC(C)CC(C)(C)C,470000,1.2,0.11182,0.15,6.18,305.37,negative,doi.org/10.1016/0014-3057(83)90057-5
poly(decyl methacrylate),29320-53-4,*CC(*)(C)C(=O)OCCCCCCCCCC,1-pentanol,71-41-0,CCCCCO,250000,1.14,0.06797,0.0796,0.1,2.94,positive,doi.org/10.1016/0254-0584(83)90036-6
poly(decyl methacrylate),29320-53-4,*CC(*)(C)C(=O)OCCCCCCCCCC,1-butanol,71-36-3,CCCCO,250000,1.14,0.0393,0.0467,0.1,28.25,positive,doi.org/10.1016/0254-0584(83)90036-6
poly(decyl methacrylate),29320-53-4,*CC(*)(C)C(=O)OCCCCCCCCCC,1-butanol,71-36-3,CCCCO,250000,1.14,0.05862,0.0694,0.1,28.75,positive,doi.org/10.1016/0254-0584(83)90036-6
poly(decyl methacrylate),29320-53-4,*CC(*)(C)C(=O)OCCCCCCCCCC,n-hexane,110-54-3,CCCCCC,470000,1.2,0.10706,0.15,9.34,293.26,negative,doi.org/10.1016/0014-3057(83)90057-5
poly(decyl methacrylate),29320-53-4,*CC(*)(C)C(=O)OCCCCCCCCCC,1-pentanol,71-41-0,CCCCCO,250000,1.13,0.03446,0.0406,0.1,2.36,positive,doi.org/10.1016/0254-0584(86)90068-4
poly(decyl methacrylate),29320-53-4,*CC(*)(C)C(=O)OCCCCCCCCCC,1-butanol,71-36-3,CCCCO,250000,1.14,0.10954,0.1284,0.1,29.24,positive,doi.org/10.1016/0254-0584(83)90036-6
poly(decyl methacrylate),29320-53-4,*CC(*)(C)C(=O)OCCCCCCCCCC,cyclopentane,287-92-3,C1CCCC1,470000,1.2,0.11936,0.15,5.63,234.39,negative,doi.org/10.1016/0014-3057(83)90057-5
poly(decyl methacrylate),29320-53-4,*CC(*)(C)C(=O)OCCCCCCCCCC,1-pentanol,71-41-0,CCCCCO,730000,1.29,0.10682,0.1242,0.1,5.56,positive,doi.org/10.1016/0254-0584(86)90068-4
poly(decyl methacrylate),29320-53-4,*CC(*)(C)C(=O)OCCCCCCCCCC,1-pentanol,71-41-0,CCCCCO,250000,1.13,0.06867,0.0804,0.1,2.94,positive,doi.org/10.1016/0254-0584(86)90068-4
poly(decyl methacrylate),29320-53-4,*CC(*)(C)C(=O)OCCCCCCCCCC,1-pentanol,71-41-0,CCCCCO,250000,1.14,0.04893,0.0575,0.1,2.52,positive,doi.org/10.1016/0254-0584(83)90036-6
poly(decyl methacrylate),29320-53-4,*CC(*)(C)C(=O)OCCCCCCCCCC,n-heptane,142-82-5,CCCCCCC,470000,1.2,0.11153,0.15,3.81,258.59,negative,doi.org/10.1016/0014-3057(83)90057-5
poly(decyl methacrylate),29320-53-4,*CC(*)(C)C(=O)OCCCCCCCCCC,n-pentane,109-66-0,CCCCC,470000,1.2,0.10283,0.15,9.14,222.3,negative,doi.org/10.1016/0014-3057(83)90057-5
poly(decyl methacrylate),29320-53-4,*CC(*)(C)C(=O)OCCCCCCCCCC,n-heptane,142-82-5,CCCCCCC,470000,1.2,0.11153,0.15,5.31,281.3,negative,doi.org/10.1016/0014-3057(83)90057-5
poly(decyl methacrylate),29320-53-4,*CC(*)(C)C(=O)OCCCCCCCCCC,toluene,108-88-3,CC1=CC=CC=C1,470000,1.2,0.13624,0.15,5.45,290.25,negative,doi.org/10.1016/0014-3057(83)90057-5
poly(decyl methacrylate),29320-53-4,*CC(*)(C)C(=O)OCCCCCCCCCC,1-pentanol,71-41-0,CCCCCO,470000,1.21,0.15343,0.1769,0.1,5.06,positive,doi.org/10.1016/0254-0584(83)90036-6
poly(decyl methacrylate),29320-53-4,*CC(*)(C)C(=O)OCCCCCCCCCC,1-butanol,71-36-3,CCCCO,730000,1.3,0.09893,0.1162,0.1,32.64,positive,doi.org/10.1016/0254-0584(83)90036-6
poly(decyl methacrylate),29320-53-4,*CC(*)(C)C(=O)OCCCCCCCCCC,1-pentanol,71-41-0,CCCCCO,250000,1.14,0.16353,0.1882,0.1,3.07,positive,doi.org/10.1016/0254-0584(83)90036-6
poly(decyl methacrylate),29320-53-4,*CC(*)(C)C(=O)OCCCCCCCCCC,1-pentanol,71-41-0,CCCCCO,470000,1.21,0.05005,0.0588,0.1,5.03,positive,doi.org/10.1016/0254-0584(83)90036-6
poly(decyl methacrylate),29320-53-4,*CC(*)(C)C(=O)OCCCCCCCCCC,1-pentanol,71-41-0,CCCCCO,730000,1.29,0.12089,0.1402,0.1,5.58,positive,doi.org/10.1016/0254-0584(86)90068-4
poly(decyl methacrylate),29320-53-4,*CC(*)(C)C(=O)OCCCCCCCCCC,1-pentanol,71-41-0,CCCCCO,470000,1.2,0.05065,0.0595,0.1,5.04,positive,doi.org/10.1016/0254-0584(86)90068-4
poly(decyl methacrylate),29320-53-4,*CC(*)(C)C(=O)OCCCCCCCCCC,cyclopentane,287-92-3,C1CCCC1,470000,1.2,0.11936,0.15,6.4,242.26,negative,doi.org/10.1016/0014-3057(83)90057-5
poly(decyl methacrylate),29320-53-4,*CC(*)(C)C(=O)OCCCCCCCCCC,1-pentanol,71-41-0,CCCCCO,730000,1.3,0.13219,0.153,0.1,5.4,positive,doi.org/10.1016/0254-0584(83)90036-6
poly(decyl methacrylate),29320-53-4,*CC(*)(C)C(=O)OCCCCCCCCCC,cyclopentane,287-92-3,C1CCCC1,470000,1.2,0.11936,0.15,7.13,249.28,negative,doi.org/10.1016/0014-3057(83)90057-5
poly(decyl methacrylate),29320-53-4,*CC(*)(C)C(=O)OCCCCCCCCCC,1-pentanol,71-41-0,CCCCCO,730000,1.3,0.15085,0.174,0.1,5.2,positive,doi.org/10.1016/0254-0584(83)90036-6
poly(decyl methacrylate),29320-53-4,*CC(*)(C)C(=O)OCCCCCCCCCC,1-pentanol,71-41-0,CCCCCO,250000,1.13,0.05134,0.0603,0.1,2.54,positive,doi.org/10.1016/0254-0584(86)90068-4
poly(decyl methacrylate),29320-53-4,*CC(*)(C)C(=O)OCCCCCCCCCC,1-pentanol,71-41-0,CCCCCO,250000,1.13,0.10051,0.117,0.1,3.12,positive,doi.org/10.1016/0254-0584(86)90068-4
poly(decyl methacrylate),29320-53-4,*CC(*)(C)C(=O)OCCCCCCCCCC,1-butanol,71-36-3,CCCCO,470000,1.21,0.0432,0.0513,0.1,31.34,positive,doi.org/10.1016/0254-0584(83)90036-6
poly(decyl methacrylate),29320-53-4,*CC(*)(C)C(=O)OCCCCCCCCCC,1-pentanol,71-41-0,CCCCCO,730000,1.29,0.05469,0.0642,0.1,5.62,positive,doi.org/10.1016/0254-0584(86)90068-4
poly(decyl methacrylate),29320-53-4,*CC(*)(C)C(=O)OCCCCCCCCCC,toluene,108-88-3,CC1=CC=CC=C1,470000,1.2,0.13624,0.15,4.27,281.24,negative,doi.org/10.1016/0014-3057(83)90057-5
poly(decyl methacrylate),29320-53-4,*CC(*)(C)C(=O)OCCCCCCCCCC,1-pentanol,71-41-0,CCCCCO,470000,1.2,0.12998,0.1505,0.1,5.2,positive,doi.org/10.1016/0254-0584(86)90068-4
poly(decyl methacrylate),29320-53-4,*CC(*)(C)C(=O)OCCCCCCCCCC,1-pentanol,71-41-0,CCCCCO,730000,1.3,0.08733,0.1019,0.1,5.63,positive,doi.org/10.1016/0254-0584(83)90036-6
poly(decyl methacrylate),29320-53-4,*CC(*)(C)C(=O)OCCCCCCCCCC,1-pentanol,71-41-0,CCCCCO,470000,1.21,0.03488,0.0411,0.1,4.73,positive,doi.org/10.1016/0254-0584(83)90036-6
poly(decyl methacrylate),29320-53-4,*CC(*)(C)C(=O)OCCCCCCCCCC,n-hexane,110-54-3,CCCCCC,470000,1.2,0.10706,0.15,7.47,260.47,negative,doi.org/10.1016/0014-3057(83)90057-5
poly(decyl methacrylate),29320-53-4,*CC(*)(C)C(=O)OCCCCCCCCCC,1-pentanol,71-41-0,CCCCCO,250000,1.13,0.07872,0.092,0.1,3.09,positive,doi.org/10.1016/0254-0584(86)90068-4
poly(decyl methacrylate),29320-53-4,*CC(*)(C)C(=O)OCCCCCCCCCC,1-pentanol,71-41-0,CCCCCO,730000,1.3,0.1699,0.1953,0.1,4.93,positive,doi.org/10.1016/0254-0584(83)90036-6
poly(decyl methacrylate),29320-53-4,*CC(*)(C)C(=O)OCCCCCCCCCC,n-pentane,109-66-0,CCCCC,470000,1.2,0.10283,0.15,7.16,205.15,negative,doi.org/10.1016/0014-3057(83)90057-5
poly(decyl methacrylate),29320-53-4,*CC(*)(C)C(=O)OCCCCCCCCCC,1-pentanol,71-41-0,CCCCCO,730000,1.29,0.02738,0.0323,0.1,5.41,positive,doi.org/10.1016/0254-0584(86)90068-4
poly(decyl methacrylate),29320-53-4,*CC(*)(C)C(=O)OCCCCCCCCCC,cyclopentane,287-92-3,C1CCCC1,470000,1.2,0.11936,0.15,4.83,227.64,negative,doi.org/10.1016/0014-3057(83)90057-5
poly(decyl methacrylate),29320-53-4,*CC(*)(C)C(=O)OCCCCCCCCCC,1-pentanol,71-41-0,CCCCCO,730000,1.29,0.1743,0.2002,0.1,4.92,positive,doi.org/10.1016/0254-0584(86)90068-4
poly(decyl methacrylate),29320-53-4,*CC(*)(C)C(=O)OCCCCCCCCCC,n-pentane,109-66-0,CCCCC,470000,1.2,0.10283,0.15,5.53,192.49,negative,doi.org/10.1016/0014-3057(83)90057-5
poly(decyl methacrylate),29320-53-4,*CC(*)(C)C(=O)OCCCCCCCCCC,n-pentane,109-66-0,CCCCC,470000,1.2,0.10283,0.15,6.45,198.12,negative,doi.org/10.1016/0014-3057(83)90057-5
poly(decyl methacrylate),29320-53-4,*CC(*)(C)C(=O)OCCCCCCCCCC,n-heptane,142-82-5,CCCCCCC,470000,1.2,0.11153,0.15,3.05,250.17,negative,doi.org/10.1016/0014-3057(83)90057-5
poly(decyl methacrylate),29320-53-4,*CC(*)(C)C(=O)OCCCCCCCCCC,1-pentanol,71-41-0,CCCCCO,470000,1.2,0.17573,0.2018,0.1,4.93,positive,doi.org/10.1016/0254-0584(86)90068-4
poly(decyl methacrylate),29320-53-4,*CC(*)(C)C(=O)OCCCCCCCCCC,1-pentanol,71-41-0,CCCCCO,730000,1.29,0.16058,0.1849,0.1,5.07,positive,doi.org/10.1016/0254-0584(86)90068-4
poly(decyl methacrylate),29320-53-4,*CC(*)(C)C(=O)OCCCCCCCCCC,1-pentanol,71-41-0,CCCCCO,470000,1.2,0.08907,0.1039,0.1,5.2,positive,doi.org/10.1016/0254-0584(86)90068-4
poly(decyl methacrylate),29320-53-4,*CC(*)(C)C(=O)OCCCCCCCCCC,1-pentanol,71-41-0,CCCCCO,730000,1.29,0.13352,0.1545,0.1,5.38,positive,doi.org/10.1016/0254-0584(86)90068-4
poly(decyl methacrylate),29320-53-4,*CC(*)(C)C(=O)OCCCCCCCCCC,n-hexane,110-54-3,CCCCCC,470000,1.2,0.10706,0.15,5.81,240.27,negative,doi.org/10.1016/0014-3057(83)90057-5
poly(decyl methacrylate),29320-53-4,*CC(*)(C)C(=O)OCCCCCCCCCC,n-heptane,142-82-5,CCCCCCC,470000,1.2,0.11153,0.15,2.18,240.62,negative,doi.org/10.1016/0014-3057(83)90057-5
poly(decyl methacrylate),29320-53-4,*CC(*)(C)C(=O)OCCCCCCCCCC,cyclopentane,287-92-3,C1CCCC1,470000,1.2,0.11936,0.15,8.55,266.96,negative,doi.org/10.1016/0014-3057(83)90057-5
poly(decyl methacrylate),29320-53-4,*CC(*)(C)C(=O)OCCCCCCCCCC,n-pentane,109-66-0,CCCCC,470000,1.2,0.10283,0.15,4.44,182.65,negative,doi.org/10.1016/0014-3057(83)90057-5
poly(decyl methacrylate),29320-53-4,*CC(*)(C)C(=O)OCCCCCCCCCC,cyclopentane,287-92-3,C1CCCC1,470000,1.2,0.11936,0.15,7.84,257.98,negative,doi.org/10.1016/0014-3057(83)90057-5
poly(decyl methacrylate),29320-53-4,*CC(*)(C)C(=O)OCCCCCCCCCC,1-pentanol,71-41-0,CCCCCO,250000,1.14,0.1488,0.1717,0.1,3.13,positive,doi.org/10.1016/0254-0584(83)90036-6
poly(decyl methacrylate),29320-53-4,*CC(*)(C)C(=O)OCCCCCCCCCC,n-heptane,142-82-5,CCCCCCC,470000,1.2,0.11153,0.15,4.55,270.64,negative,doi.org/10.1016/0014-3057(83)90057-5
poly(decyl methacrylate),29320-53-4,*CC(*)(C)C(=O)OCCCCCCCCCC,1-butanol,71-36-3,CCCCO,730000,1.3,0.0653,0.0772,0.1,32.75,positive,doi.org/10.1016/0254-0584(83)90036-6
poly(decyl methacrylate),29320-53-4,*CC(*)(C)C(=O)OCCCCCCCCCC,1-butanol,71-36-3,CCCCO,730000,1.3,0.24679,0.2818,0.1,30.25,positive,doi.org/10.1016/0254-0584(83)90036-6
poly(decyl methacrylate),29320-53-4,*CC(*)(C)C(=O)OCCCCCCCCCC,1-pentanol,71-41-0,CCCCCO,250000,1.13,0.12609,0.1461,0.1,3.18,positive,doi.org/10.1016/0254-0584(86)90068-4
poly(decyl methacrylate),29320-53-4,*CC(*)(C)C(=O)OCCCCCCCCCC,1-pentanol,71-41-0,CCCCCO,730000,1.3,0.21413,0.2442,0.1,4.25,positive,doi.org/10.1016/0254-0584(83)90036-6
poly(decyl methacrylate),29320-53-4,*CC(*)(C)C(=O)OCCCCCCCCCC,toluene,108-88-3,CC1=CC=CC=C1,470000,1.2,0.13624,0.15,6.53,305.39,negative,doi.org/10.1016/0014-3057(83)90057-5
poly(decyl methacrylate),29320-53-4,*CC(*)(C)C(=O)OCCCCCCCCCC,1-pentanol,71-41-0,CCCCCO,730000,1.3,0.01082,0.0128,0.1,4.87,positive,doi.org/10.1016/0254-0584(83)90036-6
poly(decyl methacrylate),29320-53-4,*CC(*)(C)C(=O)OCCCCCCCCCC,1-pentanol,71-41-0,CCCCCO,470000,1.21,0.08794,0.1026,0.1,5.18,positive,doi.org/10.1016/0254-0584(83)90036-6
poly(decyl methacrylate),29320-53-4,*CC(*)(C)C(=O)OCCCCCCCCCC,1-pentanol,71-41-0,CCCCCO,470000,1.2,0.03617,0.0426,0.1,4.69,positive,doi.org/10.1016/0254-0584(86)90068-4
poly(decyl methacrylate),29320-53-4,*CC(*)(C)C(=O)OCCCCCCCCCC,1-pentanol,71-41-0,CCCCCO,730000,1.3,0.06754,0.0791,0.1,5.68,positive,doi.org/10.1016/0254-0584(83)90036-6
poly(decyl methacrylate),29320-53-4,*CC(*)(C)C(=O)OCCCCCCCCCC,1-pentanol,71-41-0,CCCCCO,730000,1.3,0.02584,0.0305,0.1,5.43,positive,doi.org/10.1016/0254-0584(83)90036-6
poly(decyl methacrylate),29320-53-4,*CC(*)(C)C(=O)OCCCCCCCCCC,1-pentanol,71-41-0,CCCCCO,730000,1.29,0.04515,0.0531,0.1,5.7,positive,doi.org/10.1016/0254-0584(86)90068-4
poly(decyl methacrylate),29320-53-4,*CC(*)(C)C(=O)OCCCCCCCCCC,1-pentanol,71-41-0,CCCCCO,470000,1.2,0.11595,0.1346,0.1,5.25,positive,doi.org/10.1016/0254-0584(86)90068-4
poly(decyl methacrylate),29320-53-4,*CC(*)(C)C(=O)OCCCCCCCCCC,1-pentanol,71-41-0,CCCCCO,470000,1.21,0.10243,0.1192,0.1,5.21,positive,doi.org/10.1016/0254-0584(83)90036-6
poly(decyl methacrylate),29320-53-4,*CC(*)(C)C(=O)OCCCCCCCCCC,1-pentanol,71-41-0,CCCCCO,730000,1.29,0.15049,0.1736,0.1,5.18,positive,doi.org/10.1016/0254-0584(86)90068-4
poly(decyl methacrylate),29320-53-4,*CC(*)(C)C(=O)OCCCCCCCCCC,1-butanol,71-36-3,CCCCO,250000,1.14,0.04745,0.0563,0.1,28.5,positive,doi.org/10.1016/0254-0584(83)90036-6
poly(butyl methacrylate),9003-63-8,*CC(*)(C)C(=O)OCCCC,ethanol,64-17-5,CCO,470000,1.69,0.05648,0.075,19.8,40,positive,"See 1984SAN in ISBN: 9781420067989, doi.org/10.1002/apmc.1986.051390114"
poly(butyl methacrylate),9003-63-8,*CC(*)(C)C(=O)OCCCC,ethanol,64-17-5,CCO,470000,1.69,0.05648,0.075,40,39,positive,"See 1984SAN in ISBN: 9781420067989, doi.org/10.1002/apmc.1986.051390114"
poly(butyl methacrylate),9003-63-8,*CC(*)(C)C(=O)OCCCC,ethanol,64-17-5,CCO,470000,1.69,0.05648,0.075,0.1,42.2,positive,"See 1984SAN in ISBN: 9781420067989, doi.org/10.1002/apmc.1986.051390114"
poly(butyl methacrylate),9003-63-8,*CC(*)(C)C(=O)OCCCC,ethanol,64-17-5,CCO,470000,1.69,0.05648,0.075,62.5,38,positive,"See 1984SAN in ISBN: 9781420067989, doi.org/10.1002/apmc.1986.051390114"
poly(butyl methacrylate),9003-63-8,*CC(*)(C)C(=O)OCCCC,ethanol,64-17-5,CCO,470000,1.69,0.05648,0.075,105.4,37,positive,"See 1984SAN in ISBN: 9781420067989, doi.org/10.1002/apmc.1986.051390114"
poly(butyl methacrylate),9003-63-8,*CC(*)(C)C(=O)OCCCC,ethanol,64-17-5,CCO,470000,1.69,0.05648,0.075,10.5,41,positive,"See 1984SAN in ISBN: 9781420067989, doi.org/10.1002/apmc.1986.051390114"
poly(butyl methacrylate),9003-63-8,*CC(*)(C)C(=O)OCCCC,2-propanol,67-63-0,CC(C)O,2050000,1.23,0.01445,0.0196,0.1,22.94,positive,doi.org/10.1016/0254-0584(86)90068-4
poly(butyl methacrylate),9003-63-8,*CC(*)(C)C(=O)OCCCC,2-propanol,67-63-0,CC(C)O,2050000,1.23,0.12277,0.1602,0.1,22.4,positive,doi.org/10.1016/0254-0584(86)90068-4
poly(butyl methacrylate),9003-63-8,*CC(*)(C)C(=O)OCCCC,2-propanol,67-63-0,CC(C)O,2050000,1.23,0.19894,0.2529,0.1,20.24,positive,doi.org/10.1016/0254-0584(86)90068-4
poly(butyl methacrylate),9003-63-8,*CC(*)(C)C(=O)OCCCC,2-propanol,67-63-0,CC(C)O,2050000,1.23,0.02936,0.0396,0.1,23.02,positive,doi.org/10.1016/0254-0584(86)90068-4
poly(butyl methacrylate),9003-63-8,*CC(*)(C)C(=O)OCCCC,2-propanol,67-63-0,CC(C)O,2050000,1.23,0.03703,0.0498,0.1,23.11,positive,doi.org/10.1016/0254-0584(86)90068-4
poly(butyl methacrylate),9003-63-8,*CC(*)(C)C(=O)OCCCC,2-propanol,67-63-0,CC(C)O,520000,1.17,0.02241,0.0303,0.1,21.92,positive,doi.org/10.1016/0254-0584(86)90068-4
poly(butyl methacrylate),9003-63-8,*CC(*)(C)C(=O)OCCCC,2-propanol,67-63-0,CC(C)O,520000,1.17,0.17195,0.2206,0.1,21.42,positive,doi.org/10.1016/0254-0584(86)90068-4
poly(butyl methacrylate),9003-63-8,*CC(*)(C)C(=O)OCCCC,2-propanol,67-63-0,CC(C)O,520000,1.17,0.10701,0.1404,0.1,22.04,positive,doi.org/10.1016/0254-0584(86)90068-4
poly(butyl methacrylate),9003-63-8,*CC(*)(C)C(=O)OCCCC,2-propanol,67-63-0,CC(C)O,520000,1.17,0.20511,0.2602,0.1,20.65,positive,doi.org/10.1016/0254-0584(86)90068-4
poly(butyl methacrylate),9003-63-8,*CC(*)(C)C(=O)OCCCC,2-propanol,67-63-0,CC(C)O,2050000,1.23,0.06028,0.0804,0.1,23.23,positive,doi.org/10.1016/0254-0584(86)90068-4
poly(butyl methacrylate),9003-63-8,*CC(*)(C)C(=O)OCCCC,2-propanol,67-63-0,CC(C)O,520000,1.17,0.00728,0.0099,0.1,21.01,positive,doi.org/10.1016/0254-0584(86)90068-4
poly(butyl methacrylate),9003-63-8,*CC(*)(C)C(=O)OCCCC,n-hexadecane,544-76-3,CCCCCCCCCCCCCCCC,22880,1.04,0.19455,0.2513,0.1,115.82,positive,doi.org/10.1021/ma0610055
poly(butyl methacrylate),9003-63-8,*CC(*)(C)C(=O)OCCCC,2-propanol,67-63-0,CC(C)O,2050000,1.23,0.04481,0.0601,0.1,23.19,positive,doi.org/10.1016/0254-0584(86)90068-4
poly(butyl methacrylate),9003-63-8,*CC(*)(C)C(=O)OCCCC,2-propanol,67-63-0,CC(C)O,2050000,1.23,0.00743,0.0101,0.1,22.42,positive,doi.org/10.1016/0254-0584(86)90068-4
poly(butyl methacrylate),9003-63-8,*CC(*)(C)C(=O)OCCCC,2-propanol,67-63-0,CC(C)O,2050000,1.23,0.07599,0.1008,0.1,23.17,positive,doi.org/10.1016/0254-0584(86)90068-4
poly(butyl methacrylate),9003-63-8,*CC(*)(C)C(=O)OCCCC,n-hexadecane,544-76-3,CCCCCCCCCCCCCCCC,22880,1.04,0.23726,0.3018,0.1,111.82,positive,doi.org/10.1021/ma0610055
poly(butyl methacrylate),9003-63-8,*CC(*)(C)C(=O)OCCCC,2-propanol,67-63-0,CC(C)O,520000,1.17,0.04489,0.0602,0.1,22.19,positive,doi.org/10.1016/0254-0584(86)90068-4
poly(butyl methacrylate),9003-63-8,*CC(*)(C)C(=O)OCCCC,2-propanol,67-63-0,CC(C)O,520000,1.17,0.23895,0.2997,0.1,19.88,positive,doi.org/10.1016/0254-0584(86)90068-4
poly(butyl methacrylate),9003-63-8,*CC(*)(C)C(=O)OCCCC,2-propanol,67-63-0,CC(C)O,2050000,1.23,0.08127,0.1076,0.1,23.11,positive,doi.org/10.1016/0254-0584(86)90068-4
poly(butyl methacrylate),9003-63-8,*CC(*)(C)C(=O)OCCCC,n-hexadecane,544-76-3,CCCCCCCCCCCCCCCC,22880,1.04,0.41926,0.5008,0.1,89.77,positive,doi.org/10.1021/ma0610055
poly(butyl methacrylate),9003-63-8,*CC(*)(C)C(=O)OCCCC,2-propanol,67-63-0,CC(C)O,520000,1.17,0.13887,0.1802,0.1,21.76,positive,doi.org/10.1016/0254-0584(86)90068-4
poly(butyl methacrylate),9003-63-8,*CC(*)(C)C(=O)OCCCC,2-propanol,67-63-0,CC(C)O,2050000,1.23,0.10621,0.1394,0.1,22.79,positive,doi.org/10.1016/0254-0584(86)90068-4
poly(butyl methacrylate),9003-63-8,*CC(*)(C)C(=O)OCCCC,2-propanol,67-63-0,CC(C)O,520000,1.17,0.07537,0.1,0.1,22.15,positive,doi.org/10.1016/0254-0584(86)90068-4
poly(butyl methacrylate),9003-63-8,*CC(*)(C)C(=O)OCCCC,2-propanol,67-63-0,CC(C)O,520000,1.17,0.05997,0.08,0.1,22.29,positive,doi.org/10.1016/0254-0584(86)90068-4
poly(butyl methacrylate),9003-63-8,*CC(*)(C)C(=O)OCCCC,n-hexadecane,544-76-3,CCCCCCCCCCCCCCCC,22880,1.04,0.07366,0.0995,0.1,100.88,positive,doi.org/10.1021/ma0610055
poly(butyl methacrylate),9003-63-8,*CC(*)(C)C(=O)OCCCC,2-propanol,67-63-0,CC(C)O,2050000,1.23,0.17137,0.2199,0.1,21.29,positive,doi.org/10.1016/0254-0584(86)90068-4
poly(butyl methacrylate),9003-63-8,*CC(*)(C)C(=O)OCCCC,n-hexadecane,544-76-3,CCCCCCCCCCCCCCCC,22880,1.04,0.3254,0.4013,0.1,103.64,positive,doi.org/10.1021/ma0610055
poly(butyl methacrylate),9003-63-8,*CC(*)(C)C(=O)OCCCC,2-propanol,67-63-0,CC(C)O,520000,1.17,0.09071,0.1197,0.1,22.19,positive,doi.org/10.1016/0254-0584(86)90068-4
poly(butyl methacrylate),9003-63-8,*CC(*)(C)C(=O)OCCCC,2-propanol,67-63-0,CC(C)O,2050000,1.23,0.15319,0.1978,0.1,21.68,positive,doi.org/10.1016/0254-0584(86)90068-4
poly(butyl methacrylate),9003-63-8,*CC(*)(C)C(=O)OCCCC,2-propanol,67-63-0,CC(C)O,2050000,1.23,0.13814,0.1793,0.1,22.11,positive,doi.org/10.1016/0254-0584(86)90068-4
poly(butyl methacrylate),9003-63-8,*CC(*)(C)C(=O)OCCCC,2-propanol,67-63-0,CC(C)O,520000,1.17,0.02981,0.0402,0.1,21.99,positive,doi.org/10.1016/0254-0584(86)90068-4
poly(butyl methacrylate),9003-63-8,*CC(*)(C)C(=O)OCCCC,2-propanol,67-63-0,CC(C)O,520000,1.17,0.12293,0.1604,0.1,21.82,positive,doi.org/10.1016/0254-0584(86)90068-4
poly(butyl methacrylate),9003-63-8,*CC(*)(C)C(=O)OCCCC,2-propanol,67-63-0,CC(C)O,2050000,1.23,0.00411,0.0056,0.1,22.13,positive,doi.org/10.1016/0254-0584(86)90068-4
poly(butyl methacrylate),9003-63-8,*CC(*)(C)C(=O)OCCCC,n-hexadecane,544-76-3,CCCCCCCCCCCCCCCC,22880,1.04,0.15304,0.2007,0.1,114.8,positive,doi.org/10.1021/ma0610055
poly(butyl methacrylate),9003-63-8,*CC(*)(C)C(=O)OCCCC,2-propanol,67-63-0,CC(C)O,520000,1.17,0.03763,0.0506,0.1,22.22,positive,doi.org/10.1016/0254-0584(86)90068-4
poly(butyl methacrylate),9003-63-8,*CC(*)(C)C(=O)OCCCC,2-propanol,67-63-0,CC(C)O,2050000,1.23,0.02196,0.0297,0.1,23.01,positive,doi.org/10.1016/0254-0584(86)90068-4
poly(butyl methacrylate),9003-63-8,*CC(*)(C)C(=O)OCCCC,2-propanol,67-63-0,CC(C)O,2050000,1.23,0.06803,0.0905,0.1,23.23,positive,doi.org/10.1016/0254-0584(86)90068-4
poly(butyl methacrylate),9003-63-8,*CC(*)(C)C(=O)OCCCC,2-propanol,67-63-0,CC(C)O,520000,1.17,0.22258,0.2807,0.1,20.42,positive,doi.org/10.1016/0254-0584(86)90068-4
poly(butyl methacrylate),9003-63-8,*CC(*)(C)C(=O)OCCCC,2-propanol,67-63-0,CC(C)O,2050000,1.23,0.05248,0.0702,0.1,23.21,positive,doi.org/10.1016/0254-0584(86)90068-4
poly(butyl methacrylate),9003-63-8,*CC(*)(C)C(=O)OCCCC,2-propanol,67-63-0,CC(C)O,520000,1.17,0.18852,0.2405,0.1,20.89,positive,doi.org/10.1016/0254-0584(86)90068-4
poly(butyl methacrylate),9003-63-8,*CC(*)(C)C(=O)OCCCC,2-propanol,67-63-0,CC(C)O,520000,1.17,0.05241,0.0701,0.1,22.24,positive,doi.org/10.1016/0254-0584(86)90068-4
poly(butyl methacrylate),9003-63-8,*CC(*)(C)C(=O)OCCCC,2-propanol,67-63-0,CC(C)O,2050000,1.23,0.09141,0.1206,0.1,22.92,positive,doi.org/10.1016/0254-0584(86)90068-4
poly(butyl methacrylate),9003-63-8,*CC(*)(C)C(=O)OCCCC,2-propanol,67-63-0,CC(C)O,520000,1.17,0.01468,0.0199,0.1,21.8,positive,doi.org/10.1016/0254-0584(86)90068-4
poly(butyl methacrylate),9003-63-8,*CC(*)(C)C(=O)OCCCC,2-propanol,67-63-0,CC(C)O,520000,1.17,0.15531,0.2004,0.1,21.59,positive,doi.org/10.1016/0254-0584(86)90068-4
poly(alpha-methylstyrene),25014-31-7,*CC(*)(C)c1ccccc1,butyl acetate,123-86-4,CCCCOC(=O)C,61400,1.05,0.00815,0.01,0.1,200.9,negative,doi.org/10.1016/0032-3861(95)91454-F
poly(alpha-methylstyrene),25014-31-7,*CC(*)(C)c1ccccc1,hexyl acetate,142-92-7,CCCCCCOC(=O)C,76500,1.1,0.08904,0.1071,0.1,11.9,positive,doi.org/10.1016/0032-3861(95)91454-F
poly(alpha-methylstyrene),25014-31-7,*CC(*)(C)c1ccccc1,cyclopentane,287-92-3,C1CCCC1,31200,1.2,0.02693,0.0384,0.1,-0.1,positive,doi.org/10.1016/0032-3861(95)91454-F
poly(alpha-methylstyrene),25014-31-7,*CC(*)(C)c1ccccc1,methylcyclohexane,108-87-2,CC1CCCCC1,20100,1.02,0.16816,0.221,0.1,32.46,positive,doi.org/10.1021/je990141k
poly(alpha-methylstyrene),25014-31-7,*CC(*)(C)c1ccccc1,pentyl acetate,628-63-7,CCCCCOC(=O)C,29000,1.16,0.09235,0.111,0.1,-21.6,positive,doi.org/10.1016/0032-3861(95)91454-F
poly(alpha-methylstyrene),25014-31-7,*CC(*)(C)c1ccccc1,methylcyclohexane,108-87-2,CC1CCCCC1,32900,1.02,0.1512,0.2,0.1,43.85,positive,doi.org/10.1021/je990141k
poly(alpha-methylstyrene),25014-31-7,*CC(*)(C)c1ccccc1,pentyl acetate,628-63-7,CCCCCOC(=O)C,61400,1.05,0.02458,0.03,0.1,219.9,negative,doi.org/10.1016/0032-3861(95)91454-F
poly(alpha-methylstyrene),25014-31-7,*CC(*)(C)c1ccccc1,cyclopentane,287-92-3,C1CCCC1,61400,1.05,0.08194,0.1141,0.1,16.3,positive,doi.org/10.1016/0032-3861(95)91454-F
poly(alpha-methylstyrene),25014-31-7,*CC(*)(C)c1ccccc1,butyl acetate,123-86-4,CCCCOC(=O)C,61400,1.05,0.0661,0.08,0.1,-12.2,positive,doi.org/10.1016/0032-3861(95)91454-F
poly(alpha-methylstyrene),25014-31-7,*CC(*)(C)c1ccccc1,methylcyclohexane,108-87-2,CC1CCCCC1,20100,1.02,0.21277,0.275,0.1,32.04,positive,doi.org/10.1021/je990141k
poly(alpha-methylstyrene),25014-31-7,*CC(*)(C)c1ccccc1,methylcyclohexane,108-87-2,CC1CCCCC1,75600,1.05,0.03475,0.0481,0.1,55.85,positive,doi.org/10.1021/je990141k
poly(alpha-methylstyrene),25014-31-7,*CC(*)(C)c1ccccc1,methylcyclohexane,108-87-2,CC1CCCCC1,20100,1.02,0.13526,0.18,0.1,32.63,positive,doi.org/10.1021/je990141k
poly(alpha-methylstyrene),25014-31-7,*CC(*)(C)c1ccccc1,pentyl acetate,628-63-7,CCCCCOC(=O)C,29000,1.16,0.03284,0.04,0.1,-30.6,positive,doi.org/10.1016/0032-3861(95)91454-F
poly(alpha-methylstyrene),25014-31-7,*CC(*)(C)c1ccccc1,butyl acetate,123-86-4,CCCCOC(=O)C,61400,1.05,0.18671,0.22,0.1,-14.4,positive,doi.org/10.1016/0032-3861(95)91454-F
poly(alpha-methylstyrene),25014-31-7,*CC(*)(C)c1ccccc1,methylcyclohexane,108-87-2,CC1CCCCC1,32900,1.02,0.03395,0.047,0.1,40.85,positive,doi.org/10.1021/je990141k
poly(alpha-methylstyrene),25014-31-7,*CC(*)(C)c1ccccc1,trans-decahydronaphthalene,493-02-7,C1CCC2CCCCC2C1,61400,1.05,0.06566,0.0799,0.1,-12.9,positive,doi.org/10.1016/0032-3861(95)91454-F
poly(alpha-methylstyrene),25014-31-7,*CC(*)(C)c1ccccc1,butyl acetate,123-86-4,CCCCOC(=O)C,61400,1.05,0.10929,0.131,0.1,184,negative,doi.org/10.1016/0032-3861(95)91454-F
poly(alpha-methylstyrene),25014-31-7,*CC(*)(C)c1ccccc1,pentyl acetate,628-63-7,CCCCCOC(=O)C,29000,1.16,0.17893,0.211,0.1,-24.6,positive,doi.org/10.1016/0032-3861(95)91454-F
poly(alpha-methylstyrene),25014-31-7,*CC(*)(C)c1ccccc1,methylcyclohexane,108-87-2,CC1CCCCC1,32900,1.02,0.125,0.167,0.1,43.85,positive,doi.org/10.1021/je990141k
poly(alpha-methylstyrene),25014-31-7,*CC(*)(C)c1ccccc1,methylcyclohexane,108-87-2,CC1CCCCC1,32900,1.02,0.01361,0.019,0.1,35.85,positive,doi.org/10.1021/je990141k
poly(alpha-methylstyrene),25014-31-7,*CC(*)(C)c1ccccc1,butyl acetate,123-86-4,CCCCOC(=O)C,61400,1.05,0.0328,0.04,0.1,-16.3,positive,doi.org/10.1016/0032-3861(95)91454-F
poly(alpha-methylstyrene),25014-31-7,*CC(*)(C)c1ccccc1,methylcyclohexane,108-87-2,CC1CCCCC1,20100,1.02,0.23479,0.301,0.1,28.63,positive,doi.org/10.1021/je990141k
poly(alpha-methylstyrene),25014-31-7,*CC(*)(C)c1ccccc1,cyclohexane,110-82-7,C1CCCCC1,424000,1.55,0.0588,NaN,0.1,25.1,positive,See 1991LEE in ISBN: 9781420067989
poly(alpha-methylstyrene),25014-31-7,*CC(*)(C)c1ccccc1,hexyl acetate,142-92-7,CCCCCCOC(=O)C,31200,1.2,0.10001,0.12,0.1,-34.3,positive,doi.org/10.1016/0032-3861(95)91454-F
poly(alpha-methylstyrene),25014-31-7,*CC(*)(C)c1ccccc1,hexyl acetate,142-92-7,CCCCCCOC(=O)C,76500,1.1,0.05796,0.0702,0.1,11.4,positive,doi.org/10.1016/0032-3861(95)91454-F
poly(alpha-methylstyrene),25014-31-7,*CC(*)(C)c1ccccc1,pentyl acetate,628-63-7,CCCCCOC(=O)C,61400,1.05,0.00816,0.01,0.1,-9.8,positive,doi.org/10.1016/0032-3861(95)91454-F
poly(alpha-methylstyrene),25014-31-7,*CC(*)(C)c1ccccc1,methylcyclohexane,108-87-2,CC1CCCCC1,32900,1.02,0.06651,0.0909,0.1,43.85,positive,doi.org/10.1021/je990141k
poly(alpha-methylstyrene),25014-31-7,*CC(*)(C)c1ccccc1,butyl acetate,123-86-4,CCCCOC(=O)C,61400,1.05,0.01634,0.02,0.1,197.3,negative,doi.org/10.1016/0032-3861(95)91454-F
poly(alpha-methylstyrene),25014-31-7,*CC(*)(C)c1ccccc1,cyclopentane,287-92-3,C1CCCC1,31200,1.2,0.04669,0.066,0.1,2.1,positive,doi.org/10.1016/0032-3861(95)91454-F
poly(alpha-methylstyrene),25014-31-7,*CC(*)(C)c1ccccc1,cyclohexane,110-82-7,C1CCCCC1,227000,1.27,0.0679,NaN,0.1,23.3,positive,See 1991LEE in ISBN: 9781420067989
poly(alpha-methylstyrene),25014-31-7,*CC(*)(C)c1ccccc1,methylcyclohexane,108-87-2,CC1CCCCC1,75600,1.05,0.01397,0.0195,0.1,53.85,positive,doi.org/10.1021/je990141k
poly(alpha-methylstyrene),25014-31-7,*CC(*)(C)c1ccccc1,butyl acetate,123-86-4,CCCCOC(=O)C,61400,1.05,0.02456,0.03,0.1,195.7,negative,doi.org/10.1016/0032-3861(95)91454-F
poly(alpha-methylstyrene),25014-31-7,*CC(*)(C)c1ccccc1,methylcyclohexane,108-87-2,CC1CCCCC1,75600,1.05,0.12319,0.1647,0.1,54.65,positive,doi.org/10.1021/je990141k
poly(alpha-methylstyrene),25014-31-7,*CC(*)(C)c1ccccc1,hexyl acetate,142-92-7,CCCCCCOC(=O)C,76500,1.1,0.12564,0.1499,0.1,235,negative,doi.org/10.1016/0032-3861(95)91454-F
poly(alpha-methylstyrene),25014-31-7,*CC(*)(C)c1ccccc1,butyl acetate,123-86-4,CCCCOC(=O)C,61400,1.05,0.00407,0.005,0.1,209.5,negative,doi.org/10.1016/0032-3861(95)91454-F
poly(alpha-methylstyrene),25014-31-7,*CC(*)(C)c1ccccc1,butyl acetate,123-86-4,CCCCOC(=O)C,61400,1.05,0.10929,0.131,0.1,-11.1,positive,doi.org/10.1016/0032-3861(95)91454-F
poly(alpha-methylstyrene),25014-31-7,*CC(*)(C)c1ccccc1,cyclohexane,110-82-7,C1CCCCC1,61400,1.05,0.08962,0.1196,0.1,8.4,positive,doi.org/10.1016/0032-3861(95)91454-F
poly(alpha-methylstyrene),25014-31-7,*CC(*)(C)c1ccccc1,methylcyclohexane,108-87-2,CC1CCCCC1,75600,1.05,0.09677,0.1307,0.1,55.35,positive,doi.org/10.1021/je990141k
poly(alpha-methylstyrene),25014-31-7,*CC(*)(C)c1ccccc1,cyclohexane,110-82-7,C1CCCCC1,424000,1.55,0.0435,NaN,0.1,25.5,positive,See 1991LEE in ISBN: 9781420067989
poly(alpha-methylstyrene),25014-31-7,*CC(*)(C)c1ccccc1,pentyl acetate,628-63-7,CCCCCOC(=O)C,29000,1.16,0.12659,0.151,0.1,-22.4,positive,doi.org/10.1016/0032-3861(95)91454-F
poly(alpha-methylstyrene),25014-31-7,*CC(*)(C)c1ccccc1,pentyl acetate,628-63-7,CCCCCOC(=O)C,29000,1.16,0.02376,0.029,0.1,-33.1,positive,doi.org/10.1016/0032-3861(95)91454-F
poly(alpha-methylstyrene),25014-31-7,*CC(*)(C)c1ccccc1,cyclopentane,287-92-3,C1CCCC1,61400,1.05,0.08194,0.1141,0.1,151.6,negative,doi.org/10.1016/0032-3861(95)91454-F
poly(alpha-methylstyrene),25014-31-7,*CC(*)(C)c1ccccc1,pentyl acetate,628-63-7,CCCCCOC(=O)C,61400,1.05,0.16924,0.2,0.1,12.1,positive,doi.org/10.1016/0032-3861(95)91454-F
poly(alpha-methylstyrene),25014-31-7,*CC(*)(C)c1ccccc1,hexyl acetate,142-92-7,CCCCCCOC(=O)C,76500,1.1,0.05796,0.0702,0.1,237.1,negative,doi.org/10.1016/0032-3861(95)91454-F
poly(alpha-methylstyrene),25014-31-7,*CC(*)(C)c1ccccc1,pentyl acetate,628-63-7,CCCCCOC(=O)C,29000,1.16,0.14216,0.169,0.1,-23.5,positive,doi.org/10.1016/0032-3861(95)91454-F
poly(alpha-methylstyrene),25014-31-7,*CC(*)(C)c1ccccc1,cyclohexane,110-82-7,C1CCCCC1,165000,1.2,0.0647,NaN,0.1,22.5,positive,See 1991LEE in ISBN: 9781420067989
poly(alpha-methylstyrene),25014-31-7,*CC(*)(C)c1ccccc1,cyclohexane,110-82-7,C1CCCCC1,604000,1.73,0.055,NaN,0.1,27.4,positive,See 1991LEE in ISBN: 9781420067989
poly(alpha-methylstyrene),25014-31-7,*CC(*)(C)c1ccccc1,methylcyclohexane,108-87-2,CC1CCCCC1,75600,1.05,0.09684,0.1308,0.1,54.85,positive,doi.org/10.1021/je990141k
poly(alpha-methylstyrene),25014-31-7,*CC(*)(C)c1ccccc1,methylcyclohexane,108-87-2,CC1CCCCC1,32900,1.02,0.03446,0.0477,0.1,39.85,positive,doi.org/10.1021/je990141k
poly(alpha-methylstyrene),25014-31-7,*CC(*)(C)c1ccccc1,cyclopentane,287-92-3,C1CCCC1,61400,1.05,0.03992,0.0566,0.1,151.8,negative,doi.org/10.1016/0032-3861(95)91454-F
poly(alpha-methylstyrene),25014-31-7,*CC(*)(C)c1ccccc1,pentyl acetate,628-63-7,CCCCCOC(=O)C,61400,1.05,0.12572,0.15,0.1,212,negative,doi.org/10.1016/0032-3861(95)91454-F
poly(alpha-methylstyrene),25014-31-7,*CC(*)(C)c1ccccc1,butyl acetate,123-86-4,CCCCOC(=O)C,61400,1.05,0.08463,0.102,0.1,-11.2,positive,doi.org/10.1016/0032-3861(95)91454-F
poly(alpha-methylstyrene),25014-31-7,*CC(*)(C)c1ccccc1,methylcyclohexane,108-87-2,CC1CCCCC1,20100,1.02,0.0817,0.111,0.1,32.35,positive,doi.org/10.1021/je990141k
poly(alpha-methylstyrene),25014-31-7,*CC(*)(C)c1ccccc1,hexyl acetate,142-92-7,CCCCCCOC(=O)C,31200,1.2,0.07408,0.0894,0.1,-34.1,positive,doi.org/10.1016/0032-3861(95)91454-F
