Repository: uentinnlea/polymer_cloud_point_qsar

File: data/Binary Polymer Solution Cloud Point Database.csv (part 26 of 26)
Polymer,Polymer CAS,Polymer SMILES,Solvent,Solvent CAS,Solvent SMILES,Mw(Da),PDI,ϕ,w,P(Mpa),CP(°C),1-Phase,Ref.
poly(alpha-methylstyrene),25014-31-7,*CC(*)(C)c1ccccc1,methylcyclohexane,108-87-2,CC1CCCCC1,75600,1.05,0.06636,0.0907,0.1,55.85,positive,doi.org/10.1021/je990141k
poly(alpha-methylstyrene),25014-31-7,*CC(*)(C)c1ccccc1,cyclopentane,287-92-3,C1CCCC1,31200,1.2,0.03333,0.0474,0.1,166.1,negative,doi.org/10.1016/0032-3861(95)91454-F
poly(alpha-methylstyrene),25014-31-7,*CC(*)(C)c1ccccc1,methylcyclohexane,108-87-2,CC1CCCCC1,32900,1.02,0.12421,0.166,0.1,45.45,positive,doi.org/10.1021/je990141k
poly(alpha-methylstyrene),25014-31-7,*CC(*)(C)c1ccccc1,methylcyclohexane,108-87-2,CC1CCCCC1,32900,1.02,0.00715,0.01,0.1,29.85,positive,doi.org/10.1021/je990141k
poly(alpha-methylstyrene),25014-31-7,*CC(*)(C)c1ccccc1,methylcyclohexane,108-87-2,CC1CCCCC1,32900,1.02,0.0165,0.023,0.1,40.15,positive,doi.org/10.1021/je990141k
poly(alpha-methylstyrene),25014-31-7,*CC(*)(C)c1ccccc1,cyclopentane,287-92-3,C1CCCC1,31200,1.2,0.03333,0.0474,0.1,1.1,positive,doi.org/10.1016/0032-3861(95)91454-F
poly(alpha-methylstyrene),25014-31-7,*CC(*)(C)c1ccccc1,pentyl acetate,628-63-7,CCCCCOC(=O)C,29000,1.16,0.20466,0.24,0.1,229,negative,doi.org/10.1016/0032-3861(95)91454-F
poly(alpha-methylstyrene),25014-31-7,*CC(*)(C)c1ccccc1,pentyl acetate,628-63-7,CCCCCOC(=O)C,29000,1.16,0.06617,0.08,0.1,231.4,negative,doi.org/10.1016/0032-3861(95)91454-F
poly(alpha-methylstyrene),25014-31-7,*CC(*)(C)c1ccccc1,cyclohexane,110-82-7,C1CCCCC1,61400,1.05,0.04443,0.0603,0.1,7.7,positive,doi.org/10.1016/0032-3861(95)91454-F
poly(alpha-methylstyrene),25014-31-7,*CC(*)(C)c1ccccc1,pentyl acetate,628-63-7,CCCCCOC(=O)C,29000,1.16,0.01636,0.02,0.1,241,negative,doi.org/10.1016/0032-3861(95)91454-F
poly(alpha-methylstyrene),25014-31-7,*CC(*)(C)c1ccccc1,cyclohexane,110-82-7,C1CCCCC1,61400,1.05,0.06672,0.0898,0.1,219.5,negative,doi.org/10.1016/0032-3861(95)91454-F
poly(alpha-methylstyrene),25014-31-7,*CC(*)(C)c1ccccc1,methylcyclohexane,108-87-2,CC1CCCCC1,20100,1.02,0.07336,0.1,0.1,31.03,positive,doi.org/10.1021/je990141k
poly(alpha-methylstyrene),25014-31-7,*CC(*)(C)c1ccccc1,butyl acetate,123-86-4,CCCCOC(=O)C,61400,1.05,0.01634,0.02,0.1,-31.4,positive,doi.org/10.1016/0032-3861(95)91454-F
poly(alpha-methylstyrene),25014-31-7,*CC(*)(C)c1ccccc1,cyclohexane,110-82-7,C1CCCCC1,227000,1.27,0.0558,NaN,0.1,23.5,positive,See 1991LEE in ISBN: 9781420067989
poly(alpha-methylstyrene),25014-31-7,*CC(*)(C)c1ccccc1,pentyl acetate,628-63-7,CCCCCOC(=O)C,61400,1.05,0.05779,0.07,0.1,215.2,negative,doi.org/10.1016/0032-3861(95)91454-F
poly(alpha-methylstyrene),25014-31-7,*CC(*)(C)c1ccccc1,methylcyclohexane,108-87-2,CC1CCCCC1,20100,1.02,0.11014,0.148,0.1,32.65,positive,doi.org/10.1021/je990141k
poly(alpha-methylstyrene),25014-31-7,*CC(*)(C)c1ccccc1,methylcyclohexane,108-87-2,CC1CCCCC1,75600,1.05,0.01744,0.0243,0.1,52.75,positive,doi.org/10.1021/je990141k
poly(alpha-methylstyrene),25014-31-7,*CC(*)(C)c1ccccc1,pentyl acetate,628-63-7,CCCCCOC(=O)C,61400,1.05,0.10001,0.12,0.1,211.5,negative,doi.org/10.1016/0032-3861(95)91454-F
poly(alpha-methylstyrene),25014-31-7,*CC(*)(C)c1ccccc1,hexyl acetate,142-92-7,CCCCCCOC(=O)C,76500,1.1,0.04112,0.05,0.1,240.2,negative,doi.org/10.1016/0032-3861(95)91454-F
poly(alpha-methylstyrene),25014-31-7,*CC(*)(C)c1ccccc1,cyclohexane,110-82-7,C1CCCCC1,257000,1.99,0.083,NaN,0.1,22.2,positive,See 1991LEE in ISBN: 9781420067989
poly(alpha-methylstyrene),25014-31-7,*CC(*)(C)c1ccccc1,pentyl acetate,628-63-7,CCCCCOC(=O)C,29000,1.16,0.02541,0.031,0.1,238.7,negative,doi.org/10.1016/0032-3861(95)91454-F
poly(alpha-methylstyrene),25014-31-7,*CC(*)(C)c1ccccc1,hexyl acetate,142-92-7,CCCCCCOC(=O)C,31200,1.2,0.10001,0.12,0.1,259.7,negative,doi.org/10.1016/0032-3861(95)91454-F
poly(alpha-methylstyrene),25014-31-7,*CC(*)(C)c1ccccc1,pentyl acetate,628-63-7,CCCCCOC(=O)C,29000,1.16,0.14303,0.17,0.1,227.5,negative,doi.org/10.1016/0032-3861(95)91454-F
poly(alpha-methylstyrene),25014-31-7,*CC(*)(C)c1ccccc1,cyclohexane,110-82-7,C1CCCCC1,257000,1.99,0.0487,NaN,0.1,25,positive,See 1991LEE in ISBN: 9781420067989
poly(alpha-methylstyrene),25014-31-7,*CC(*)(C)c1ccccc1,methylcyclohexane,108-87-2,CC1CCCCC1,32900,1.02,0.09623,0.13,0.1,44.75,positive,doi.org/10.1021/je990141k
poly(alpha-methylstyrene),25014-31-7,*CC(*)(C)c1ccccc1,butyl acetate,123-86-4,CCCCOC(=O)C,61400,1.05,0.0328,0.04,0.1,193.1,negative,doi.org/10.1016/0032-3861(95)91454-F
poly(alpha-methylstyrene),25014-31-7,*CC(*)(C)c1ccccc1,methylcyclohexane,108-87-2,CC1CCCCC1,20100,1.02,0.0472,0.065,0.1,29.7,positive,doi.org/10.1021/je990141k
poly(alpha-methylstyrene),25014-31-7,*CC(*)(C)c1ccccc1,methylcyclohexane,108-87-2,CC1CCCCC1,32900,1.02,0.01002,0.014,0.1,33.85,positive,doi.org/10.1021/je990141k
poly(alpha-methylstyrene),25014-31-7,*CC(*)(C)c1ccccc1,cyclopentane,287-92-3,C1CCCC1,61400,1.05,0.03992,0.0566,0.1,14.8,positive,doi.org/10.1016/0032-3861(95)91454-F
poly(alpha-methylstyrene),25014-31-7,*CC(*)(C)c1ccccc1,pentyl acetate,628-63-7,CCCCCOC(=O)C,61400,1.05,0.00735,0.009,0.1,236.5,negative,doi.org/10.1016/0032-3861(95)91454-F
poly(alpha-methylstyrene),25014-31-7,*CC(*)(C)c1ccccc1,butyl acetate,123-86-4,CCCCOC(=O)C,61400,1.05,0.05022,0.061,0.1,-13.3,positive,doi.org/10.1016/0032-3861(95)91454-F
poly(alpha-methylstyrene),25014-31-7,*CC(*)(C)c1ccccc1,cyclopentane,287-92-3,C1CCCC1,31200,1.2,0.0743,0.1038,0.1,3.4,positive,doi.org/10.1016/0032-3861(95)91454-F
poly(alpha-methylstyrene),25014-31-7,*CC(*)(C)c1ccccc1,hexyl acetate,142-92-7,CCCCCCOC(=O)C,31200,1.2,0.07408,0.0894,0.1,259.1,negative,doi.org/10.1016/0032-3861(95)91454-F
poly(alpha-methylstyrene),25014-31-7,*CC(*)(C)c1ccccc1,butyl acetate,123-86-4,CCCCOC(=O)C,61400,1.05,0.05022,0.061,0.1,189.9,negative,doi.org/10.1016/0032-3861(95)91454-F
poly(alpha-methylstyrene),25014-31-7,*CC(*)(C)c1ccccc1,pentyl acetate,628-63-7,CCCCCOC(=O)C,29000,1.16,0.0915,0.11,0.1,229.9,negative,doi.org/10.1016/0032-3861(95)91454-F
poly(alpha-methylstyrene),25014-31-7,*CC(*)(C)c1ccccc1,methylcyclohexane,108-87-2,CC1CCCCC1,75600,1.05,0.03651,0.0505,0.1,55.35,positive,doi.org/10.1021/je990141k
poly(alpha-methylstyrene),25014-31-7,*CC(*)(C)c1ccccc1,methylcyclohexane,108-87-2,CC1CCCCC1,20100,1.02,0.09009,0.122,0.1,32.52,positive,doi.org/10.1021/je990141k
poly(alpha-methylstyrene),25014-31-7,*CC(*)(C)c1ccccc1,butyl acetate,123-86-4,CCCCOC(=O)C,61400,1.05,0.13077,0.156,0.1,184.2,negative,doi.org/10.1016/0032-3861(95)91454-F
poly(alpha-methylstyrene),25014-31-7,*CC(*)(C)c1ccccc1,cyclopentane,287-92-3,C1CCCC1,31200,1.2,0.11669,0.1601,0.1,163.5,negative,doi.org/10.1016/0032-3861(95)91454-F
poly(alpha-methylstyrene),25014-31-7,*CC(*)(C)c1ccccc1,trans-decahydronaphthalene,493-02-7,C1CCC2CCCCC2C1,61400,1.05,0.11632,0.1399,0.1,-12.3,positive,doi.org/10.1016/0032-3861(95)91454-F
poly(alpha-methylstyrene),25014-31-7,*CC(*)(C)c1ccccc1,pentyl acetate,628-63-7,CCCCCOC(=O)C,61400,1.05,0.19576,0.23,0.1,213,negative,doi.org/10.1016/0032-3861(95)91454-F
poly(alpha-methylstyrene),25014-31-7,*CC(*)(C)c1ccccc1,butyl acetate,123-86-4,CCCCOC(=O)C,61400,1.05,0.02456,0.03,0.1,-22.6,positive,doi.org/10.1016/0032-3861(95)91454-F
poly(alpha-methylstyrene),25014-31-7,*CC(*)(C)c1ccccc1,pentyl acetate,628-63-7,CCCCCOC(=O)C,61400,1.05,0.19576,0.23,0.1,8.7,positive,doi.org/10.1016/0032-3861(95)91454-F
poly(alpha-methylstyrene),25014-31-7,*CC(*)(C)c1ccccc1,butyl acetate,123-86-4,CCCCOC(=O)C,61400,1.05,0.08463,0.102,0.1,186.1,negative,doi.org/10.1016/0032-3861(95)91454-F
poly(alpha-methylstyrene),25014-31-7,*CC(*)(C)c1ccccc1,methylcyclohexane,108-87-2,CC1CCCCC1,32900,1.02,0.06734,0.092,0.1,44.45,positive,doi.org/10.1021/je990141k
poly(alpha-methylstyrene),25014-31-7,*CC(*)(C)c1ccccc1,hexyl acetate,142-92-7,CCCCCCOC(=O)C,76500,1.1,0.00816,0.01,0.1,-10.8,positive,doi.org/10.1016/0032-3861(95)91454-F
poly(alpha-methylstyrene),25014-31-7,*CC(*)(C)c1ccccc1,pentyl acetate,628-63-7,CCCCCOC(=O)C,29000,1.16,0.05695,0.069,0.1,-22.8,positive,doi.org/10.1016/0032-3861(95)91454-F
poly(alpha-methylstyrene),25014-31-7,*CC(*)(C)c1ccccc1,pentyl acetate,628-63-7,CCCCCOC(=O)C,61400,1.05,0.02458,0.03,0.1,3.4,positive,doi.org/10.1016/0032-3861(95)91454-F
poly(alpha-methylstyrene),25014-31-7,*CC(*)(C)c1ccccc1,cyclohexane,110-82-7,C1CCCCC1,165000,1.2,0.076,NaN,0.1,22.4,positive,See 1991LEE in ISBN: 9781420067989
poly(alpha-methylstyrene),25014-31-7,*CC(*)(C)c1ccccc1,cyclopentane,287-92-3,C1CCCC1,31200,1.2,0.10661,0.1469,0.1,163.1,negative,doi.org/10.1016/0032-3861(95)91454-F
poly(alpha-methylstyrene),25014-31-7,*CC(*)(C)c1ccccc1,pentyl acetate,628-63-7,CCCCCOC(=O)C,29000,1.16,0.07374,0.089,0.1,-22.1,positive,doi.org/10.1016/0032-3861(95)91454-F
poly(alpha-methylstyrene),25014-31-7,*CC(*)(C)c1ccccc1,methylcyclohexane,108-87-2,CC1CCCCC1,75600,1.05,0.0075,0.0105,0.1,47.85,positive,doi.org/10.1021/je990141k
poly(alpha-methylstyrene),25014-31-7,*CC(*)(C)c1ccccc1,cyclopentane,287-92-3,C1CCCC1,61400,1.05,0.06049,0.085,0.1,15.8,positive,doi.org/10.1016/0032-3861(95)91454-F
poly(alpha-methylstyrene),25014-31-7,*CC(*)(C)c1ccccc1,cyclopentane,287-92-3,C1CCCC1,31200,1.2,0.04669,0.066,0.1,164.1,negative,doi.org/10.1016/0032-3861(95)91454-F
poly(alpha-methylstyrene),25014-31-7,*CC(*)(C)c1ccccc1,hexyl acetate,142-92-7,CCCCCCOC(=O)C,76500,1.1,0.00816,0.01,0.1,253.1,negative,doi.org/10.1016/0032-3861(95)91454-F
poly(alpha-methylstyrene),25014-31-7,*CC(*)(C)c1ccccc1,pentyl acetate,628-63-7,CCCCCOC(=O)C,29000,1.16,0.01226,0.015,0.1,248.1,negative,doi.org/10.1016/0032-3861(95)91454-F
poly(alpha-methylstyrene),25014-31-7,*CC(*)(C)c1ccccc1,pentyl acetate,628-63-7,CCCCCOC(=O)C,29000,1.16,0.11798,0.141,0.1,228.4,negative,doi.org/10.1016/0032-3861(95)91454-F
poly(alpha-methylstyrene),25014-31-7,*CC(*)(C)c1ccccc1,methylcyclohexane,108-87-2,CC1CCCCC1,20100,1.02,0.19359,0.252,0.1,32.29,positive,doi.org/10.1021/je990141k
poly(alpha-methylstyrene),25014-31-7,*CC(*)(C)c1ccccc1,methylcyclohexane,108-87-2,CC1CCCCC1,32900,1.02,0.097,0.131,0.1,43.85,positive,doi.org/10.1021/je990141k
poly(alpha-methylstyrene),25014-31-7,*CC(*)(C)c1ccccc1,pentyl acetate,628-63-7,CCCCCOC(=O)C,61400,1.05,0.00816,0.01,0.1,227.5,negative,doi.org/10.1016/0032-3861(95)91454-F
poly(alpha-methylstyrene),25014-31-7,*CC(*)(C)c1ccccc1,pentyl acetate,628-63-7,CCCCCOC(=O)C,61400,1.05,0.12572,0.15,0.1,12.8,positive,doi.org/10.1016/0032-3861(95)91454-F
poly(alpha-methylstyrene),25014-31-7,*CC(*)(C)c1ccccc1,hexyl acetate,142-92-7,CCCCCCOC(=O)C,76500,1.1,0.16836,0.199,0.1,11.6,positive,doi.org/10.1016/0032-3861(95)91454-F
poly(alpha-methylstyrene),25014-31-7,*CC(*)(C)c1ccccc1,pentyl acetate,628-63-7,CCCCCOC(=O)C,29000,1.16,0.17893,0.211,0.1,227.6,negative,doi.org/10.1016/0032-3861(95)91454-F
poly(alpha-methylstyrene),25014-31-7,*CC(*)(C)c1ccccc1,pentyl acetate,628-63-7,CCCCCOC(=O)C,61400,1.05,0.10001,0.12,0.1,13.9,positive,doi.org/10.1016/0032-3861(95)91454-F
poly(alpha-methylstyrene),25014-31-7,*CC(*)(C)c1ccccc1,cyclohexane,110-82-7,C1CCCCC1,61400,1.05,0.04443,0.0603,0.1,216.9,negative,doi.org/10.1016/0032-3861(95)91454-F
poly(alpha-methylstyrene),25014-31-7,*CC(*)(C)c1ccccc1,hexyl acetate,142-92-7,CCCCCCOC(=O)C,76500,1.1,0.0734,0.0886,0.1,11.3,positive,doi.org/10.1016/0032-3861(95)91454-F
poly(alpha-methylstyrene),25014-31-7,*CC(*)(C)c1ccccc1,methylcyclohexane,108-87-2,CC1CCCCC1,32900,1.02,0.00357,0.005,0.1,15.85,positive,doi.org/10.1021/je990141k
poly(alpha-methylstyrene),25014-31-7,*CC(*)(C)c1ccccc1,cyclohexane,110-82-7,C1CCCCC1,113000,1.14,0.0709,NaN,0.1,20.6,positive,See 1991LEE in ISBN: 9781420067989
poly(alpha-methylstyrene),25014-31-7,*CC(*)(C)c1ccccc1,cyclohexane,110-82-7,C1CCCCC1,290000,1.32,0.0634,NaN,0.1,24.6,positive,See 1991LEE in ISBN: 9781420067989
poly(alpha-methylstyrene),25014-31-7,*CC(*)(C)c1ccccc1,cyclohexane,110-82-7,C1CCCCC1,290000,1.32,0.0532,NaN,0.1,24.8,positive,See 1991LEE in ISBN: 9781420067989
poly(alpha-methylstyrene),25014-31-7,*CC(*)(C)c1ccccc1,pentyl acetate,628-63-7,CCCCCOC(=O)C,29000,1.16,0.10769,0.129,0.1,-21.6,positive,doi.org/10.1016/0032-3861(95)91454-F
poly(alpha-methylstyrene),25014-31-7,*CC(*)(C)c1ccccc1,cyclopentane,287-92-3,C1CCCC1,61400,1.05,0.06049,0.085,0.1,151.6,negative,doi.org/10.1016/0032-3861(95)91454-F
poly(alpha-methylstyrene),25014-31-7,*CC(*)(C)c1ccccc1,cyclopentane,287-92-3,C1CCCC1,31200,1.2,0.11669,0.1601,0.1,3.3,positive,doi.org/10.1016/0032-3861(95)91454-F
poly(alpha-methylstyrene),25014-31-7,*CC(*)(C)c1ccccc1,pentyl acetate,628-63-7,CCCCCOC(=O)C,61400,1.05,0.07796,0.094,0.1,212,negative,doi.org/10.1016/0032-3861(95)91454-F
poly(alpha-methylstyrene),25014-31-7,*CC(*)(C)c1ccccc1,hexyl acetate,142-92-7,CCCCCCOC(=O)C,76500,1.1,0.0734,0.0886,0.1,236.6,negative,doi.org/10.1016/0032-3861(95)91454-F
poly(alpha-methylstyrene),25014-31-7,*CC(*)(C)c1ccccc1,cyclopentane,287-92-3,C1CCCC1,31200,1.2,0.0743,0.1038,0.1,163.1,negative,doi.org/10.1016/0032-3861(95)91454-F
poly(alpha-methylstyrene),25014-31-7,*CC(*)(C)c1ccccc1,pentyl acetate,628-63-7,CCCCCOC(=O)C,29000,1.16,0.03284,0.04,0.1,235.6,negative,doi.org/10.1016/0032-3861(95)91454-F
poly(alpha-methylstyrene),25014-31-7,*CC(*)(C)c1ccccc1,methylcyclohexane,108-87-2,CC1CCCCC1,32900,1.02,0.12429,0.1661,0.1,43.85,positive,doi.org/10.1021/je990141k
poly(alpha-methylstyrene),25014-31-7,*CC(*)(C)c1ccccc1,pentyl acetate,628-63-7,CCCCCOC(=O)C,29000,1.16,0.20466,0.24,0.1,-26.5,positive,doi.org/10.1016/0032-3861(95)91454-F
poly(alpha-methylstyrene),25014-31-7,*CC(*)(C)c1ccccc1,methylcyclohexane,108-87-2,CC1CCCCC1,32900,1.02,0.09615,0.1299,0.1,43.85,positive,doi.org/10.1021/je990141k
poly(alpha-methylstyrene),25014-31-7,*CC(*)(C)c1ccccc1,butyl acetate,123-86-4,CCCCOC(=O)C,61400,1.05,0.13077,0.156,0.1,-11.4,positive,doi.org/10.1016/0032-3861(95)91454-F
poly(alpha-methylstyrene),25014-31-7,*CC(*)(C)c1ccccc1,cyclopentane,287-92-3,C1CCCC1,31200,1.2,0.06312,0.0886,0.1,162.8,negative,doi.org/10.1016/0032-3861(95)91454-F
poly(alpha-methylstyrene),25014-31-7,*CC(*)(C)c1ccccc1,hexyl acetate,142-92-7,CCCCCCOC(=O)C,76500,1.1,0.12564,0.1499,0.1,11.3,positive,doi.org/10.1016/0032-3861(95)91454-F
poly(alpha-methylstyrene),25014-31-7,*CC(*)(C)c1ccccc1,butyl acetate,123-86-4,CCCCOC(=O)C,61400,1.05,0.0661,0.08,0.1,187.8,negative,doi.org/10.1016/0032-3861(95)91454-F
poly(alpha-methylstyrene),25014-31-7,*CC(*)(C)c1ccccc1,methylcyclohexane,108-87-2,CC1CCCCC1,32900,1.02,0.12815,0.171,0.1,44.57,positive,doi.org/10.1063/1.1415454
poly(alpha-methylstyrene),25014-31-7,*CC(*)(C)c1ccccc1,cyclopentane,287-92-3,C1CCCC1,31200,1.2,0.02693,0.0384,0.1,167.3,negative,doi.org/10.1016/0032-3861(95)91454-F
poly(alpha-methylstyrene),25014-31-7,*CC(*)(C)c1ccccc1,methylcyclohexane,108-87-2,CC1CCCCC1,20100,1.02,0.1504,0.199,0.1,33.56,positive,doi.org/10.1021/je990141k
poly(alpha-methylstyrene),25014-31-7,*CC(*)(C)c1ccccc1,pentyl acetate,628-63-7,CCCCCOC(=O)C,29000,1.16,0.06701,0.081,0.1,-23.5,positive,doi.org/10.1016/0032-3861(95)91454-F
poly(alpha-methylstyrene),25014-31-7,*CC(*)(C)c1ccccc1,cyclopentane,287-92-3,C1CCCC1,31200,1.2,0.06312,0.0886,0.1,2.8,positive,doi.org/10.1016/0032-3861(95)91454-F
poly(alpha-methylstyrene),25014-31-7,*CC(*)(C)c1ccccc1,hexyl acetate,142-92-7,CCCCCCOC(=O)C,76500,1.1,0.10333,0.1239,0.1,236,negative,doi.org/10.1016/0032-3861(95)91454-F
poly(alpha-methylstyrene),25014-31-7,*CC(*)(C)c1ccccc1,butyl acetate,123-86-4,CCCCOC(=O)C,61400,1.05,0.15944,0.189,0.1,-12.6,positive,doi.org/10.1016/0032-3861(95)91454-F
poly(alpha-methylstyrene),25014-31-7,*CC(*)(C)c1ccccc1,methylcyclohexane,108-87-2,CC1CCCCC1,75600,1.05,0.14944,0.1978,0.1,53.45,positive,doi.org/10.1021/je990141k
poly(alpha-methylstyrene),25014-31-7,*CC(*)(C)c1ccccc1,pentyl acetate,628-63-7,CCCCCOC(=O)C,61400,1.05,0.04112,0.05,0.1,215.8,negative,doi.org/10.1016/0032-3861(95)91454-F
poly(alpha-methylstyrene),25014-31-7,*CC(*)(C)c1ccccc1,pentyl acetate,628-63-7,CCCCCOC(=O)C,29000,1.16,0.04112,0.05,0.1,233.6,negative,doi.org/10.1016/0032-3861(95)91454-F
poly(alpha-methylstyrene),25014-31-7,*CC(*)(C)c1ccccc1,cyclopentane,287-92-3,C1CCCC1,31200,1.2,0.10661,0.1469,0.1,3.1,positive,doi.org/10.1016/0032-3861(95)91454-F
poly(alpha-methylstyrene),25014-31-7,*CC(*)(C)c1ccccc1,trans-decahydronaphthalene,493-02-7,C1CCC2CCCCC2C1,61400,1.05,0.08958,0.1084,0.1,-12.5,positive,doi.org/10.1016/0032-3861(95)91454-F
poly(alpha-methylstyrene),25014-31-7,*CC(*)(C)c1ccccc1,hexyl acetate,142-92-7,CCCCCCOC(=O)C,31200,1.2,0.12391,0.1479,0.1,259.4,negative,doi.org/10.1016/0032-3861(95)91454-F
poly(alpha-methylstyrene),25014-31-7,*CC(*)(C)c1ccccc1,hexyl acetate,142-92-7,CCCCCCOC(=O)C,76500,1.1,0.08904,0.1071,0.1,235.7,negative,doi.org/10.1016/0032-3861(95)91454-F
poly(alpha-methylstyrene),25014-31-7,*CC(*)(C)c1ccccc1,cyclohexane,110-82-7,C1CCCCC1,61400,1.05,0.06672,0.0898,0.1,8.1,positive,doi.org/10.1016/0032-3861(95)91454-F
poly(alpha-methylstyrene),25014-31-7,*CC(*)(C)c1ccccc1,pentyl acetate,628-63-7,CCCCCOC(=O)C,29000,1.16,0.04112,0.05,0.1,-27.2,positive,doi.org/10.1016/0032-3861(95)91454-F
poly(alpha-methylstyrene),25014-31-7,*CC(*)(C)c1ccccc1,hexyl acetate,142-92-7,CCCCCCOC(=O)C,76500,1.1,0.02467,0.0301,0.1,242.3,negative,doi.org/10.1016/0032-3861(95)91454-F
poly(alpha-methylstyrene),25014-31-7,*CC(*)(C)c1ccccc1,hexyl acetate,142-92-7,CCCCCCOC(=O)C,76500,1.1,0.04112,0.05,0.1,9.5,positive,doi.org/10.1016/0032-3861(95)91454-F
poly(alpha-methylstyrene),25014-31-7,*CC(*)(C)c1ccccc1,hexyl acetate,142-92-7,CCCCCCOC(=O)C,76500,1.1,0.16836,0.199,0.1,235.7,negative,doi.org/10.1016/0032-3861(95)91454-F
poly(alpha-methylstyrene),25014-31-7,*CC(*)(C)c1ccccc1,cyclopentane,287-92-3,C1CCCC1,31200,1.2,0.08717,0.1211,0.1,162.8,negative,doi.org/10.1016/0032-3861(95)91454-F
poly(alpha-methylstyrene),25014-31-7,*CC(*)(C)c1ccccc1,pentyl acetate,628-63-7,CCCCCOC(=O)C,61400,1.05,0.07796,0.094,0.1,12.9,positive,doi.org/10.1016/0032-3861(95)91454-F
poly(alpha-methylstyrene),25014-31-7,*CC(*)(C)c1ccccc1,hexyl acetate,142-92-7,CCCCCCOC(=O)C,76500,1.1,0.10333,0.1239,0.1,11.3,positive,doi.org/10.1016/0032-3861(95)91454-F
poly(alpha-methylstyrene),25014-31-7,*CC(*)(C)c1ccccc1,butyl acetate,123-86-4,CCCCOC(=O)C,61400,1.05,0.18671,0.22,0.1,188.3,negative,doi.org/10.1016/0032-3861(95)91454-F
poly(alpha-methylstyrene),25014-31-7,*CC(*)(C)c1ccccc1,cyclohexane,110-82-7,C1CCCCC1,604000,1.73,0.04,NaN,0.1,28.1,positive,See 1991LEE in ISBN: 9781420067989
poly(alpha-methylstyrene),25014-31-7,*CC(*)(C)c1ccccc1,pentyl acetate,628-63-7,CCCCCOC(=O)C,61400,1.05,0.00735,0.009,0.1,-14.4,positive,doi.org/10.1016/0032-3861(95)91454-F
poly(alpha-methylstyrene),25014-31-7,*CC(*)(C)c1ccccc1,cyclohexane,110-82-7,C1CCCCC1,113000,1.14,0.0865,NaN,0.1,20.4,positive,See 1991LEE in ISBN: 9781420067989
poly(alpha-methylstyrene),25014-31-7,*CC(*)(C)c1ccccc1,methylcyclohexane,108-87-2,CC1CCCCC1,75600,1.05,0.00421,0.0059,0.1,41.85,positive,doi.org/10.1021/je990141k
poly(alpha-methylstyrene),25014-31-7,*CC(*)(C)c1ccccc1,butyl acetate,123-86-4,CCCCOC(=O)C,61400,1.05,0.00571,0.007,0.1,206.5,negative,doi.org/10.1016/0032-3861(95)91454-F
poly(alpha-methylstyrene),25014-31-7,*CC(*)(C)c1ccccc1,cyclopentane,287-92-3,C1CCCC1,31200,1.2,0.00681,0.0098,0.1,-4.7,positive,doi.org/10.1016/0032-3861(95)91454-F
poly(alpha-methylstyrene),25014-31-7,*CC(*)(C)c1ccccc1,cyclohexane,110-82-7,C1CCCCC1,61400,1.05,0.08962,0.1196,0.1,217.7,negative,doi.org/10.1016/0032-3861(95)91454-F
poly(alpha-methylstyrene),25014-31-7,*CC(*)(C)c1ccccc1,cyclopentane,287-92-3,C1CCCC1,31200,1.2,0.08717,0.1211,0.1,3.5,positive,doi.org/10.1016/0032-3861(95)91454-F
poly(alpha-methylstyrene),25014-31-7,*CC(*)(C)c1ccccc1,pentyl acetate,628-63-7,CCCCCOC(=O)C,61400,1.05,0.16924,0.2,0.1,212.5,negative,doi.org/10.1016/0032-3861(95)91454-F
poly(alpha-methylstyrene),25014-31-7,*CC(*)(C)c1ccccc1,methylcyclohexane,108-87-2,CC1CCCCC1,32900,1.02,0.17549,0.23,0.1,44.35,positive,doi.org/10.1021/je990141k
poly(alpha-methylstyrene),25014-31-7,*CC(*)(C)c1ccccc1,hexyl acetate,142-92-7,CCCCCCOC(=O)C,31200,1.2,0.12391,0.1479,0.1,-35,positive,doi.org/10.1016/0032-3861(95)91454-F
poly(alpha-methylstyrene),25014-31-7,*CC(*)(C)c1ccccc1,methylcyclohexane,108-87-2,CC1CCCCC1,20100,1.02,0.22289,0.287,0.1,28.85,positive,doi.org/10.1021/je990141k
poly(alpha-methylstyrene),25014-31-7,*CC(*)(C)c1ccccc1,hexyl acetate,142-92-7,CCCCCCOC(=O)C,76500,1.1,0.02467,0.0301,0.1,5.6,positive,doi.org/10.1016/0032-3861(95)91454-F
poly(alpha-methylstyrene),25014-31-7,*CC(*)(C)c1ccccc1,methylcyclohexane,108-87-2,CC1CCCCC1,75600,1.05,0.17582,0.2304,0.1,51.85,positive,doi.org/10.1021/je990141k
poly(alpha-methylstyrene),25014-31-7,*CC(*)(C)c1ccccc1,methylcyclohexane,108-87-2,CC1CCCCC1,32900,1.02,0.1488,0.197,0.1,45.25,positive,doi.org/10.1021/je990141k
poly(alpha-methylstyrene),25014-31-7,*CC(*)(C)c1ccccc1,butyl acetate,123-86-4,CCCCOC(=O)C,61400,1.05,0.15944,0.189,0.1,186.1,negative,doi.org/10.1016/0032-3861(95)91454-F
poly(alpha-methylstyrene),25014-31-7,*CC(*)(C)c1ccccc1,methylcyclohexane,108-87-2,CC1CCCCC1,75600,1.05,0.06719,0.0918,0.1,56.05,positive,doi.org/10.1021/je990141k
poly(alpha-methylstyrene),25014-31-7,*CC(*)(C)c1ccccc1,pentyl acetate,628-63-7,CCCCCOC(=O)C,61400,1.05,0.05779,0.07,0.1,11.9,positive,doi.org/10.1016/0032-3861(95)91454-F
poly(alpha-methylstyrene),25014-31-7,*CC(*)(C)c1ccccc1,methylcyclohexane,108-87-2,CC1CCCCC1,75600,1.05,0.01052,0.0147,0.1,53.85,positive,doi.org/10.1021/je990141k
poly(alpha-methylstyrene),25014-31-7,*CC(*)(C)c1ccccc1,pentyl acetate,628-63-7,CCCCCOC(=O)C,29000,1.16,0.05695,0.069,0.1,233.3,negative,doi.org/10.1016/0032-3861(95)91454-F
poly(alpha-methylstyrene),25014-31-7,*CC(*)(C)c1ccccc1,pentyl acetate,628-63-7,CCCCCOC(=O)C,61400,1.05,0.04112,0.05,0.1,8.7,positive,doi.org/10.1016/0032-3861(95)91454-F
poly(2-ethyl-2-oxazoline),25805-17-8,CCC(N(*)CC*)=O,water,7732-18-5,O,20000,1.7,0.08773,0.0988,0.1,67.16,negative,doi.org/10.1002/polb.1988.090260312
poly(2-ethyl-2-oxazoline),25805-17-8,CCC(N(*)CC*)=O,water,7732-18-5,O,20000,1.7,0.1747,0.1944,0.1,70.01,negative,doi.org/10.1002/polb.1988.090260312
poly(2-ethyl-2-oxazoline),25805-17-8,CCC(N(*)CC*)=O,water,7732-18-5,O,50000,2.4,0.00448,0.0051,0.1,63.69,negative,doi.org/10.1002/polb.1988.090260312
poly(2-ethyl-2-oxazoline),25805-17-8,CCC(N(*)CC*)=O,water,7732-18-5,O,128000,3.2,0.22391,0.2475,0.1,69.99,negative,doi.org/10.1016/S0032-3861(03)00139-3
poly(2-ethyl-2-oxazoline),25805-17-8,CCC(N(*)CC*)=O,water,7732-18-5,O,128000,3.2,0.00448,0.0051,0.1,63.96,negative,doi.org/10.1016/S0032-3861(03)00139-3
poly(2-ethyl-2-oxazoline),25805-17-8,CCC(N(*)CC*)=O,water,7732-18-5,O,500000,3.3,0.06194,0.07,0.1,61.35,negative,doi.org/10.1002/polb.1988.090260312
poly(2-ethyl-2-oxazoline),25805-17-8,CCC(N(*)CC*)=O,water,7732-18-5,O,500000,3.3,0.08863,0.0998,0.1,62.08,negative,doi.org/10.1002/polb.1988.090260312
poly(2-ethyl-2-oxazoline),25805-17-8,CCC(N(*)CC*)=O,water,7732-18-5,O,128000,3.2,0.00799,0.0091,0.1,63.01,negative,doi.org/10.1016/S0032-3861(03)00139-3
poly(2-ethyl-2-oxazoline),25805-17-8,CCC(N(*)CC*)=O,water,7732-18-5,O,20000,1.7,0.00966,0.011,0.1,64.49,negative,doi.org/10.1002/polb.1988.090260312
poly(2-ethyl-2-oxazoline),25805-17-8,CCC(N(*)CC*)=O,water,7732-18-5,O,500000,3.3,0.00448,0.0051,0.1,62.14,negative,doi.org/10.1002/polb.1988.090260312
poly(2-ethyl-2-oxazoline),25805-17-8,CCC(N(*)CC*)=O,water,7732-18-5,O,50000,2.4,0.00878,0.01,0.1,63.38,negative,doi.org/10.1002/polb.1988.090260312
poly(2-ethyl-2-oxazoline),25805-17-8,CCC(N(*)CC*)=O,water,7732-18-5,O,128000,3.2,0.00088,0.001,0.1,66.06,negative,doi.org/10.1016/S0032-3861(03)00139-3
poly(2-ethyl-2-oxazoline),25805-17-8,CCC(N(*)CC*)=O,water,7732-18-5,O,50000,2.4,0.17746,0.1974,0.1,67.52,negative,doi.org/10.1002/polb.1988.090260312
poly(2-ethyl-2-oxazoline),25805-17-8,CCC(N(*)CC*)=O,water,7732-18-5,O,128000,3.2,0.14928,0.1667,0.1,67.07,negative,doi.org/10.1016/S0032-3861(03)00139-3
poly(2-ethyl-2-oxazoline),25805-17-8,CCC(N(*)CC*)=O,water,7732-18-5,O,128000,3.2,0.02041,0.0232,0.1,63.08,negative,doi.org/10.1016/S0032-3861(03)00139-3
poly(2-ethyl-2-oxazoline),25805-17-8,CCC(N(*)CC*)=O,water,7732-18-5,O,20000,1.7,0.02641,0.03,0.1,63.59,negative,doi.org/10.1002/polb.1988.090260312
poly(2-ethyl-2-oxazoline),25805-17-8,CCC(N(*)CC*)=O,water,7732-18-5,O,50000,2.4,0.08827,0.0994,0.1,64.04,negative,doi.org/10.1002/polb.1988.090260312
poly(2-ethyl-2-oxazoline),25805-17-8,CCC(N(*)CC*)=O,water,7732-18-5,O,50000,2.4,0.02606,0.0296,0.1,63.11,negative,doi.org/10.1002/polb.1988.090260312
poly(2-ethyl-2-oxazoline),25805-17-8,CCC(N(*)CC*)=O,water,7732-18-5,O,20000,1.7,0.00448,0.0051,0.1,66.52,negative,doi.org/10.1002/polb.1988.090260312
poly(2-ethyl-2-oxazoline),25805-17-8,CCC(N(*)CC*)=O,water,7732-18-5,O,20000,1.7,0.01759,0.02,0.1,63.57,negative,doi.org/10.1002/polb.1988.090260312
poly(2-ethyl-2-oxazoline),25805-17-8,CCC(N(*)CC*)=O,water,7732-18-5,O,500000,3.3,0.00834,0.0095,0.1,61.16,negative,doi.org/10.1002/polb.1988.090260312
poly(2-ethyl-2-oxazoline),25805-17-8,CCC(N(*)CC*)=O,water,7732-18-5,O,20000,1.7,0.035,0.0397,0.1,64.66,negative,doi.org/10.1002/polb.1988.090260312
poly(2-ethyl-2-oxazoline),25805-17-8,CCC(N(*)CC*)=O,water,7732-18-5,O,50000,2.4,0.06167,0.0697,0.1,63.66,negative,doi.org/10.1002/polb.1988.090260312
poly(2-ethyl-2-oxazoline),25805-17-8,CCC(N(*)CC*)=O,water,7732-18-5,O,128000,3.2,0.04724,0.0535,0.1,62.03,negative,doi.org/10.1016/S0032-3861(03)00139-3
poly(2-ethyl-2-oxazoline),25805-17-8,CCC(N(*)CC*)=O,water,7732-18-5,O,500000,3.3,0.17783,0.1978,0.1,65.81,negative,doi.org/10.1002/polb.1988.090260312
poly(2-ethyl-2-oxazoline),25805-17-8,CCC(N(*)CC*)=O,water,7732-18-5,O,128000,3.2,0.36609,0.397,0.1,81.04,negative,doi.org/10.1016/S0032-3861(03)00139-3
poly(2-ethyl-2-oxazoline),25805-17-8,CCC(N(*)CC*)=O,water,7732-18-5,O,20000,1.7,0.06131,0.0693,0.1,65.83,negative,doi.org/10.1002/polb.1988.090260312
poly(2-ethyl-2-oxazoline),25805-17-8,CCC(N(*)CC*)=O,water,7732-18-5,O,500000,3.3,0.0265,0.0301,0.1,61.08,negative,doi.org/10.1002/polb.1988.090260312
"poly(2,6-dimethyl-1,4-phenylene oxide)",25134-01-04,CC1=C(C(=CC(*)=C1)C)O*,toluene,108-88-3,CC1=CC=CC=C1,49000,1.96,0.43965,0.4896,0.1,83.83,positive,doi.org/10.1002/polc.5070390128
"poly(2,6-dimethyl-1,4-phenylene oxide)",25134-01-04,CC1=C(C(=CC(*)=C1)C)O*,toluene,108-88-3,CC1=CC=CC=C1,49000,1.96,0.16677,0.1966,0.1,46.52,positive,doi.org/10.1016/0014-3057(73)90089-X
"poly(2,6-dimethyl-1,4-phenylene oxide)",25134-01-04,CC1=C(C(=CC(*)=C1)C)O*,toluene,108-88-3,CC1=CC=CC=C1,49000,1.96,0.35192,0.399,0.1,70.31,positive,doi.org/10.1016/0014-3057(73)90138-9
"poly(2,6-dimethyl-1,4-phenylene oxide)",25134-01-04,CC1=C(C(=CC(*)=C1)C)O*,toluene,108-88-3,CC1=CC=CC=C1,49000,1.96,0.34878,0.3957,0.1,76.7,positive,doi.org/10.1016/0014-3057(73)90089-X
"poly(2,6-dimethyl-1,4-phenylene oxide)",25134-01-04,CC1=C(C(=CC(*)=C1)C)O*,toluene,108-88-3,CC1=CC=CC=C1,49000,1.96,0.35144,0.3985,0.1,69.51,positive,doi.org/10.1002/polc.5070390128
"poly(2,6-dimethyl-1,4-phenylene oxide)",25134-01-04,CC1=C(C(=CC(*)=C1)C)O*,toluene,108-88-3,CC1=CC=CC=C1,49000,1.96,0.44438,0.4944,0.1,90.3,positive,doi.org/10.1016/0014-3057(73)90089-X
"poly(2,6-dimethyl-1,4-phenylene oxide)",25134-01-04,CC1=C(C(=CC(*)=C1)C)O*,toluene,108-88-3,CC1=CC=CC=C1,49000,1.96,0.40159,0.4507,0.1,81.42,positive,doi.org/10.1016/0014-3057(73)90138-9
"poly(2,6-dimethyl-1,4-phenylene oxide)",25134-01-04,CC1=C(C(=CC(*)=C1)C)O*,toluene,108-88-3,CC1=CC=CC=C1,49000,1.96,0.21316,0.2488,0.1,53.65,positive,doi.org/10.1016/0014-3057(73)90138-9
"poly(2,6-dimethyl-1,4-phenylene oxide)",25134-01-04,CC1=C(C(=CC(*)=C1)C)O*,toluene,108-88-3,CC1=CC=CC=C1,49000,1.96,0.59787,0.6451,0.1,102.8,positive,doi.org/10.1002/polc.5070390128
"poly(2,6-dimethyl-1,4-phenylene oxide)",25134-01-04,CC1=C(C(=CC(*)=C1)C)O*,toluene,108-88-3,CC1=CC=CC=C1,49000,1.96,0.5494,0.5985,0.1,95.9,positive,doi.org/10.1016/0014-3057(73)90138-9
"poly(2,6-dimethyl-1,4-phenylene oxide)",25134-01-04,CC1=C(C(=CC(*)=C1)C)O*,toluene,108-88-3,CC1=CC=CC=C1,49000,1.96,0.12657,0.1505,0.1,38.23,positive,doi.org/10.1016/0014-3057(73)90089-X
"poly(2,6-dimethyl-1,4-phenylene oxide)",25134-01-04,CC1=C(C(=CC(*)=C1)C)O*,toluene,108-88-3,CC1=CC=CC=C1,49000,1.96,0.1232,0.1466,0.1,36.5,positive,doi.org/10.1016/0014-3057(73)90138-9
"poly(2,6-dimethyl-1,4-phenylene oxide)",25134-01-04,CC1=C(C(=CC(*)=C1)C)O*,toluene,108-88-3,CC1=CC=CC=C1,49000,1.96,0.54384,0.5931,0.1,100.25,positive,doi.org/10.1016/0014-3057(73)90089-X
"poly(2,6-dimethyl-1,4-phenylene oxide)",25134-01-04,CC1=C(C(=CC(*)=C1)C)O*,toluene,108-88-3,CC1=CC=CC=C1,49000,1.96,0.16651,0.1963,0.1,44.07,positive,doi.org/10.1002/polc.5070390128
"poly(2,6-dimethyl-1,4-phenylene oxide)",25134-01-04,CC1=C(C(=CC(*)=C1)C)O*,toluene,108-88-3,CC1=CC=CC=C1,49000,1.96,0.4524,0.5025,0.1,88.67,positive,doi.org/10.1016/0014-3057(73)90138-9
"poly(2,6-dimethyl-1,4-phenylene oxide)",25134-01-04,CC1=C(C(=CC(*)=C1)C)O*,toluene,108-88-3,CC1=CC=CC=C1,49000,1.96,0.43896,0.4889,0.1,84.08,positive,doi.org/10.1016/0014-3057(73)90138-9
"poly(2,6-dimethyl-1,4-phenylene oxide)",25134-01-04,CC1=C(C(=CC(*)=C1)C)O*,toluene,108-88-3,CC1=CC=CC=C1,49000,1.96,0.40315,0.4523,0.1,82.2,positive,doi.org/10.1002/polc.5070390128
"poly(2,6-dimethyl-1,4-phenylene oxide)",25134-01-04,CC1=C(C(=CC(*)=C1)C)O*,toluene,108-88-3,CC1=CC=CC=C1,49000,1.96,0.25453,0.2945,0.1,60.24,positive,doi.org/10.1002/polc.5070390128
"poly(2,6-dimethyl-1,4-phenylene oxide)",25134-01-04,CC1=C(C(=CC(*)=C1)C)O*,toluene,108-88-3,CC1=CC=CC=C1,49000,1.96,0.08077,0.097,0.1,27.44,positive,doi.org/10.1002/polc.5070390128
"poly(2,6-dimethyl-1,4-phenylene oxide)",25134-01-04,CC1=C(C(=CC(*)=C1)C)O*,toluene,108-88-3,CC1=CC=CC=C1,49000,1.96,0.54919,0.5983,0.1,95.87,positive,doi.org/10.1002/polc.5070390128
"poly(2,6-dimethyl-1,4-phenylene oxide)",25134-01-04,CC1=C(C(=CC(*)=C1)C)O*,toluene,108-88-3,CC1=CC=CC=C1,49000,1.96,0.25891,0.2993,0.1,61.14,positive,doi.org/10.1016/0014-3057(73)90138-9
"poly(2,6-dimethyl-1,4-phenylene oxide)",25134-01-04,CC1=C(C(=CC(*)=C1)C)O*,toluene,108-88-3,CC1=CC=CC=C1,49000,1.96,0.498,0.5481,0.1,92.15,positive,doi.org/10.1002/polc.5070390128
"poly(2,6-dimethyl-1,4-phenylene oxide)",25134-01-04,CC1=C(C(=CC(*)=C1)C)O*,toluene,108-88-3,CC1=CC=CC=C1,49000,1.96,0.08153,0.0979,0.1,26.29,positive,doi.org/10.1016/0014-3057(73)90089-X
"poly(2,6-dimethyl-1,4-phenylene oxide)",25134-01-04,CC1=C(C(=CC(*)=C1)C)O*,toluene,108-88-3,CC1=CC=CC=C1,49000,1.96,0.00811,0.0099,0.1,6.29,positive,doi.org/10.1016/0014-3057(73)90138-9
"poly(2,6-dimethyl-1,4-phenylene oxide)",25134-01-04,CC1=C(C(=CC(*)=C1)C)O*,toluene,108-88-3,CC1=CC=CC=C1,49000,1.96,0.44893,0.499,0.1,89.13,positive,doi.org/10.1002/polc.5070390128
"poly(2,6-dimethyl-1,4-phenylene oxide)",25134-01-04,CC1=C(C(=CC(*)=C1)C)O*,toluene,108-88-3,CC1=CC=CC=C1,49000,1.96,0.59808,0.6453,0.1,102.42,positive,doi.org/10.1016/0014-3057(73)90138-9
"poly(2,6-dimethyl-1,4-phenylene oxide)",25134-01-04,CC1=C(C(=CC(*)=C1)C)O*,toluene,108-88-3,CC1=CC=CC=C1,49000,1.96,0.2538,0.2937,0.1,62.77,positive,doi.org/10.1016/0014-3057(73)90089-X
"poly(2,6-dimethyl-1,4-phenylene oxide)",25134-01-04,CC1=C(C(=CC(*)=C1)C)O*,toluene,108-88-3,CC1=CC=CC=C1,49000,1.96,0.49669,0.5468,0.1,92.53,positive,doi.org/10.1016/0014-3057(73)90138-9
"poly(2,6-dimethyl-1,4-phenylene oxide)",25134-01-04,CC1=C(C(=CC(*)=C1)C)O*,toluene,108-88-3,CC1=CC=CC=C1,49000,1.96,0.08518,0.1022,0.1,28.04,positive,doi.org/10.1016/0014-3057(73)90138-9
"poly(1,3-dioxolane)",25067-64-5,*OCOCC*,water,7732-18-5,O,50000,1.5,0.02428,0.0311,0.1,70.22,negative,doi.org/10.1021/ma00047a022
"poly(1,3-dioxolane)",25067-64-5,*OCOCC*,water,7732-18-5,O,50000,1.5,0.61127,0.6698,0.1,47.25,negative,doi.org/10.1021/ma00047a022
"poly(1,3-dioxolane)",25067-64-5,*OCOCC*,water,7732-18-5,O,50000,1.5,0.39127,0.4533,0.1,68.83,negative,doi.org/10.1021/ma00047a022
"poly(1,3-dioxolane)",25067-64-5,*OCOCC*,water,7732-18-5,O,50000,1.5,0.18543,0.227,0.1,72.46,negative,doi.org/10.1021/ma00047a022
"poly(1,3-dioxolane)",25067-64-5,*OCOCC*,water,7732-18-5,O,50000,1.5,0.54677,0.6088,0.1,54.5,negative,doi.org/10.1021/ma00047a022
"poly(1,3-dioxolane)",25067-64-5,*OCOCC*,water,7732-18-5,O,50000,1.5,0.01401,0.018,0.1,72.12,negative,doi.org/10.1021/ma00047a022
"poly(1,3-dioxolane)",25067-64-5,*OCOCC*,water,7732-18-5,O,50000,1.5,0.07315,0.0924,0.1,69.7,negative,doi.org/10.1021/ma00047a022
"poly(1,3-dioxolane)",25067-64-5,*OCOCC*,water,7732-18-5,O,50000,1.5,0.04388,0.0559,0.1,69.7,negative,doi.org/10.1021/ma00047a022
"poly(1,3-dioxolane)",25067-64-5,*OCOCC*,water,7732-18-5,O,50000,1.5,0.5848,0.645,0.1,49.32,negative,doi.org/10.1021/ma00047a022
"poly(1,3-dioxolane)",25067-64-5,*OCOCC*,water,7732-18-5,O,50000,1.5,0.4422,0.5056,0.1,63.14,negative,doi.org/10.1021/ma00047a022
"poly(1,3-dioxolane)",25067-64-5,*OCOCC*,water,7732-18-5,O,50000,1.5,0.09225,0.1159,0.1,71.08,negative,doi.org/10.1021/ma00047a022
"poly(1,3-dioxolane)",25067-64-5,*OCOCC*,water,7732-18-5,O,50000,1.5,0.11156,0.1394,0.1,72.63,negative,doi.org/10.1021/ma00047a022
"poly(1,3-dioxolane)",25067-64-5,*OCOCC*,water,7732-18-5,O,50000,1.5,0.3485,0.4083,0.1,73.5,negative,doi.org/10.1021/ma00047a022
"poly(1,3-dioxolane)",25067-64-5,*OCOCC*,water,7732-18-5,O,50000,1.5,0.26001,0.3119,0.1,73.5,negative,doi.org/10.1021/ma00047a022
