Repository: uentinnlea/polymer_cloud_point_qsar

File: paper_data/experimental_data.csv
No,EtOx,nPropOx,cPropOx,iPropOx,molecular mass,Cloud Point
9,158.0248158983,0.0,0.0,0.0,15665,87.5
10,90.9916271563,0.0,0.0,0.0,9020,88.5
11,170.6546958539,0.0,0.0,0.0,16917,86.3
14,434.6010289519,0.0,0.0,0.0,43082,60.75
15,388.4394229799,0.0,0.0,0.0,38506,61.5
16,208.3526682135,0.0,0.0,0.0,20654,65.5
17,129.7871362931,14.7419687104,0.0,0.0,14534,74.5
18,104.8637503801,16.5063310783,0.0,0.0,12263,71.25
19,71.6876376569,7.4814817875,0.0,0.0,7953,75.0
20,55.1194847644,15.4560399019,0.0,0.0,7213,66.0
21,57.4119907161,16.0988808794,0.0,0.0,7513,66.3
22,116.1591586878,29.039789672,0.0,0.0,14801,64.8
23,90.4842704375,39.5218652486,0.0,0.0,13442,56.75
24,49.464733621,22.3273325924,0.0,0.0,7430,57.5
25,76.2644810163,57.2985330228,0.0,0.0,14044,49.3
26,79.7236432498,59.897448256,0.0,0.0,14681,49.0
27,100.4255745603,69.1835701117,0.0,0.0,17784,49.3
28,57.761662097,59.1647793949,0.0,0.0,12421,44.5
29,84.5091555178,82.3401150011,0.0,0.0,17695,43.5
30,50.406374681,79.1729946789,0.0,0.0,13956,39.5
31,42.9624410168,67.4808520856,0.0,0.0,11895,39.0
32,62.9403987325,98.9017168049,0.0,0.0,17431,38.5
33,37.8332644308,92.6262680892,0.0,0.0,14232,34.8
34,50.2742071902,128.1929819834,0.0,0.0,19490,34.0
35,11.9411130924,51.5754459098,0.0,0.0,7020,31.0
36,12.6385285294,54.5876870526,0.0,0.0,7430,31.5
37,34.3295213585,137.3180854341,0.0,0.0,18942,30.0
38,11.574298708,114.2332959444,0.0,0.0,14074,26.5
39,14.4641616512,139.5737686065,0.0,0.0,17228,26.0
40,0.0,70.5284552846,0.0,0.0,7981,23.75
41,0.0,162.7695298692,0.0,0.0,18419,23.3
42,0.0,138.2732414281,0.0,0.0,15647,23.0
44,58.0117056681,0.0,11.546694413600000,0.0,7034,76.5
46,48.8795885641,0.0,23.8578944182,0.0,7497,63.5
48,23.6721681262,0.0,37.1817345119,0.0,6479,53.0
50,3.4385062447,0.0,16.3230238974,0.0,2155,49.0
52,0.0,0.0,33.9931617779,0.0,3778,31.5
54,59.0887547038,0.0,0.0,19.278293975,8039,78.0
56,49.2231316451,0.0,0.0,20.8952895018,7244,67.8
58,37.4428211716,0.0,0.0,41.2185678443,8376,56.3
60,13.9647480788,0.0,0.0,35.380651493,5388,51.7
62,0.0,0.0,0.0,83.4835630965,9447,40.3

File: paper_data/literature_data.csv
No,EtOx,nPropOx,cPropOx,iPropOx,molecular mass,Cloud Point
5,100.0,0.0,0,0.0,6700.0,90.6
6,150.0,0.0,0,0.0,9000.0,85.3
7,200.0,0.0,0,0.0,13300.0,78.3
8,300.0,0.0,0,0.0,21000.0,73.5
9,500.0,0.0,0,0.0,37300.0,69.3
10,0.0,15.0,0,0.0,3100.0,42.9
11,0.0,20.0,0,0.0,3700.0,39.0
12,0.0,25.0,0,0.0,4300.0,37.5
13,0.0,50.0,0,0.0,6200.0,30.3
14,0.0,100.0,0,0.0,8140.0,29.6
15,0.0,150.0,0,0.0,12300.0,25.5
16,0.0,200.0,0,0.0,15500.0,24.1
17,0.0,300.0,0,0.0,18000.0,22.5
21,35.0,15.0,0,0.0,3700.0,82.0
22,30.0,20.0,0,0.0,3700.0,72.2
23,25.0,25.0,0,0.0,4000.0,59.8
24,20.0,30.0,0,0.0,5400.0,51.3
25,15.0,35.0,0,0.0,3900.0,45.8
26,10.0,40.0,0,0.0,3800.0,40.0
27,5.0,45.0,0,0.0,4000.0,34.2
28,0.0,50.0,0,0.0,4200.0,29.6
29,100.0,0.0,0,0.0,15300.0,94.1
30,90.0,10.0,0,0.0,15200.0,81.6
31,80.0,20.0,0,0.0,13600.0,75.5
32,70.0,30.0,0,0.0,12600.0,64.8
33,60.0,40.0,0,0.0,13000.0,55.9
34,50.0,50.0,0,0.0,10700.0,51.1
35,40.0,60.0,0,0.0,10200.0,44.2
36,30.0,70.0,0,0.0,9700.0,40.0
37,20.0,80.0,0,0.0,9600.0,34.8
38,10.0,90.0,0,0.0,7800.0,31.2
39,0.0,100.0,0,0.0,8140.0,28.0
40,150.0,0.0,0,0.0,17700.0,83.9
41,135.0,15.0,0,0.0,17000.0,71.5
42,120.0,30.0,0,0.0,17700.0,63.1
43,105.0,45.0,0,0.0,17200.0,53.7
44,90.0,60.0,0,0.0,17900.0,49.2
45,75.0,75.0,0,0.0,17600.0,42.6
46,60.0,90.0,0,0.0,18600.0,37.3
47,45.0,105.0,0,0.0,17900.0,34.1
48,30.0,120.0,0,0.0,18500.0,29.1
49,15.0,135.0,0,0.0,18600.0,24.5
50,0.0,150.0,0,0.0,17200.0,24.1
51,0.0,0.0,100,0.0,19700.0,28.0
52,11.0,0.0,89,0.0,20500.0,33.0
53,20.0,0.0,80,0.0,18000.0,39.0
54,31.0,0.0,69,0.0,14600.0,46.0
55,50.0,0.0,50,0.0,13400.0,57.0
56,69.0,0.0,31,0.0,15400.0,72.0
57,78.0,0.0,22,0.0,14100.0,79.0
58,100.0,0.0,0,0.0,14000.0,91.0
60,22.0,0.0,0,78.0,9300.0,67.3
61,48.0,0.0,0,52.0,9300.0,55.2
62,73.0,0.0,0,27.0,9300.0,46.0
63,0.0,0.0,0,100.0,9700.0,38.7
67,0.0,106.0445387063,0,0.0,12000.0,23.8
68,0.0,94.0261576529,0,23.5065394132,13300.0,26.3
69,0.0,58.6956521739,0,50.0,12300.0,30.1
70,0.0,35.8695652174,0,72.8260869565,12300.0,33.8
71,0.0,0.0,0,85.7193354542,9700.0,38.7
72,0.0,106.0445387063,0,0.0,12000.0,23.8
73,33.8343589226,84.3584305408,0,0.0,12900.0,36.3
74,58.7914859276,58.0770590315,0,0.0,12400.0,41.8
75,96.0355089277,39.589961117,0,0.0,14000.0,50.6
76,93.6346212045,8.112407211,0,0.0,10200.0,75.1
78,0.0,0.0,0,17.0,1900.0,72.5
79,0.0,0.0,0,21.0,2400.0,62.8
80,0.0,0.0,0,41.0,4600.0,51.3
81,0.0,0.0,0,50.0,5650.0,48.1
82,0.0,0.0,0,37.9992930364,4300.0,43.7
83,0.0,0.0,0,68.9289501591,7800.0,38.7
84,0.0,0.0,0,85.7193354542,9700.0,37.3
